Repository: sciknoworg/ALD-E-ImageMiner

## 📋 ALD-E-ImageMiner Overview

## Dataset

### Organization

#### Categories

- atomic-layer-deposition
- atomic-layer-etching

#### Sub-categories

- experimental-usecase
- simulation-usecase

### 🗂️ Directory Structure
```text
data
├── pilot-annotation-task
│   ├── atomic-layer-deposition
│   │   ├── experimental-usecase
│   │   │   ├── paper #
│   │   │   │   ├── images
│   │   │   │   │   ├── figures
│   │   │   │   │   │   ├── filename 1.jpg          # (JPEG) actual figure image extracted using MinerU
│   │   │   │   │   │   ├── filename.class.txt      # (Text) chart visualization class/category extracted using Qwen 2.5 VL
│   │   │   │   │   │   ├── filename.data.txt       # (Text) data extracted as a markdown table using instruction-tuned Qwen 2.5 VL
│   │   │   │   │   │   └── filename.summary.txt    # (Text) summarization of chart visualization extracted using Qwen 2.5 VL
│   │   │   │   │   │   ├── ...
│   │   │   │   │   │   ├── filename B.jpg
│   │   │   │   │   │   ├── filename.class.txt
│   │   │   │   │   │   ├── filename.data.txt
│   │   │   │   │   │   └── filename.summary.txt
│   │   │   │   │   ├── formulas
│   │   │   │   │   │   ├── filename.jpg            # (JPEG) actual formula image extracted using MinerU
│   │   │   │   │   └── tables
│   │   │   │   │       ├── filename.jpg            # (JPEG) actual table image extracted using MinerU
│   │   │   │   ├── Author et al.pdf                # (PDF) actual PDF document
│   │   │   │   ├── content.json                    # (JSON) structured content extracted using MinerU
│   │   │   │   ├── content.md                      # (Markdown) structured content extracted using MinerU
│   │   │   │   ├── content.tei.xml                 # (TEI-XML) structured content extracted using GROBID
│   │   │   │   ├── content.txt                     # (Text) unstructured content extracted using MinerU
│   │   │   │   └── layout.json                     # (JSON) bounding box and segmentation data from MinerU
│   │   │   ├── paper #
│   │   │   └── ...
│   │   └── simulation-usecase
│   │       ├── paper #
│   │       │   ├── images
│   │       │   │   ├── figures | formulas | tables
│   │       │   ├── Author et al.pdf
│   │       │   ├── content.json
│   │       │   ├── content.md
│   │       │   ├── content.tei.xml
│   │       │   ├── content.txt
│   │       │   └── layout.json
│   │       └── ...
│   └── atomic-layer-etching
│       ├── experimental-usecase
│       │   ├── paper #
│       │   │   ├── images
│       │   │   │   ├── figures | formulas | tables
│       │   │   ├── Author et al.pdf
│       │   │   ├── content.json
│       │   │   ├── content.md
│       │   │   ├── content.tei.xml
│       │   │   ├── content.txt
│       │   │   └── layout.json
│       │   └── ... 
│       └── simulation-usecase
│           ├── paper #
│           │   ├── images
│           │   │   ├── figures | formulas | tables
│           │   ├── Author et al.pdf
│           │   ├── content.json
│           │   ├── content.md
│           │   ├── content.tei.xml
│           │   ├── content.txt
│           │   └── layout.json
│           └── ...
└── full-annotation-task
    ├── atomic-layer-deposition
    │   ├── experimental-usecase
    │   │   ├── paper #
    │   │   ├── ...
    │   │   └── N
    │   └── simulation-usecase
    │       ├── paper #
    │       ├── ...
    │       └── N
    └── atomic-layer-etching
        ├── experimental-usecase
        │   ├── paper #
        │   ├── ...
        │   └── N
        └── simulation-usecase
            ├── paper #
            ├── ...
            └── N
```

### 📊 Statistics

#### Overall Statistics

| Category | Sub-category | PDFs | Figures | Formulas | Tables |
| --- | --- | --- | --- | --- | --- |
| atomic-layer-deposition | experimental-usecase | 66 | 552 | 102 | 76 |  796 |
| atomic-layer-deposition | simulation-usecase | 58 | 579 | 413 | 131 | 1181 |
| atomic-layer-etching | experimental-usecase | 47 | 461 | 116 | 28 |  652 |
| atomic-layer-etching | simulation-usecase | 32 | 346 | 165 | 55 |  598 |
| **Total** | - | **203** | **1938** | **796** | **290** |

#### Figure type classification

We have defined a taxonomy of 40 figure types including "unknown". The full taxonomy with descriptions, parent taxonomy category, and aliases is here [figure_taxonomy.tsv](https://github.com/sciknoworg/ALD-E-ImageMiner/blob/main/figure_taxonomy.tsv). The ALD/E-ImageMiner project maintains a focus only on figures of parent taxonomy category `quantitative plot`.

| Figure Type | Auto Labels | Human Labels |
| --- | --- | --- |
| 3d bar chart | 5 | 0 |
| 3d scatter plot | 23 | 0 |
| apparatus diagram | 98 | 0 |
| area chart | 6 | 0 |
| band diagram | 12 | 0 |
| bar chart | 46 | 0 |
| box plot | 4 | 0 |

## Question–Answer Categories for Materials Science Figures

[Q&A examples](QA_Examples.md) for **10 categories**, each containing **at least 5 Q\&A examples**, suitable for figures in **materials science literature**.

File: data/atomic-layer-deposition/experimental-usecase/35/images/figures/a27ced502d67bd684cbf2f68460176ad15a149ac50a9328ff21b033b7c484cd8.data.txt
| material | metal precursor/evaporation temperature | growth temperature (°C) | growth rate by EDX (Å/cycle) | composition by EDX |
|---|---|---|---|---|
| ZnTe | ZnCl₂/360 °C | 400 | 0.61 ± 0.05 | Zn 47%, Te 53% |
| Bi₂Te₃ | BiCl₃/140 °C | 165 | 1.21 ± 0.08 | Bi 40%, Te 60% |
| ZnSe | ZnCl₂/360 °C | 400 | 0.55 ± 0.04 | Zn 48%, Se 50%, Te 2%<sup>b</sup> |
| Bi₂Se₃ | BiCl₃/140 °C | 165 | 0.97 ± 0.07 | Bi 41%, Se 59% |
| In₂Se₃ | InCl₃/285 °C | 295 | 0.55 ± 0.04 | In 41%, Se 59% |
| CuSe | Cu(II) pivalate/155 °C | 165 | 0.63 ± 0.06 | Cu 50%, Se 50% |
| Cu₂ₓSe | Cu(II) pivalate/165 °C | 200 | 0.48 ± 0.05 | Cu 61%, Se 39% |
| Cu₂Se | Cu(II) pivalate/165 °C | 300 | 0.16 ± 0.03 | Cu 69%, Se 31% |
| Cu₂Se | CuCl/350 °C | 400 | | |
