Repository: sciknoworg/ALD-E-ImageMiner

## 📋 ALD-E-ImageMiner Overview

## Dataset

### Organization

#### Categories

- atomic-layer-deposition
- atomic-layer-etching

#### Sub-categories

- experimental-usecase
- simulation-usecase

### 🗂️ Directory Structure
```text
data
├── pilot-annotation-task
│   ├── atomic-layer-deposition
│   │   ├── experimental-usecase
│   │   │   ├── paper #
│   │   │   │   ├── images
│   │   │   │   │   ├── figures

## Question–Answer Categories for Materials Science Figures

[Q&A examples](QA_Examples.md) for **10 categories**, each containing **at least 5 Q\&A examples**, suitable for figures in **materials science literature**.

File: data/atomic-layer-deposition/experimental-usecase/21/content.json (part 1 of 2)
[
    {
        "type": "text",
        "text": "Plasma-assisted and thermal atomic layer deposition of electrochemically active  $\\mathrm{Li}_2\\mathrm{CO}_3^\\dagger$",
        "text_level": 1,
        "page_idx": 0
    },
    {
        "type": "text",
        "text": "N. Hornsveld,  $\\oplus$  \nB. Put,ab \nW. \nM. \nM. Kessels,a \nP. \nM. Vereeckenbc and \nM. Creatorea",
        "page_idx": 0
    },
    {
        "type": "text",
        "text": "Thin- film lithium carbonate  $(\\mathrm{Li}_2\\mathrm{CO}_3)$  has applications in various electrochemical devices, like Li- ion batteries, gas sensors and fuel cells. ALD of  $\\mathrm{Li}_2\\mathrm{CO}_3$  is of interest for these applications as it allows for uniform and conformal coating of high- aspect ratio structures and particles with very precise thickness control. However, there are few studies that focus on its fabrication and characterization. In this work, plasma- assisted and thermal ALD were adopted to grow ultra- thin, conformal  $\\mathrm{Li}_2\\mathrm{CO}_3$  films between 50 and  $300^{\\circ}\\mathrm{C}$  using lithium tert- butoxide as a precursor and  $\\mathrm{O}_2$  plasma or  $\\mathrm{H}_2\\mathrm{O} / \\mathrm{CO}_2$  as co- reactants. More specifically, we focus on the plasma- assisted process by film growth, stability and conductivity studies and emphasize the differences from its more extensively adopted thermal counterpart. Plasma- assisted ALD allows for higher growth per cycle values (0.82 vs. 0.60 \u00c5), lower substrate temperatures and shorter cycle times. The stoichiometry of the films, ranging from  $\\mathrm{Li}_2\\mathrm{CO}_3$  to  $\\mathrm{Li}_2\\mathrm{O}$ , can be controlled by substrate temperature and  $\\mathrm{O}_2$  plasma exposure time. The ionic conductivity for both plasma- assisted and thermal ALD is measured for the first time and is in the order of  $10^{- 10}\\mathrm{Scm}^{- 1}$  after normalizing to the different effective surface areas. The Li- ion conductivities found here are in line with literature values predicted by simulation studies.",
        "page_idx": 0
    },
    {
        "type": "text",
        "text": "DOI: 10.1039/c7ra07722j",
        "page_idx": 0
    },
    {
        "type": "text",
        "text": "rsc.li/rsc- advances",
        "page_idx": 0
    },
    {
        "type": "text",
        "text": "Introduction",
        "text_level": 1,
        "page_idx": 0
    },
    {
        "type": "text",
        "text": "Lithium carbonate is considered a potential electrode passivating film in Li- ion batteries and electrolyte material or sensing layer in electrochemical devices like fuel cells or chemical sensors.23 This is attributed to its purely ionically conductive behavior and good electrochemical stability.4 In addition, it is widely used as building block for the fabrication of electrodes and electrolytes or as an additive to improve electrode performance. Despite its widespread usage, there are only few studies in the literature focusing on its characterization.",
        "page_idx": 0
    },
    {
        "type": "text",
        "text": "With the trend of manufacturing devices that have smaller size, weight and lower power consumption, thin film fabrication techniques are becoming preferable. This is especially applicable in the field of Li- ion batteries, where thin- film 3D battery architectures are currently being investigated. Nanostructured energy storage systems have demonstrated a substantial increase in power and energy density.6- 8 Key to nanostructured energy storage systems is thin films processing of battery active and passive materials compatible with complex battery design. Conventional deposition techniques, such as physical vapor deposition (PVD) and plasma- enhanced chemical vapor deposition (PE- CVD), do not generally lead to conformal thin layers on high aspect ratio structures. To enable fast charging thin- film batteries, conformality and uniform material composition in extreme aspect ratios are required. Therefore, novel deposition techniques leading to enhanced control in thin film properties and conformality are being presently introduced in the field of Liion batteries.10- 12 Atomic layer deposition (ALD), which is based on sequential and self- limiting half- reactions between precursors (co- reactants) and surface, has emerged as a powerful tool since it shows potential towards exceptional conformality on high- aspect ratio structures, thickness control at sub- nanometer level, and tunable film properties.13 Promising applications of ALD for Li- ion batteries include (surface modification of) particle- based electrodes, 3D- structured electrodes, and 3D all- solid- state microbatteries.10- 12,14,15 Due to the excellent conformality and thickness control of ALD, is suggested that ALD of lithium carbonate  $(\\mathrm{Li}_2\\mathrm{CO}_3)$  is especially beneficial when it is employed as electrode passivating film or as additive to improve electrode performance.",
        "page_idx": 0
    },
    {
        "type": "text",
        "text": "",
        "page_idx": 0
    },
    {
        "type": "text",
        "text": "In the present work we focus on the ALD characterization of  $\\mathrm{Li}_2\\mathrm{CO}_3$ . More specifically, we focus on the plasma- assisted ALD process of  $\\mathrm{Li}_2\\mathrm{CO}_3$  by (in situ) growth studies and emphasize the differences from its more extensively adopted thermal",
        "page_idx": 0
    },
    {
        "type": "table",
        "img_path": "images/c01d98d93f5df0aa77d4aa3a5c949f4f60eb31af01c341dd5f5f970567a68a81.jpg",
        "table_caption": [
            "Table1  $\\mathrm{Li}_2\\mathrm{CO}_3$  ALD process details collected from earlier publications"
        ],
        "table_footnote": [],
        "table_body": "<table><tr><td>Precursor</td><td>Co-reactant(s)</td><td>Tsub(\u00b0C)</td><td>GPC (\u00c5)</td><td>Ref.</td></tr><tr><td>LiO4Bu</td><td>H2O, CO2</td><td>225</td><td>0.8</td><td>16</td></tr><tr><td>LiHMDS</td><td>H2O, CO2</td><td>89\u2013332</td><td>0.41\u20130.14</td><td>17</td></tr><tr><td>LiTMso</td><td>H2O, CO2</td><td>200\u2013300</td><td>0.5\u20130.3</td><td>18</td></tr><tr><td>LiO4Bu</td><td>O2 plasma</td><td>225, 300</td><td>0.4</td><td>19</td></tr><tr><td>Li(thd)</td><td>O3</td><td>185\u2013225</td><td>0.3\u20130.07</td><td>20</td></tr></table>",
        "page_idx": 1
    },
    {
        "type": "text",
        "text": "counterpart. This is expected to be generally helpful to assess the opportunities of ALD for Li- ion materials. With plasmaassisted ALD a high reactivity is delivered to the deposition surface by the plasma species and therefore less thermal budget is required at the substrate to drive the ALD surface chemistry than for thermal ALD. The application of plasmas in combination with ALD generally leads to a wider range in substrate temperature and processing conditions and thus enables a larger variety of material properties.21 The process details of ALD  $\\mathrm{Li}_2\\mathrm{CO}_3$  as collected from literature are shown in Table 1. Although the plasma- assisted ALD process for  $\\mathrm{Li}_2\\mathrm{CO}_3$  has been already reported in literature, the understanding of the ALD film growth (primarily in terms of developed chemistry during and after deposition) is so far insufficient. In addition, the effect of the process parameters on the layer properties was not reported. To the best of our knowledge we provide the first proper conductivity measurement of thin film  $\\mathrm{Li}_2\\mathrm{CO}_3$",
        "page_idx": 1
    },
    {
        "type": "text",
        "text": "Moreover,  $\\mathrm{Li}_2\\mathrm{CO}_3$  ALD represents an attractive model process for incorporating Li into multicomponent (ternary) ALD materials, since it is a highly stable compound with respect to process stability and ease of postdeposition analysis of the films.  $\\mathrm{Li}_2\\mathrm{O}$  and LiOH often develop simultaneously during processing due to the reversible reaction with  $\\mathrm{H}_2\\mathrm{O}$  and  $\\mathrm{CO}_2$  and are being deposited by ALD as well.16- 20,22,23 These materials are also widely used as building block for the fabrication of various other Li- ion battery active materials.24- 26",
        "page_idx": 1
    },
    {
        "type": "text",
        "text": "Experimental",
        "text_level": 1,
        "page_idx": 1
    },
    {
        "type": "text",
        "text": "All depositions presented in this work were carried out using the thermal and remote plasma ALD reactor FlexAL (Oxford Instruments). The reactor consists of a rotary and turbo molecular pump such that it can reach a base pressure of  $< 10^{- 6}$  Torr by overnight pumping. The pump unit as well as the inductively coupled plasma (ICP) source are connected to the deposition chamber trough gate valves.",
        "page_idx": 1
    },
    {
        "type": "text",
        "text": "The ALD processes developed in this work are shown in Fig. 1. For thermal ALD (Fig. 1a), the cycle consists of the exposure of the substrate to  $\\mathrm{LiO}^4\\mathrm{Bu}$ $(97\\%)$  Sigma Aldrich) lithium precursor,  $\\mathrm{H}_2\\mathrm{O}$  gas and  $\\mathrm{CO}_2$  gas respectively, alternated by argon purges. The plasma- assisted ALD process (Fig. 1b) consists of a combination of the substrate exposure to the same lithium precursor and to an  $\\mathrm{O}_2$  - fed plasma with a plasma power of  $100\\mathrm{W}$  alternated by argon purging steps. To ensure the gas flow and pressure have stabilized, the reactor was filled with oxygen prior to switching on the plasma source. Air exposure of the fabricated layers was minimized by transporting the samples in an evacuated transport tube.",
        "page_idx": 1
    },
    {
        "type": "text",
        "text": "",
        "page_idx": 1
    },
    {
        "type": "text",
        "text": "The  $\\mathrm{LiO}^4\\mathrm{Bu}$  precursor was bubbled from the precursor pod with Ar at a reactor pressure of 20 mTorr and the precursor and precursor supply line were heated to  $140^{\\circ}\\mathrm{C}$  and  $150^{\\circ}\\mathrm{C}$  respectively to avoid precursor condensation. The reactor pressure during the  $\\mathrm{O}_2$  plasma generation was  $13\\mathrm{mTorr}$  . The process table was heated to  $50\u2013300^{\\circ}\\mathrm{C}$  since it is reported that precursor decomposition takes place from  $350^{\\circ}\\mathrm{C}$  27 The wafers were placed on an aluminum substrate holder. The reactor wall is maintained at a temperature of  $120^{\\circ}\\mathrm{C}$  which is the maximum wall temperature), except for the deposition at 50 or  $100^{\\circ}\\mathrm{C}$  where the reactor wall is kept at 50 or  $100^{\\circ}\\mathrm{C}$  respectively.",
        "page_idx": 1
    },
    {
        "type": "text",
        "text": "As substrate,  $60~\\mathrm{nm}$  titanium nitride (TiN) sputtered on silicon was used (Endura PVD). TiN is a barrier for Li- ion diffusion, and also functions as current collector for electrochemical testing of the layers. The film thickness and dielectric function were monitored in situ by spectroscopic ellipsometry (SE) with a J.A. Woollam, Inc. M2000U  $(0.75 - 5.0\\mathrm{eV})$  tool. The dielectric function of  $\\mathrm{Li}_2\\mathrm{CO}_3$  was parameterized using a mathematical description in the form of B- splines, since this method requires no prior knowledge about the dielectric function of the deposited films. Thickness values were confirmed by high resolution SEM (Zeiss Sigma) operated at  $2\\mathrm{kV}$  acceleration voltage.",
        "page_idx": 1
    },
    {
        "type": "text",
        "text": "The entire chemical composition of the samples has been characterized with ion beam analysis methods by Detect99. The hydrogen profiles were determined by Elastic Recoil Detection (ERD) using a  $1.9\\mathrm{MeVHe^{+}}$  beam impinging on the sample under  $15^{\\circ}$  glancing incidence, and  $30^{\\circ}$  recoil angle. All other elements could be determined in a single run by Elastic Backscattering Spectrometry (EBS) with  $2.8\\mathrm{MeV}$  protons at perpendicular incidence. This technique is similar to Rutherford Backscattering Spectrometry (RBS) but has the advantage that the cross sections for light elements is enhanced by the use of high energy protons as projectiles instead of He. Spectra have been registered at  $170^{\\circ}$  and  $150^{\\circ}$  scattering angle. EBS was in this case necessary for the determination of the Li and C contents, for which the sensitivity of RBS is rather poor. Finally, the O, N and Ti contents have been confirmed by channeling RBS using  $1900\\mathrm{keVHe}$  ions in the same configuration as for the EBS measurements.",
        "page_idx": 1
    },
    {
        "type": "text",
        "text": "X- ray photoelectron spectroscopy (XPS) spectra were recorded by a Thermo Scientific K- alpha+ system using monochromatic Al K\u03b1 X- rays. The spot size of the beam was  $400\\mu \\mathrm{m}$  and the base pressure of the system was  $10^{- 8}$  mbar. The depth profile was obtained by an Ar ion gun of  $500\\mathrm{eV}$  during  $5\\mathrm{s}$  for each sputter step. The crystal structure of the  $\\mathrm{Li}_2\\mathrm{CO}_3$  layers was determined using a Philips X'Pert MPD diffractometer equipped with a Cu K\u03b1 source  $(1.54\\mathrm{\\AA}$  radiation). The morphology of the deposited layers was investigated by the SEM which was described before.",
        "page_idx": 1
    },
    {
        "type": "text",
        "text": "For electrochemical impedance spectroscopy (EIS) testing an Autolab (Metrohm) potentiostat with a frequency- response analyzer module (frequency range from  $0.01\\mathrm{Hz}$  to  $1\\mathrm{MHz}$  was used, operated by Nova software (Metrohm Autolab). A",
        "page_idx": 1
    },
    {
        "type": "image",
        "img_path": "images/figures/fig_1.jpg",
        "image_caption": [
            "Fig. 1 Schematic of the pulsing sequence of the ALD cycle for depositions of  $\\mathrm{Li_2CO_3}$  by (a) thermal and (b) plasma-assisted ALD. The  $\\mathrm{H}_2\\mathrm{O}$  dose during the thermal ALD process was only  $50~\\mathrm{ms}$ , after which all valves were closed for  $4\\mathrm{s}$  to allow for the molecules to react. Therefore, this is referred to as \"  $\\mathrm{H}_2\\mathrm{O}$  reaction\"."
        ],
        "image_footnote": [],
        "page_idx": 2
    },
    {
        "type": "text",
        "text": "three- electrode Teflon cell was clamped on top of the sample using a Kalrez O- ring. A Luggin capillary was used to connect the cell with the reference- electrode compartment. One molar  $\\mathrm{LiClO_4}$  (battery- grade, Sigma- Aldrich) in propylene carbonate was used as the electrolyte. The experiments were carried out in an Ar glovebox  $(\\mathrm{O}_2,\\mathrm{H}_2\\mathrm{O}< 1\\mathrm{ppm})$ . Impedance spectroscopy results were analyzed by fitting an equivalent circuit to the data, using MEISP software (Kumho Chemical Laboratories). The obtained fits had a  $\\chi^2$  value in the range from  $10^{- 3}$  to  $10^{- 5}$ . The relative standard deviation for all fitted values remained below  $5\\%$ .",
        "page_idx": 2
    },
    {
        "type": "text",
        "text": "Results and discussion",
        "text_level": 1,
        "page_idx": 2
    },
    {
        "type": "text",
        "text": "ALD process characterization",
        "text_level": 1,
        "page_idx": 2
    },
    {
        "type": "text",
        "text": "A deposition temperature of  $150^{\\circ}\\mathrm{C}$  was adopted to investigate the saturation behavior of the surface reactions during the subcycles of both thermal and plasma ALD  $\\mathrm{Li_2CO_3}$ . Film thickness was monitored every 10 cycles by in situ SE measurements while changing precursor or co- reactant dose times. Saturation curves for the thermal ALD process of  $\\mathrm{Li_2CO_3}$  are shown in Fig. 2a. A  $\\mathrm{LiO}^t\\mathrm{Bu}$  dose of  $6\\mathrm{s}$ , a water dose of  $50~\\mathrm{ms}$  and a  $\\mathrm{CO}_2$  dose of  $2\\mathrm{s}$  were chosen as standard conditions for thermal ALD of  $\\mathrm{Li_2CO_3}$ . Without  $\\mathrm{H}_2\\mathrm{O}$  dosing no film growth occurred and without  $\\mathrm{CO}_2$ ,  $\\mathrm{LiOH}$  was formed. Due to a slower response speed of the  $\\mathrm{CO}_2$  valve, dosing of  $0.5\\mathrm{s}$  or less did not deliver any  $\\mathrm{CO}_2$  in the chamber (no pressure increase was observed). Purge steps after  $\\mathrm{LiO}^t\\mathrm{Bu}$  and  $\\mathrm{CO}_2$  dose of  $2\\mathrm{s}$  are sufficient to remove the reaction products and unreacted species from the processing chamber, although  $5\\mathrm{s}$  purge was necessary for  $\\mathrm{H}_2\\mathrm{O}$ . A growth per cycle of  $0.60\\mathrm{\\AA}$  was found for the thermal ALD process.",
        "page_idx": 2
    },
    {
        "type": "text",
        "text": "",
        "page_idx": 2
    },
    {
        "type": "text",
        "text": "The saturation behavior of the surface reactions during the two half cycles of the plasma- assisted ALD process, i.e. the exposure to the lithium precursor and  $\\mathrm{O}_2$  plasma, is shown in Fig. 2b: self- limiting growth was verified for both the precursor and the plasma step. For both half- cycles purge steps of  $2\\mathrm{s}$  are sufficient to remove the reaction products and unreacted species. A growth per cycle of  $0.82\\mathrm{\\AA}$  was obtained for a deposition temperature of  $150^{\\circ}\\mathrm{C}$ .",
        "page_idx": 2
    },
    {
        "type": "text",
        "text": "The previously reported growth per cycle of  $0.8\\mathrm{\\AA}$  for thermal ALD of  $\\mathrm{Li_2CO_3}$ , differs from our values. The reason for this difference is unclear, yet it is noted that the main difference with our process is a higher reactor pressure. Plasma- assisted ALD using  $\\mathrm{LiO}^t\\mathrm{Bu}$  on the other hand was reported to have a growth per cycle of  $0.4\\mathrm{\\AA}$ , but the obtained stoichiometry was a mixture of  $\\mathrm{Li_2CO_3}$  and  $\\mathrm{Li}_2\\mathrm{O}$ . Our films grown at  $150^{\\circ}\\mathrm{C}$  are found to be pure  $\\mathrm{Li_2CO_3}$ , as shown in the next section. Moreover, no saturation curves were shown in literature to support the data for this particular case. In general, plasma processes",
        "page_idx": 2
    },
    {
        "type": "image",
        "img_path": "images/figures/fig_2.jpg",
        "image_caption": [
            "Fig. 2 Saturation curves for (a) thermal and (b) plasma-assisted ALD of  $\\mathrm{Li_2CO_3}$  obtained at  $150^{\\circ}\\mathrm{C}$  showing the self-limiting growth behavior of the ALD process. The solid line serves as a guide to the eye. Dotted lines indicate the chosen standard values and the corresponding growth per cycle. Note that the reaction time of  $\\mathrm{H}_2\\mathrm{O}$  after dosing was kept at  $4\\mathrm{s}$ ."
        ],
        "image_footnote": [],
        "page_idx": 2
    },
    {
        "type": "text",
        "text": "often have a higher growth per cycle when compared to thermal processes which is in agreement with our results.21",
        "page_idx": 3
    },
    {
        "type": "text",
        "text": "often have a higher growth per cycle when compared to thermal processes which is in agreement with our results. $^{21}$ Next, the process window of ALD films was extended to deposition temperatures between 50 and  $300^{\\circ}\\mathrm{C}$ . Fig. 3a shows the thickness evolution as a function of the number of ALD cycles for various deposition temperatures. For plasma- assisted ALD and  $T_{\\mathrm{sub}} \\leq 200^{\\circ}\\mathrm{C}$ , the thickness of the films develops linearly with the number of cycles. For temperatures higher than  $250^{\\circ}\\mathrm{C}$ , the film thickness develops according to two slopes, which correlates with a transition in film chemical composition, as discussed in the next section. Due to high temperature sensitivity of the reactions and minor temperature fluctuations of the process table, the trends of the thickness as a function of the number of cycles at  $250^{\\circ}\\mathrm{C}$  varied from occasion to occasion: in some cases they tend to be similar to the growth behavior for  $T \\leq 200^{\\circ}\\mathrm{C}$  and in other instances to  $T > 250^{\\circ}\\mathrm{C}$ . Moreover, films deposited at  $250^{\\circ}\\mathrm{C}$  showed large height differences (see SEM images in the next section), which complicated the extraction of the film thickness. For the thermal process, no transition in film chemical composition was observed. However, the growth per cycle increases slightly as function of the number of ALD cycles, which can be explained by crystallization of the films (in the ESI\u2020 more growth curves are shown for thermal ALD  $\\mathrm{Li}_{2}\\mathrm{CO}_{3}$ ).",
        "page_idx": 3
    },
    {
        "type": "image",
        "img_path": "images/figures/fig_3.jpg",
        "image_caption": [
            "Fig. 3 (a) In situ thickness measurements by SE for plasma-assisted ALD of  $\\mathrm{Li}_{2}\\mathrm{CO}_{3}$  at 50, 200, 275 and  $300^{\\circ}\\mathrm{C}$  and thermal ALD of  $\\mathrm{Li}_{2}\\mathrm{CO}_{3}$  at  $150^{\\circ}\\mathrm{C}$ . The film growth between 50 and  $200^{\\circ}\\mathrm{C}$  with plasma ALD was very similar (see ESI\u2020). (b) Growth per cycle as a function of process table temperature for both plasma-assisted (squares) and thermal (circles) ALD processes."
        ],
        "image_footnote": [],
        "page_idx": 3
    },
    {
        "type": "text",
        "text": "",
        "page_idx": 3
    },
    {
        "type": "text",
        "text": "In Fig. 3b, both the temperature dependency of the growth per cycle for the plasma- assisted, as well as the thermal ALD process is shown. It can be noticed that the growth per cycle of the thermal ALD process strongly decreases at  $50^{\\circ}\\mathrm{C}$ , indicating the lower limit of the temperature window. The ALD process window for the plasma- assisted process is extended towards lower temperatures, as it has a similar growth per cycle at  $50^{\\circ}\\mathrm{C}$  as at higher temperatures. The overall growth per cycle is higher for the plasma- assisted process as compared to the thermal process. As mentioned before, this is more often observed for plasma processes due to the relatively high reactivity of the plasma species which could create a higher density of reactive surface sites. $^{21}$  The differences in growth per cycle between thermal and plasma ALD, but also between different deposition temperatures for plasma- assisted ALD are confirmed by EBS data (see Fig. 3b). A slight decrease in growth per cycle with increasing temperature was observed for the thermal ALD process. This decrease might be caused by desorption of part of the absorbed precursor monolayer from the surface, by higher purity film growth or by an increase in film crystallinity. The crystallinity of the films will be further discussed in the next paragraph.",
        "page_idx": 3
    },
    {
        "type": "text",
        "text": "To summarize, it is shown that both plasma- assisted and thermal ALD of  $\\mathrm{Li}_{2}\\mathrm{CO}_{3}$  show typical ALD growth behavior within a wide temperature window. Plasma- assisted ALD allows for lower temperature depositions, which results in a wider choice of (substrate) materials that can be used. This is particularly useful when temperature- sensitive materials are adopted, such as polymers. $^{21}$  In addition, the plasma- assisted process allows for higher growth per cycle values and shorter cycle times compared to thermal ALD, without compromising on the quality of the layer. This will enable higher throughputs for ALD reactors.",
        "page_idx": 3
    },
    {
        "type": "text",
        "text": "Chemical composition",
        "text_level": 1,
        "page_idx": 3
    },
    {
        "type": "text",
        "text": "The stoichiometry of  $50~\\mathrm{nm}$  thick films was probed using a combination of ERD and EBS. The atomic percentage of all the elements in the film is reported in Table 2. For thermal and plasma- assisted ALD films grown up to  $250^{\\circ}\\mathrm{C}$ , the results point out a stoichiometry very similar to  $\\mathrm{Li}_{2}\\mathrm{CO}_{3}$ . The films are slightly sub- stoichiometric, since the carbon content in the films is relatively low (stoichiometric  $\\mathrm{Li}_{2}\\mathrm{CO}_{3}$  contains  $33.3\\mathrm{at\\%}$  Li,  $16.7\\mathrm{at\\%}$  C and  $50.0\\mathrm{at\\%}$  O). Furthermore, the calculated mass density for these samples is slightly lower than the bulk density of  $2.11\\mathrm{gcm}^{- 3}$ . Only a few at% of H is found in the films.",
        "page_idx": 3
    },
    {
        "type": "text",
        "text": "Plasma ALD at  $300^{\\circ}\\mathrm{C}$  on the other hand shows a high hydrogen content, suggesting the co- presence of LiOH. As mentioned before, air exposure of the fabricated layers was minimized by transporting the samples in an evacuated transport tube, although some degradation of the layers cannot be excluded. The hydrogen content is not constant through the film thickness, but is mainly present in the film's depth indicating air reactivity after deposition (a depth profile shown in",
        "page_idx": 3
    },
    {
        "type": "table",
        "img_path": "images/2e454929944eb929f20f786f3f7c5f57a16a8fcf3cc14dc42f9c590ee0c43458.jpg",
        "table_caption": [
            "Table 2Properties of  $\\sim 50mm$  films fabricated using the standard thermal ALD process at  $150^{\\circ}C$  and plasma ALD process at 150, 250 and  $300^{\\circ}C$  The growth per cycle in terms of atoms per  $\\mathsf{nm}^2$  and the atomic percentages where determined by EBS and ERD. The mass density was obtained by combining EBS and SE results. In the first row the typical error is given for a certain parameter"
        ],
        "table_footnote": [],
        "table_body": "<table><tr><td>Sample</td><td>GPC (at. per nm\u00b2)</td><td>[Li] (at%)</td><td>[C] (at%)</td><td>[O] (at%)</td><td>[H] (at%)</td><td>Mass density (g cm-3)</td></tr><tr><td>Thermal 150\u2103</td><td>2.09 \u00b1 0.1</td><td>33.4 \u00b1 1.7</td><td>14.6 \u00b1 0.8</td><td>50.7 \u00b1 2.0</td><td>1.3 \u00b1 0.2</td><td>1.95 \u00b1 0.20</td></tr><tr><td>Plasma 150\u2103</td><td>3.08</td><td>32.7</td><td>15.1</td><td>49.6</td><td>2.6</td><td>2.06</td></tr><tr><td>Plasma 250\u2103</td><td>2.76</td><td>30.5</td><td>15.8</td><td>50.9</td><td>2.8</td><td>1.97</td></tr><tr><td>Plasma 300\u2103</td><td>6.83</td><td>30.9</td><td>13.3</td><td>44.7</td><td>11.1</td><td>n.a.</td></tr></table>",
        "page_idx": 4
    },
    {
        "type": "text",
        "text": "the  $\\mathrm{ESI}\\dagger$  . The relatively high carbon content suggests that the film reacted from LiOH towards  $\\mathrm{Li}_2\\mathrm{CO}_3$  upon air exposure. The reactivity of plasma ALD films deposited at  $300^{\\circ}C$  will be discussed in more detail later in this paragraph.",
        "page_idx": 4
    },
    {
        "type": "text",
        "text": "For all samples, the amount of deposited lithium atoms scales with the growth per cycle obtained by SE (see Fig. 3b). Assuming the mass density of stoichiometric  $\\mathrm{Li}_2\\mathrm{CO}_3$  to be equal to the bulk density of  $2.11\\mathrm{gcm}^{- 3}$  , one monolayer of lithium carbonate contains roughly  $10.58\\mathrm{Li}$  atoms per  $\\mathrm{nm}^2.\\ddagger$  Based on the EBS growth per cycle of  $2.09\\mathrm{Li}$  atom per  $\\mathrm{nm}^2$  for the thermal ALD process, in each cycle approximately  $1 / 5^{\\mathrm{th}}$  of a monolayer of  $\\mathrm{Li}_2\\mathrm{CO}_3$  is deposited. For the plasma- assisted process, about  $1 / 4^{\\mathrm{th}}$  to  $1 / 3^{\\mathrm{rd}}$  of a monolayer is deposited every cycle.",
        "page_idx": 4
    },
    {
        "type": "text",
        "text": "For plasma ALD at  $300^{\\circ}C$  the amount of deposited Li atoms deviates strongly from the lower temperature processes. At the same time the SE growth per cycle for this sample, but also for the one prepared at  $275^{\\circ}C$  , deviates from the lower temperature. depositions. The films deposited at higher temperatures changed when they were removed from the reactor as could be observed visually. Furthermore, the ellipsometric data obtained ex situ could not be fitted using the same model as during in situ measurements. The instability, deviating growth per cycle and increased hydrogen content of these layers suggests that the formed layers were not  $\\mathrm{Li}_2\\mathrm{CO}_3$  but rather a mixture of LiOH and  $\\mathrm{Li}_2\\mathrm{O}$  . The increased growth per cycle can be explained by the fact that LiOH is hygroscopic and easily absorbs  $\\mathrm{H}_2\\mathrm{O}$  and forms a hydrate.16,23,28 It is reported for thermal ALD of LiOH at  $225^{\\circ}C$  that long purge times of 2 hours lead to a stable mass measured by QCM as a result of  $\\mathrm{H}_2\\mathrm{O}$  desorption.16",
        "page_idx": 4
    },
    {
        "type": "text",
        "text": "To further investigate the film instability for growth temperatures above  $250^{\\circ}C$ $50~\\mathrm{nm}$  thick films were fabricated at different deposition temperatures. These were then subsequently exposed to  $\\mathrm{CO_2}$  and  $\\mathrm{H}_2\\mathrm{O}$  pulses inside the ALD reactor. The films were measured by in situ SE and the phase change  $(\\Delta)$  was monitored at  $589~\\mathrm{nm}$  after every pulse as shown in Fig.4. For plasma depositions at  $250^{\\circ}C$ $\\Delta$  was unaffected by  $\\mathrm{CO_2}$  and  $\\mathrm{H}_2\\mathrm{O}$  exposure, pointing out the stability of the film. However, the film deposited at a slightly higher temperature of  $275^{\\circ}C$  strongly reacted with  $\\mathrm{CO_2}$  whereas for the film deposited at  $300^{\\circ}\\mathrm{C}\\Delta$  only slightly changes during the first pulse. Both LiOH and  $\\mathrm{Li}_2\\mathrm{O}$  could react with  $\\mathrm{CO_2}$  to form  $\\mathrm{Li}_2\\mathrm{CO}_3$  .However, it is reported in literature that the reaction between  $\\mathrm{Li}_2\\mathrm{O}$  and  $\\mathrm{CO_2}$  for temperatures from 200 to  $400^{\\circ}C$  only occurs in the top few nanometers of the  $\\mathrm{Li}_2\\mathrm{O}$  and then a self- limiting shell of  $\\mathrm{Li}_2\\mathrm{CO}_3$  develops.29 This in contrast to LiOH, which would be extremely reactive towards  $\\mathrm{CO_2}$  .Hence, the film at  $300^{\\circ}C$  most likely consists of  $\\mathrm{Li}_2\\mathrm{O}$  as after the first  $\\mathrm{CO_2}$  pulse  $\\Delta$  only slightly changes suggesting that only a surface reaction is occurring. During subsequent exposure steps, the layer does not further react with  $\\mathrm{CO_2}$  implying the absence of LiOH. After the  $\\mathrm{CO_2}$  pulses, the sample was subjected to  $\\mathrm{H}_2\\mathrm{O}$  pulses. As observed in Fig.4,the  $300^{\\circ}C$  film consisting of  $\\mathrm{Li}_2\\mathrm{O}$  is reacting with the  $\\mathrm{H}_2\\mathrm{O}$  forming LiOH. Next,  $\\mathrm{CO_2}$  is pulsed again, and the layer is again reacting to form  $\\mathrm{Li}_2\\mathrm{CO}_3$  . Unlike the film deposited at  $300^{\\circ}C$  ,the as- deposited  $275^{\\circ}C$  film was very reactive towards the first  $\\mathrm{CO_2}$  pulses and therefore (partly) consisted of LiOH. For all other films, which include plasma ALD films deposited at  $50 - 250^{\\circ}C$  and thermal ALD films deposited at  $50 - 300^{\\circ}C$  the change in  $\\Delta$  was negligibly small, indicating that almost no reaction with  $\\mathrm{H}_2\\mathrm{O}$  or  $\\mathrm{CO_2}$  occurred. These stable  $\\mathrm{Li}_2\\mathrm{CO}_3$  films were used for ex situ XPS analysis which will be discussed later in this section.",
        "page_idx": 4
    },
    {
        "type": "text",
        "text": "",
        "page_idx": 4
    },
    {
        "type": "text",
        "text": "The in situ SE measurements presented in Fig. 4 show the formation of  $\\mathrm{LiOH / Li_2O}$  for plasma- assisted ALD at processing temperatures  $>250^{\\circ}C$  For these temperatures it was also",
        "page_idx": 4
    },
    {
        "type": "image",
        "img_path": "images/figures/fig4.jpg",
        "image_caption": [
            "Fig.4 Phase shift of the incident light  $(\\Delta)$  from in situ SE measurements of the reaction of  $\\mathrm{CO_2}$  and  $\\mathsf{H}_2\\mathsf{O}$  with  $\\sim 50$  nm plasma ALD films grown at 250, 275 and  $300^{\\circ}C$  First,  $\\mathrm{CO_2}$  was dosed into the reaction chamber 20 times with pulses of 2 s, next  $\\mathsf{H}_2\\mathsf{O}$  was pulsed 20 times for  $50~\\mathrm{ms}$  and afterwards  $\\mathrm{CO_2}$  was again pulsed 20 times. SE data was recorded after every pulse and  $\\Delta$  is plotted at  $589~\\mathrm{nm}$"
        ],
        "image_footnote": [],
        "page_idx": 4
    },
    {
        "type": "image",
        "img_path": "images/figures/fig_5.jpg",
        "image_caption": [
            "Fig. 5 In situ SE thickness measurement for plasma-assisted ALD of  $\\mathrm{Li}_{2}\\mathrm{CO}_{3}$  at  $300^{\\circ}\\mathrm{C}$  using different  $\\mathrm{O}_{2}$  plasma exposure times."
        ],
        "image_footnote": [],
        "page_idx": 5
    },
    {
        "type": "text",
        "text": "shown that the film thickness versus number of ALD cycles develops differently. In the first 100 cycles the film growth was significantly different from the rest of the deposition which is correlated with the transition in film chemical composition. Since the use of plasma at processing temperatures  $>250^{\\circ}\\mathrm{C}$  has a significant effect on the film growth and composition, also the effect of the plasma duration was investigated. Up to this point, a plasma exposure of  $3\\mathrm{s}$  was adopted. Fig. 5 shows the thickness evolution with number of ALD cycles for various plasma exposure times. As observed from the graph, the bulk growth per cycle for different plasma exposure times is similar. However, for longer plasma exposure times, the growth per cycle requires a lower number of ALD cycles to become linear, compared to shorter plasma exposure times. The formation of  $\\mathrm{LiOH / Li}_{2}\\mathrm{O}$  can thus be further stimulated by prolonging the plasma exposure time.",
        "page_idx": 5
    },
    {
        "type": "text",
        "text": "The chemical composition of the deposited films was further studied by ex situ XPS. No sputtering procedure was adopted, as it was found that the stoichiometry of the films changed due to interaction with Ar ions. Upon chemical decomposition during sputtering,  $\\mathrm{Li}_{2}\\mathrm{CO}_{3}$  experiences a transition to  $\\mathrm{Li}_{2}\\mathrm{O}$ $\\mathrm{(ESI^{\\dagger})}$ . In Fig. 6, the XPS core level spectra of C 1s, Li 1s and O 1s are shown for thermal ALD at  $150^{\\circ}\\mathrm{C}$ . The binding energy scale was calibrated by using the hydrocarbon contamination C 1s peak at  $285.0\\mathrm{eV}$ . As expected, the C 1s spectrum shows a main peak at  $\\sim 290.1\\mathrm{eV}$  assigned to the carbonate environment in  $\\mathrm{Li}_{2}\\mathrm{CO}_{3}$ . The other peaks fitted with a red line are associated with adventitious carbon on the sample surface. In the Li 1s spectrum a peak at  $\\sim 55.4\\mathrm{eV}$  is observed which is associated to  $\\mathrm{Li}_{2}\\mathrm{CO}_{3}$ . The O 1s spectrum consists of a peak with a maximum at  $\\sim 531.8\\mathrm{eV}$ . The shape of the peak is slightly asymmetric. To visualize the asymmetry a second peak is fitted to the data. The asymmetry can be explained by the crystallographic structure of  $\\mathrm{Li}_{2}\\mathrm{CO}_{3}$  in which two oxygen atoms have an identical environment, but the third oxygen has a different environment of surrounding atoms. The obtained stoichiometry for this film was:  $33.0\\mathrm{at\\%}$  lithium,  $17.7\\mathrm{at\\%}$  carbon and  $49.3\\mathrm{at\\%}$  oxygen, corresponding to stoichiometric  $\\mathrm{Li}_{2}\\mathrm{CO}_{3}$ . Proportionate, there is slightly more carbon than obtained by EBS. To some extent, the difference can be explained by the low penetration depth of XPS  $(\\sim 10\\mathrm{nm})$  and the presence of carbon on the sample surface. All other films (prepared by plasma as well as thermal ALD) are measured and subsequently fitted using the same method and all showed the expected  $\\mathrm{Li}_{2}\\mathrm{CO}_{3}$  stoichiometry. The results are summarized in the ESI.\u2020",
        "page_idx": 5
    },
    {
        "type": "text",
        "text": "",
        "page_idx": 5
    },
    {
        "type": "text",
        "text": "$\\mathrm{Li}_{2}\\mathrm{CO}_{3}$  films which are only slightly sub- stoichiometric can thus be deposited by thermal as well as by plasma- assisted ALD. In addition, it is possible to deposited  $\\mathrm{Li}_{2}\\mathrm{O}$  at temperatures  $>250^{\\circ}\\mathrm{C}$  using the plasma- assisted process. It has already been shown in literature that this is also possible using thermal ALD for temperatures  $>250^{\\circ}\\mathrm{C}$ , when the  $\\mathrm{CO}_{2}$  step was omitted from the process. Deposition of  $\\mathrm{Li}_{2}\\mathrm{O}$  can be beneficial when presence of carbon in the films is undesirable. On the other hand, with thermal ALD it is possible to deposit  $\\mathrm{Li}_{2}\\mathrm{CO}_{3}$  films also at high temperatures of  $300^{\\circ}\\mathrm{C}$ . If high temperature  $\\mathrm{Li}_{2}\\mathrm{CO}_{3}$  depositions are preferred, for example when the process is combined in super- cycles (to make more complex material structures) employing also precursors or co- reactants which require higher deposition temperatures, the thermal process could be preferred.",
        "page_idx": 5
    },
    {
        "type": "text",
        "text": "Crystallinity and morphology",
        "text_level": 1,
        "page_idx": 5
    },
    {
        "type": "text",
        "text": "XRD was used to determine the crystallinity of the films deposited at different temperatures. Fig. 7 shows the X- ray diffractograms for  $\\sim 50\\mathrm{nm}$  thick films. Both plasma and thermal",
        "page_idx": 5
    },
    {
        "type": "image",
        "img_path": "images/figures/fig_6.jpg",
        "image_caption": [
            "Fig. 6 XPS (a) C 1s, (b) Li 1s and (c) O 1s spectra for  $\\mathrm{Li}_{2}\\mathrm{CO}_{3}$  grown by thermal ALD at  $150^{\\circ}\\mathrm{C}$ . The measured spectra (black line) and fitted peaks (blue and red) are plotted together. The obtained  $\\mathrm{Li}_{2}\\mathrm{CO}_{3}$  stoichiometry is  $33.0\\mathrm{at\\%}$  Li,  $17.7\\mathrm{at\\%}$  C and  $49.3\\mathrm{at\\%}$  O."
        ],
        "image_footnote": [],
        "page_idx": 5
    },
    {
        "type": "image",
        "img_path": "images/figures/fig_7.jpg",
        "image_caption": [
            "Fig. 7 XRD gonio scans of  $\\sim 50 \\mathrm{nm}$  thick  $\\mathrm{Li_2CO_3}$  films grown on TiN using thermal (blue) and plasma (red) ALD at different processing temperatures. The bars in the lower panel indicate the expected diffraction from a  $\\mathrm{Li_2CO_3}$  powder sample. The reflections at  $\\sim 42.5$  originate from the TiN (200) textured substrate."
        ],
        "image_footnote": [],
        "page_idx": 6
    },
    {
        "type": "text",
