Repository: sciknoworg/ALD-E-ImageMiner

## 📋 ALD-E-ImageMiner Overview

## Dataset

### Organization

#### Categories

- atomic-layer-deposition
- atomic-layer-etching

#### Sub-categories

- experimental-usecase
- simulation-usecase

### 🗂️ Directory Structure
```text
data
├── pilot-annotation-task
│   ├── atomic-layer-deposition
│   │   ├── experimental-usecase
│   │   │   ├── paper #
│   │   │   │   ├── images
│   │   │   │   │   ├── figures

## Question–Answer Categories for Materials Science Figures

[Q&A examples](QA_Examples.md) for **10 categories**, each containing **at least 5 Q\&A examples**, suitable for figures in **materials science literature**.

File: data/atomic-layer-deposition/experimental-usecase/38/content.json (part 1 of 2)
[
    {
        "type": "text",
        "text": "Intercalation of Lithium Ions from Gaseous Precursors into  $\\beta$ -MnO $_2$  Thin Films Deposited by Atomic Layer Deposition",
        "text_level": 1,
        "page_idx": 0
    },
    {
        "type": "text",
        "text": "Heta- Elisa Nieminen, $^{\\dagger ,\\#}$  Ville Miikkulainen, $^{\\dagger ,\\#}$  Daniel Settipani, $^{\\ddagger ,\\parallel}$  Laura Simonelli, $^{\\S ,\\mathbb{D}}$  Philipp H\u00f6nicke, $^{\\parallel}$  Claudia Zech, $^{\\parallel}$  Yves Kayser, $^{\\parallel}$  Burkhard Beckhoff, $^{\\parallel}$  Ari- Pekka Honkanen, $^{\\ddagger}$  Mikko J. Heikkila, $^{\\dagger}$  Kenichiro Mizohata, $^{\\ddagger}$  Kristoffer Meinander, $^{\\ddagger ,\\nabla}$  Oili M.E. Ylivaara, $^{\\perp}$  Simo Huotari, $^{\\ddagger}$  and Mikko Ritala $^{*,\\dagger ,\\mathbb{D}}$",
        "page_idx": 0
    },
    {
        "type": "text",
        "text": "$^{\\dagger}$ Department of Chemistry and  $^{\\ddagger}$ Department of Physics, University of Helsinki, P.O. Box 64, FI- 00014 Helsinki, Finland  $^{\\S}$ CELLS- ALBA Synchrotron Radiation Facility, Carrer de la Llum 2- 26, Cerdanyola del Vall\u00e8s, ES- 08290 Barcelona, Spain  $^{\\parallel}$ Physikalisch- Technische Bundesanstalt, Abbestr. 2- 12, DE- 10587 Berlin, Germany  $^{\\perp}$ VTT Technical Research Centre of Finland Limited, P.O. Box 1000, FI- 02044 Espoo, Finland",
        "page_idx": 0
    },
    {
        "type": "text",
        "text": "Supporting Information",
        "page_idx": 0
    },
    {
        "type": "text",
        "text": "ABSTRACT:  $\\mathrm{LiMn}_2\\mathrm{O}_4$  is a promising candidate for a cathode material in lithium- ion batteries because of its ability to intercalate lithium ions reversibly through its three- dimensional manganese oxide network. One of the promising techniques for depositing  $\\mathrm{LiMn}_2\\mathrm{O}_4$  thin- film cathodes is atomic layer deposition (ALD). Because of its unparalleled film thickness control and film conformality, ALD helps to fulfill the industry demands for smaller devices, nanostructured electrodes, and all- solid- state batteries. In this work, the intercalation mechanism of  $\\mathrm{Li^{+}}$  ions into an ALD- grown  $\\beta - \\mathrm{MnO}_2$  thin film was studied. Samples were prepared by pulsing  $\\mathrm{LiO^{\\prime}Bu}$  and  $\\mathrm{H}_2\\mathrm{O}$  for different cycle numbers onto about 100 nm thick  $\\mathrm{MnO}_2$  films at  $225^{\\circ}\\mathrm{C}$  and characterized with X- ray absorption spectroscopy, X- ray diffraction, X- ray reflectivity, time- of- flight elastic recoil detection analysis, and residual stress measurements. It is proposed that for  $< 100$",
        "page_idx": 0
    },
    {
        "type": "image",
        "img_path": "images/380883842d329e1d2658af904adc1caac071a4885e5bacdc9cf4eb516fb8605b.jpg",
        "image_caption": [],
        "image_footnote": [],
        "page_idx": 0
    },
    {
        "type": "text",
        "text": "cycles of  $\\mathrm{LiO^{\\prime}Bu / H_{2}O}$  the  $\\mathrm{Li^{+}}$  ions penetrate only to the surface region of the  $\\beta - \\mathrm{MnO}_2$  film, and the samples form a mixture of  $\\beta - \\mathrm{MnO}_2$  and a lithium- deficient nonstoichiometric spinel phase  $\\mathrm{Li}_x\\mathrm{Mn}_2\\mathrm{O}_4$ $(0< x< 0.5)$ . When the lithium concentration exceeds  $x\\approx 0.5$  in  $\\mathrm{Li}_x\\mathrm{Mn}_2\\mathrm{O}_4$  (corresponding to 100 cycles of  $\\mathrm{LiO^{\\prime}Bu / H_{2}O}$ ), the crystalline phase of manganese oxide changes from the tetragonal pyrolusite to the cubic spinel, which enables the  $\\mathrm{Li^{+}}$  ions to migrate throughout the whole film. Annealing in  $\\mathrm{N}_2$  at  $600^{\\circ}\\mathrm{C}$  after the lithium incorporation seemed to convert the films completely to the pure cubic spinel  $\\mathrm{LiMn}_2\\mathrm{O}_4$ .",
        "page_idx": 0
    },
    {
        "type": "text",
        "text": "INTRODUCTION",
        "text_level": 1,
        "page_idx": 0
    },
    {
        "type": "text",
        "text": "Lithium- ion batteries (LIBs) are used for power storage in portable electronic devices, electric cars, and many other cutting- edge applications. LIBs are rechargeable batteries, which mean that  $\\mathrm{Li^{+}}$  ions migrate between the anode and cathode reversibly. For the battery to work and maintain its capacity, the electrodes need to be stable when  $\\mathrm{Li^{+}}$  ions are intercalated to and extracted from the structure upon charge- discharge cycling. With the advent of technologies such as wearable electronics, there is an urgent need for the development of new concepts for the LIBs to meet the increasing demands on energy density, mechanical properties, and capacity retention of the batteries. These demands can be met with nanostructured electrodes and all- solid- state battery architectures. $^{1 - 4}$",
        "page_idx": 0
    },
    {
        "type": "text",
        "text": "All- solid- state batteries require the electrode and electrolyte materials to be deposited as thin films. Atomic layer deposition (ALD) is a gas- phase thin- film deposition technique where the substrate is exposed to precursors alternately for self- limiting reaction steps. $^{5}$  Reactions occur only between the precursor gas molecules and the surface species formed by the other precursor, so that the film thickness increases with an increasing number of reaction cycles. As no chemical reactions take place in the gas phase, the film growth is highly controllable, and the resulting films have excellent uniformity and conformality even on demanding, nanostructured surface topologies. $^{6}$  These qualities make ALD an ideal technique to deposit electrode materials for LIBs. $^{7}$",
        "page_idx": 0
    },
    {
        "type": "text",
        "text": "",
        "page_idx": 0
    },
    {
        "type": "text",
        "text": "The stoichiometric cubic spinel  $\\mathrm{LiMn}_2\\mathrm{O}_4$  crystallizes in a space group  $Fd3m$  (Figure 1). The oxygen anions arrange in a cubic closed- packed structure, leaving two possible interstitial sites for the metal cations (denoted by Wyckoff symbols $^{8}$ ): tetrahedral  $8\\mathrm{a}$ , which are occupied by lithium ions, and octahedral  $16\\mathrm{d}$ , which are filled with manganese cations.  $\\mathrm{LiMn}_2\\mathrm{O}_4$  is a superb cathode material because of its three- dimensional manganese oxide network which enables the intercalation of lithium ions also beyond the  $1:1\\mathrm{Li} / \\mathrm{Mn}$  stoichiometry, resulting in compositions in the range of  $\\mathrm{Li}_x\\mathrm{Mn}_2\\mathrm{O}_4$ ,  $0\\leq x\\leq 2$ . $^{9 - 11}$  The nonstoichiometric behavior of the oxide improves the specific capacity of the material by",
        "page_idx": 0
    },
    {
        "type": "image",
        "img_path": "images/figures/figure_1.jpg",
        "image_caption": [
            "Figure 1. Crystal structures of (a) spinel  $\\mathrm{LiMn}_2\\mathrm{O}_4$  and (b)  $\\beta -\\mathrm{MnO}_2$ . The interstitial sites of tetrahedral 8a and octahedral 16d are pointed. VESTA software was used to visualize the crystal structures of  $\\mathrm{LiMn}_2\\mathrm{O}_4$  (ICDD PDF 35-0782) and  $\\beta -\\mathrm{MnO}_2$  (ICDD PDF 24-0735)."
        ],
        "image_footnote": [],
        "page_idx": 1
    },
    {
        "type": "text",
        "text": "$10\\%$  12 Furthermore, the low- volume changes upon charge- - discharge cycling make it an ideal electrode material for allsolid- state thin- film batteries where the battery structure is rigid.",
        "page_idx": 1
    },
    {
        "type": "text",
        "text": "Generally, the challenge with  $\\mathrm{LiMn}_2\\mathrm{O}_4$  has been that the material experiences capacity fading rather easily because of the distortion of the bonds between oxygen and the JahnTeller (JT)- active  $\\mathrm{Mn^{3 + }}$  ions.11,13 The JT effect deforms the cubic spinel structure to tetragonal14- 17 or orthorhombic,18- 22 which can destroy the operation of the  $\\mathrm{LiMn}_2\\mathrm{O}_4$  cathode. Because  $\\mathrm{LiMn}_2\\mathrm{O}_4$  has a critical 1:1 balance of  $\\mathrm{Mn^{4 + }}$  and  $\\mathrm{Mn^{3 + }}$  ions, the distortion and phase change occur already at relatively low temperatures of  $280 - 293\\mathrm{K}$  when cooling.14- 20,23 However, it was previously reported that the ALD  $\\mathrm{Li}_x\\mathrm{Mn}_2\\mathrm{O}_4$  thin films, prepared by the approach studied also in this paper, show unexpectedly high capacity retention.24 The capacity of the  $\\mathrm{Li}_x\\mathrm{Mn}_2\\mathrm{O}_4$  electrodes remained high even when they were. cycled over a larger voltage range than that is usually applied, which furthermore provides higher gravimetric capacities than what is usually accessible with this material. These properties make the ALD  $\\mathrm{LiMn}_2\\mathrm{O}_4$  thin film a very promising cathode material for LIBs and generate questions regarding the mechanism of the intercalation.",
        "page_idx": 1
    },
    {
        "type": "text",
        "text": "Miikkulainen et al.24 reported a full conversion of  $\\mathrm{MnO}_2$  thin films to  $\\mathrm{LiMn}_2\\mathrm{O}_4$  thin films by pulsing  $\\mathrm{LiO}^{\\mathrm{f}}\\mathrm{Bu}$  and  $\\mathrm{H}_2\\mathrm{O}$  sequentially on the  $\\mathrm{MnO}_2$  film at  $225^{\\circ}C$  Interestingly,  $\\mathrm{Li}^+$  ions intercalated throughout the whole  $\\mathrm{MnO}_2$  film depth of  $100\\mathrm{nm}$  Normally, the  $\\mathrm{LiO}^{\\mathrm{f}}\\mathrm{Bu} - \\mathrm{H}_2\\mathrm{O}$  process deposits  $\\mathrm{Li}_2\\mathrm{O}$  or LiOH films,26- 28 but on  $\\mathrm{MnO}_2$  it led into a direct intercalation of Li ions into the  $\\mathrm{MnO}_2$  films. Similar lithiation was attempted also on several other metal oxides  $(\\mathrm{V}_2\\mathrm{O}_5,$ $\\mathrm{TiO}_2,$ $\\mathrm{Al}_2\\mathrm{O}_3,$ $\\mathrm{ZrO}_j$ $\\mathrm{Co}_3\\mathrm{O}_4,$ $\\mathrm{Fe}_2\\mathrm{O}_3,$ $\\mathrm{NiO}_j$  and  $\\mathrm{MoO}_3$  but was observed to occur only on  $\\mathrm{V}_2\\mathrm{O}_5$  As ALD thin- film battery materials are likely to be vital contributors toward future portable devices, understanding the Li intercalation process into  $\\mathrm{MnO}_2$  is a critical step toward the application of the thin- film  $\\mathrm{LiMn}_2\\mathrm{O}_4$  cathode material. In this work, we aim to understand the intercalation of  $\\mathrm{Li}^+$  ions further by studying the phase and a local crystal structure together with the electronic structure of a series of thin- film samples using X- ray absorption spectroscopy (XAS), X- ray diffraction (XRD), X- ray reflectivity (XRR), and time- offlight elastic recoil detection analysis (TOF- ERDA) techniques.",
        "page_idx": 1
    },
    {
        "type": "text",
        "text": "EXPERIMENTAL SECTION",
        "text_level": 1,
        "page_idx": 1
    },
    {
        "type": "text",
        "text": "All  $\\mathrm{MnO}_2$  and  $\\mathrm{Li}_x\\mathrm{Mn}_2\\mathrm{O}_4$  samples were deposited in a PICOSUN SUNALE R- 150 ALD reactor. The deposition processes have been published earlier by Miikkulainen et al.24",
        "page_idx": 1
    },
    {
        "type": "text",
        "text": "and Nilsen et al.29 The depositions took place in two steps: first,  $\\mathrm{MnO}_2$  was deposited using  $\\mathrm{Mn(thd)}_3$ $\\mathrm{(thd = 2,2,6,6 - }$  tetramethyl- 3,5- heptanedionato) (Volatec Oy) and ozone (AGA,  $99.999\\%$  .Lithium was added into the  $\\mathrm{MnO}_2$  films by pulsing  $\\mathrm{LiO}^{\\mathrm{f}}\\mathrm{Bu}$  (lithium tert- butoxide) (Acros Organics,  $99\\%$  and water alternately. The amount of lithium was controlled by the number of  $\\mathrm{LiO}^{\\mathrm{f}}\\mathrm{Bu} - \\mathrm{H}_2\\mathrm{O}$  cycles. The deposition temperature in both the processes was  $225^{\\circ}C$  as in the study published earlier.24  $\\mathbf{N}_2$  gas (AGA,  $99.999\\%$  was used for purging and as a carrier gas.",
        "page_idx": 1
    },
    {
        "type": "text",
        "text": "The  $\\mathrm{MnO}_2$  films were deposited on  $\\mathrm{Si}(100)$  wafers with a pulsing sequence of  $0.5\\mathrm{~s~}$  pulse and  $3.0\\mathrm{~s~}$  purge for  $\\mathrm{Mn(thd)}_3$  and  $3.0\\mathrm{~s~}$  pulse and  $3.0\\mathrm{~s~}$  purge for  $\\mathrm{O}_3$  . The pulsing sequence was repeated for 5000 times resulting in around an  $86 - 100\\mathrm{~nm}$  thick  $\\mathrm{MnO}_2$  film. The source temperature for the  $\\mathrm{Mn(thd)}_3$  powder precursor was  $160^{\\circ}\\mathrm{C}$ $\\mathrm{O}_3$  was made by feeding  $\\mathrm{O}_2$  (AGA,  $99.999\\%$  into a Modular  $4\\mathrm{H}C$  ozone generator from Wedeco giving an ozone concentration of about  $165~\\mathrm{g / m^3}$  .A needle valve was used to control the  $\\mathrm{O}_3$  flow into the reactor. A specific nozzle was used in the  $\\mathrm{O}_3$  inlet to ensure gas distribution over the whole wafer.",
        "page_idx": 1
    },
    {
        "type": "text",
        "text": "Lithium was inserted into the film by a pulsing sequence of  $0.5\\mathrm{~s~}$  pulse and  $5\\mathrm{~s~}$  purge for  $\\mathrm{LiO}^{\\mathrm{f}}\\mathrm{Bu}$  and  $0.1\\mathrm{~s~}$  pulse and  $10\\mathrm{~s~}$  purge for  $\\mathrm{H}_2\\mathrm{O}$  . The source temperature of  $\\mathrm{LiO}^{\\mathrm{f}}\\mathrm{Bu}$  was  $160^{\\circ}\\mathrm{C}$  The  $\\mathrm{LiO}^{\\mathrm{f}}\\mathrm{Bu} - \\mathrm{H}_2\\mathrm{O}$  sequence was repeated for 10, 50, 100, 200, or 300 times, creating a set of samples with increasing lithium concentration. The samples with the highest lithium concentration, that is, the samples with 200 and 300  $\\mathrm{LiO}^{\\mathrm{f}}\\mathrm{Bu} - \\mathrm{H}_2\\mathrm{O}$  cycles, were also annealed at 400 and/or 600  $^\\circ \\mathrm{C}$  under  $\\mathrm{N}_2$  gas (AGA,  $99.999\\%$  . For clarity, the samples are named based on their preparation processes (Table 1).",
        "page_idx": 1
    },
    {
        "type": "table",
        "img_path": "images/988a33ce45a4e7487626f293122d61e45357aea765daad132e1cb9eee0dde447.jpg",
        "table_caption": [
            "Table 1.Names and Preparation Methods of the Samples in This Study"
        ],
        "table_footnote": [],
        "table_body": "<table><tr><td>name</td><td>preparation method</td><td>annealing</td></tr><tr><td>MnO2</td><td>MnO2film</td><td>no</td></tr><tr><td>10cLi-MnO2</td><td>MnO2film + 10 LiO4Bu-H2O cycles</td><td>no</td></tr><tr><td>50cLi-MnO2</td><td>MnO2film + 50 LiO4Bu-H2O cycles</td><td>no</td></tr><tr><td>100cLiMnO2</td><td>MnO2film + 100 LiO4Bu-H2O cycles</td><td>no</td></tr><tr><td>200cLi-MnO2</td><td>MnO2film + 200 LiO4Bu-H2O cycles</td><td>no</td></tr><tr><td>300cLi-MnO2</td><td>MnO2film + 300 LiO4Bu-H2O cycles</td><td>no</td></tr><tr><td>200cLi-MnO2-400</td><td>MnO2film + 200 LiO4Bu-H2O cycles</td><td>at 400 \u00b0C for 10 min</td></tr><tr><td>200cLi-MnO2-600</td><td>MnO2film + 200 LiO4Bu-H2O cycles</td><td>at 600 \u00b0C for 10 min</td></tr><tr><td>300cLi-MnO2-600</td><td>MnO2film + 300 LiO4Bu-H2O cycles</td><td>at 600 \u00b0C for 10 min</td></tr></table>",
        "page_idx": 1
    },
    {
        "type": "text",
        "text": "The film thicknesses were analyzed with XRR using a PANalytical X'pert Pro MPD diffractometer or a Rigaku SmartLab diffractometer. Both the diffractometers use Cu K\u03b1 radiation with a wavelength  $\\lambda = 1.5419\\mathrm{~\u00c5}$ . The compositions of the films were characterized with TOF- ERDA. The measurements were done with  $^{79}\\mathrm{Br}^{7 + }$  ions obtained from a 5 MV tandem accelerator (model EGP- 10-II) at the University of Helsinki.",
        "page_idx": 1
    },
    {
        "type": "text",
        "text": "The crystalline phases of the samples were analyzed with XRD. The measurements were done in two geometries. Out- of- plane  $\\theta - 2\\theta$  diffraction was measured with the PANalytical",
        "page_idx": 1
    },
    {
        "type": "image",
        "img_path": "images/figures/figure_2.jpg",
        "image_caption": [
            "Figure 2. Elemental depth profiles of the samples with increasing number of  $\\mathrm{LiO}^{\\prime}\\mathrm{Bu} - \\mathrm{H}_{2}\\mathrm{O}$  cycles."
        ],
        "image_footnote": [],
        "page_idx": 2
    },
    {
        "type": "table",
        "img_path": "images/9e9bf921e4c43ba17b453b955dee242fba45a913456266fefcf3bd36d6196c01.jpg",
        "table_caption": [
            "Table 2. Results of the Compositional Analysis of the Films"
        ],
        "table_footnote": [
            "The composition is an average throughout the whole film thickness."
        ],
        "table_body": "<table><tr><td>sample</td><td>composition</td><td>Li/Mn/O (at. %)</td><td>H (at. %)</td><td>C (at. %)</td><td>F (at. %)</td></tr><tr><td>MnO2</td><td>Mn1.0O2</td><td>0:33.1:65.6</td><td>0.3</td><td>0.1</td><td>0.2</td></tr><tr><td>10cLi-MnO2</td><td>Li0.025Mn2.1O4</td><td>0.4:34.1:33.8</td><td>0.5</td><td>0.3</td><td>0.2</td></tr><tr><td>50cLi-MnO2</td><td>Li0.11Mn2.0O4</td><td>1.8:32.1:64.5</td><td>0.4</td><td>0.1</td><td>0.2</td></tr><tr><td>100cLi-MnO2</td><td>Li0.52Mn2.1O4</td><td>7.8:31:62:97</td><td>0.6</td><td>0.1</td><td>0.2</td></tr><tr><td>200cLi-MnO2</td><td>Li0.65Mn2.0O4</td><td>9.7:29.6:59.7</td><td>0.3</td><td>0.1</td><td>0.2</td></tr><tr><td>300cLi-MnO2</td><td>Li1.1Mn2.0O4</td><td>14.9:28.4:55.5</td><td>0.6</td><td>0.2</td><td>0.2</td></tr><tr><td>Annealed Samples</td><td></td><td></td><td></td><td></td><td></td></tr><tr><td>200cLi-MnO2-400</td><td>Li0.70Mn2.1O4</td><td>10.2:30.3:58.4</td><td>0.4</td><td>0.2</td><td>0.2</td></tr><tr><td>200cLi-MnO2-600</td><td>Li0.78Mn2.1O4</td><td>11.2:30.1:57.8</td><td>0.2</td><td>0.2</td><td>0.2</td></tr><tr><td>300cLi-MnO2-600</td><td>Li0.97Mn1.8O4</td><td>14.1:26.8:58.2</td><td>0.4</td><td>0.2</td><td>0.1</td></tr></table>",
        "page_idx": 2
    },
    {
        "type": "text",
        "text": "diffractometer using programmable divergence and antiscatter slits as focusing optics and a PIXcel 1D detector. In- plane  $2\\theta_{\\chi}$  diffraction was measured using the Rigaku diffractometer and a Rigaku Dtex250 detector with a parallel multilayer mirror and parallel slit collimator optical system. The constant  $\\omega$  and  $2\\theta$  angles were  $0.3^{\\circ}$ .",
        "page_idx": 2
    },
    {
        "type": "text",
        "text": "The residual stresses of the films were assessed using a Toho Technology FLX- 2320- S instrument by measuring the curvature of the sample before and after the film deposition and lithium intercalation. The results were analyzed with a Toho Technology Thin Film Stress Measurement System software.",
        "page_idx": 2
    },
    {
        "type": "text",
        "text": "The electronic structure and the local crystal structure of the samples were studied with the X- ray absorption near- edge structure (XANES) and extended X- ray absorption fine structure (EXAFS) techniques. The measurements were performed for the K- and L- edges of manganese and for the K- edge of oxygen. The K- edge of manganese was studied at the CLESS beamline 22 of ALBA synchrotron. During operation, electrons were at  $3\\mathrm{GeV}$  in the booster with a current of around  $150\\mathrm{mA}$ . The measurements were done at room temperature  $(27.7^{\\circ}\\mathrm{C})$  under  $10^{- 2}$  bar pressure. The primary beam size was  $1.5\\times 0.5\\mathrm{mm}^2$ , and it was set to  $45^{\\circ}$  angle with respect to the samples. The samples were measured continuously in total fluorescence yield (TFY) and in total electron yield (TEY) modes. The TFY signal was collected with an XR- 100SDD detector located at  $90^{\\circ}$  with respect to the incoming beam and the TEY signal by measuring the drain current of the samples. The data were collected up to  $k = 18$ $\\mathrm{\\AA}^{- 1}$  with the scanning sequence:  $6400 - 6520\\mathrm{eV}$  with steps of  $1\\mathrm{eV}$  (total of 120 points in  $60~\\mathrm{s}$ ),  $6521 - 6582\\mathrm{eV}$  with steps of  $0.2\\mathrm{eV}$  (total of 306 points in  $153~\\mathrm{s}$ ), and  $6582.2 - 7782.8$  with steps of  $1\\mathrm{eV}$  (total of 1200 points in  $600~\\mathrm{s}$ ). The XANES data analysis was done using the ATHENA program within the IFEFFIT software package together with the curve and peak fitting software Fityk. The EXAFS data were least- square fitted to a theoretical model using ARTEMIS, also within the IFEFFIT package. A k range of  $2.912 - 11.671\\mathrm{\\AA}^{- 1}$  was used in the Fourier transform (FT) of the EXAFS data. Three powder standards of  $\\mathrm{MnO}$ ,  $\\mathrm{MnO}_{2}$ , and  $\\mathrm{LiMnO}_{4}$  were used.",
        "page_idx": 2
    },
    {
        "type": "text",
        "text": "",
        "page_idx": 2
    },
    {
        "type": "text",
        "text": "The L- edge of manganese and the K- edge of oxygen were studied with XANES at the plane grating monochromator beamline at the laboratory of Physikalisch- Technische Bundesanstalt (PTB) at the synchrotron radiation source BESSY II. The measurement was performed using PTB's ultrahigh vacuum instrument for X- ray spectrometry and",
        "page_idx": 2
    },
    {
        "type": "text",
        "text": "related techniques.32 The three powder standards of  $\\mathrm{MnO}_2$ ,  $\\mathrm{Mn}_2\\mathrm{O}_3$ , and  $\\mathrm{LiMn}_2\\mathrm{O}_4$  that were placed on Si wafer pieces were used. The incident beam angles were  $0.5^{\\circ}$ ,  $1^{\\circ}$ , and  $45^{\\circ}$ .",
        "page_idx": 3
    },
    {
        "type": "text",
        "text": "RESULTS AND DISCUSSION",
        "text_level": 1,
        "page_idx": 3
    },
    {
        "type": "text",
        "text": "The samples were prepared by ALD in two steps. First an  $\\mathrm{MnO}_2$  film was deposited with  $\\mathrm{Mn(thd)}_3$  and  $\\mathrm{O}_3$  as precursors, and second, after characterization of the  $\\mathrm{MnO}_2$  film, lithium was intercalated by pulsing  $\\mathrm{LiO}^4\\mathrm{Bu}$  and  $\\mathrm{H}_2\\mathrm{O}$  alternately so that the composition of the sample changed from  $\\mathrm{MnO}_2$  to  $\\mathrm{LiMn}_2\\mathrm{O}_4$ . A set of partially lithiated samples with average stoichiometries through the whole film thickness in the range of  $\\mathrm{Li}_x\\mathrm{Mn}_2\\mathrm{O}_4$ $0< x< 1$  was prepared by increasing the number of  $\\mathrm{LiO}^4\\mathrm{Bu} / \\mathrm{H}_2\\mathrm{O}$  ALD cycles from 10 to 300.",
        "page_idx": 3
    },
    {
        "type": "text",
        "text": "Composition, Thickness, and Residual Stress. Compositional analysis was done with TOF- ERDA. Figure 2 shows the elemental depth profiles, and Table 2 reports the average compositions obtained by integrating over the whole film thickness. The  $\\mathrm{MnO}_2$  film had an  $\\mathrm{Mn / O}$  stoichiometry of 33:66, and the film contained only small amounts of impurities. Fluorine was found from all the samples and it most probably comes from fluoroelastomer gaskets that were in use in the reactor and in the  $\\mathrm{O}_3$  line. The amount of lithium in the films increased as the number of  $\\mathrm{LiO}^4\\mathrm{Bu} - \\mathrm{H}_2\\mathrm{O}$  cycles increased, as expected. Stoichiometric  $\\mathrm{LiMn}_2\\mathrm{O}_4$  was achieved after 300 ALD cycles of  $\\mathrm{LiO}^4\\mathrm{Bu}$  and  $\\mathrm{H}_2\\mathrm{O}$  on a  $100\\mathrm{nm}$  thick  $\\mathrm{MnO}_2$  film. The depth profiles (Figure 2) reveal that lithium is distributed only in the top part of the film in the samples  $10\\mathrm{cLi} - \\mathrm{MnO}_2$ ,  $50\\mathrm{cLi} - \\mathrm{MnO}_2$ , and  $100\\mathrm{cLi} - \\mathrm{MnO}_2$ , that is, when the average composition of the material is  $\\mathrm{Li}_x\\mathrm{Mn}_2\\mathrm{O}_4$ $x\\leq 0.5$ . In the lithiated top parts of the films in these samples, the lithium concentrations were 0.6, 3.2, and 9.6 at.  $\\%$ , respectively. In the samples  $200\\mathrm{cLi} - \\mathrm{MnO}_2$  and  $300\\mathrm{cLi} - \\mathrm{MnO}_2$ , lithium is penetrated throughout the whole film thickness. Judged by visual inspection, the lithiation appeared to occur homogeneously over the whole substrate. The easy and highly controllable gas- phase lithiation process provides films with excellent purity, as the samples contained only small amounts of impurities.",
        "page_idx": 3
    },
    {
        "type": "text",
        "text": "The film thickness was measured by XRR before and after the lithium intercalation (Table 3). For the  $\\mathrm{MnO}_2$  film, a thickness nonuniformity of around  $10\\%$  on a  $150\\mathrm{mm}$  Si wafer The thicknesses of the lithiated layer were analyzed with TOF- ERDA and XRR. The film thickness analysis was done with XRR.",
        "page_idx": 3
    },
    {
        "type": "table",
        "img_path": "images/7aee1c8279e59f9358d4cca2aba683b03cac093009f21a4ccebc62d98ca2acb0.jpg",
        "table_caption": [
            "Table 3. Thicknesses of the Lithiated Layer and Overall Film Thicknesses before and after Lithium Insertion"
        ],
        "table_footnote": [],
        "table_body": "<table><tr><td rowspan=\"2\">sample</td><td colspan=\"2\">thickness of the lithiated layer</td><td colspan=\"2\">film thickness</td></tr><tr><td>TOF-ERDA (nm)</td><td>XRR (nm)</td><td>before lithium insertion (nm)</td><td>after lithium insertion (nm)</td></tr><tr><td>MnO2</td><td>no lithium</td><td>no lithium</td><td>86</td><td></td></tr><tr><td>10cLi-MnO2</td><td>~10</td><td>~5</td><td>100</td><td>98 (-2%)</td></tr><tr><td>50cLi-MnO2</td><td>~20</td><td>~16</td><td>96</td><td>100 (+4%)</td></tr><tr><td>100cLi-MnO2</td><td>~50</td><td>~60</td><td>97</td><td>109 (+11%)</td></tr><tr><td>200cLi-MnO2</td><td>the whole film</td><td>the whole film</td><td>96</td><td>112 (+14%)</td></tr><tr><td>300cLi-MnO2</td><td>the whole film</td><td>the whole film</td><td>92</td><td>108 (+15%)</td></tr></table>",
        "page_idx": 3
    },
    {
        "type": "text",
        "text": "",
        "page_idx": 3
    },
    {
        "type": "text",
        "text": "was achieved at best. The thinnest part of the film was at the opposite side of the wafer with respect to the  $\\mathrm{O}_3$  inlet. The suggested reason for the nonuniformity is that  $\\mathrm{MnO}_2$  catalyzes the decomposition reaction of  $\\mathrm{O}_3$  and thus causes a nonuniform  $\\mathrm{O}_3$  distribution across the substrate.33 XRR measurements were best fitted by modeling the film structure as a double layer of  $\\mathrm{MnO}_2$  and  $\\mathrm{LiMn}_2\\mathrm{O}_4$  (an example of the XRR fit is shown in Supporting Information Figure S1). The film thickness increased by  $4 - 15\\%$  during lithium insertion. The surface roughness of the films varied randomly between 3.3 and  $5.5 \\mathrm{nm}$  (see Supporting Information Table S1). The depth of the lithium- containing layer increases through the sample series, and in most of the samples the lithiated layer thicknesses are essentially the same as those estimated from the TOF- ERDA depth profiles.",
        "page_idx": 3
    },
    {
        "type": "text",
        "text": "Residual stress was analyzed after the  $\\mathrm{MnO}_2$  film deposition as well as after 300 cycles of lithium insertion. The films for the residual stress measurements were deposited on one side of the  $50 \\mathrm{mm}$  double- side- polished Si wafers. The residual stress of the  $\\mathrm{MnO}_2$  film was  $560 \\mathrm{MPa}$  in the tensile direction. The stress changed compressive and increased to  $- 2300 \\mathrm{MPa}$  after the 300 cycles of lithium insertion. As seen in the thickness analysis of  $300\\mathrm{cLi} - \\mathrm{MnO}_2$ , the film expands during the lithium insertion, which is thought to be the origin for the high compressive stress.",
        "page_idx": 3
    },
    {
        "type": "text",
        "text": "Phase Identification, Electronic Structure, and Local Structure. The phase change from the pyrolusite  $\\beta - \\mathrm{MnO}_2$  to the spinel  $\\mathrm{LiMn}_2\\mathrm{O}_4$  is clearly visible in the XRD and XAS measurements. The samples are divided into three groups with increasing progress in the phase change: when the average composition of the sample is  $x< 0.5$  in  $\\mathrm{Li}_x\\mathrm{Mn}_2\\mathrm{O}_4$  when  $x\\geq 0.5$  in  $\\mathrm{Li}_x\\mathrm{Mn}_2\\mathrm{O}_4$ , and after the samples are annealed. The following paragraphs explain the details of each of the steps according to the XRD and XAS results.",
        "page_idx": 3
    },
    {
        "type": "text",
        "text": "Phase Change When the Average Composition is below  $x = 0.5$  in  $\\mathrm{Li}_x\\mathrm{Mn}_2\\mathrm{O}_4$ . The in- plane  $2\\theta_{\\chi}$  and out- of- plane  $\\theta - 2\\theta$  XRD measurements of the samples  $\\mathrm{MnO}_2 - 50\\mathrm{cLi} - \\mathrm{MnO}_2$  are shown in Figure 3a,b. The samples are mixtures of two phases: the pyrolusite  $\\beta - \\mathrm{MnO}_2$  (ICDD PDF 24- 0735), with a space group of  $P42 / \\mathrm{mm}$ , and the spinel  $\\mathrm{Li}_{1 - x}\\mathrm{Mn}_2\\mathrm{O}_4$  (ICDD PDF 38- 0789), with a space group of  $Fd3m$ . In these samples, the reflections from  $\\mathrm{Li}_{1 - x}\\mathrm{Mn}_2\\mathrm{O}_4$  are significantly lower in intensity compared to the reflections from  $\\beta - \\mathrm{MnO}_2$ . The sharp reflection at  $33.0^{\\circ}$  in the out- of- plane  $\\theta - 2\\theta$  measurements is from the Si substrate. In the  $\\theta - 2\\theta$  diffractogram of the  $\\mathrm{MnO}_2$  sample, there is a reflection at  $41.3^{\\circ}$ , which is identified as the (200) reflection of the tetragonal pyrolusite  $\\mathrm{MnO}_2$ . In addition, the sample has a reflection at  $20.3^{\\circ}$ , which is indexed as (100). The (100) reflection is forbidden for symmetry reasons in the tetragonal pyrolusite space group  $P42 / \\mathrm{mm}$ , but it may appear if the residual stress in the film deforms the structure to be slightly orthorhombic instead of tetragonal. This was suggested earlier by Nilsen et al.29,34 See Supporting Information Figure S2 for more details of the phase identification of the  $\\mathrm{MnO}_2$  sample.",
        "page_idx": 3
    },
    {
        "type": "text",
        "text": "In the beginning of the lithium intercalation, three reflections of  $\\mathrm{Li}_{1 - x}\\mathrm{Mn}_2\\mathrm{O}_4$  are somehow visible, the reflection at an angle  $44.4^{\\circ}$  being the strongest one. The reflection is indexed as (400), and it decreases in intensity as the lithium intercalation proceeds. The other two reflections at  $17.7^{\\circ}$  and  $35.9^{\\circ}$  are lower in intensity in these samples. At around  $32.6^{\\circ}$  in the out- of- plane  $\\theta - 2\\theta$  measurements of  $10\\mathrm{cLi} - \\mathrm{MnO}_2$ , there is an additional \"impurity\" reflection (marked with an asterisk",
        "page_idx": 3
    },
    {
        "type": "image",
        "img_path": "images/figures/figure_3.jpg",
        "image_caption": [
            "Figure 3. XRD diffractograms of the samples  $\\mathrm{MnO}_2 - 50\\mathrm{Li} - \\mathrm{MnO}_2$ . (a)  $2\\theta_{\\chi}$  and (b)  $\\theta -2\\theta$  measurements. The reflections are assigned to  $\\mathrm{Li}_{1 - x}\\mathrm{Mn}_2\\mathrm{O}_4$  and  $\\beta -\\mathrm{MnO}_2$ . An impurity phase  $\\mathrm{Li}_{2 - x}\\mathrm{MnO}_2$  is marked with an asterisk. The insets clarify the measurement geometries. The graphs are shifted and the backgrounds have been subtracted."
        ],
        "image_footnote": [],
        "page_idx": 4
    },
    {
        "type": "image",
        "img_path": "images/figures/figure_4.jpg",
        "image_caption": [
            "Figure 4. (a) Mn K-edge XANES of samples  $\\mathrm{MnO}_2$ ,  $10\\mathrm{Li} - \\mathrm{MnO}_2$ , and  $50\\mathrm{Li} - \\mathrm{MnO}_2$  measured in the TEY mode. (b) FT of the Mn K-edge EXAFS of the same samples. Crystal structures of  $\\beta -\\mathrm{MnO}_2$  (ICDD PDF 24-0735) visualized with the VESTA software. (c) Mn L-edge XANES measured in  $45^{\\circ}$  incident angle. The graphs have been rescaled."
        ],
        "image_footnote": [],
        "page_idx": 4
    },
    {
        "type": "text",
        "text": "in Figure 3b). As shown later, the same reflection is visible in the  $100\\mathrm{cLi - MnO}_2$  sample, and the  $200\\mathrm{cLi - MnO}_2$  sample has a clear additional reflection at  $47.4^{\\circ}$  in the in- plane  $2\\theta_{\\chi}$  diffractogram. These reflections are most likely caused by a lithium- rich  $\\mathrm{Li}_{2 - z}\\mathrm{MnO}_2$  (ICDD PDF 38- 1282) impurity phase, which has (100) reflection at  $32.5^{\\circ}$  and (012) reflection at  $47.6^{\\circ}$ .",
        "page_idx": 4
    },
    {
        "type": "text",
        "text": "Mn K- edge XANES was measured from every sample in the TEY and TFY (Supporting Information Figure S4) modes. The Mn K- edge EXAFS was measured in the TFY mode. TEY gives information only on the surface of the film, whereas TFY probes the whole film. Although the partially lithiated samples have evident compositional variation in their depth profiles (Figure 2), the TEY and TFY graphs looked surprisingly similar to each other.",
        "page_idx": 4
    },
    {
        "type": "text",
        "text": "The  $\\mathrm{Mn - O}$ ,  $\\mathrm{Mn - Mn1}$ , and  $\\mathrm{Mn - Mn2}$  bonds are readily detected in the Mn K- edge EXAFS of  $\\beta - \\mathrm{MnO}_2$  and  $\\mathrm{LiMn}_2\\mathrm{O}_4$ . The  $\\mathrm{Mn - O}$  distance means the bond length between Mn and O. The  $\\mathrm{Mn - Mn1}$  distance is the shortest one between two manganese atoms in the centers of edge- sharing octahedrons, and  $\\mathrm{Mn - Mn2}$  is the distance between the Mn atoms in the centers of the corner- sharing octahedrons in the  $\\beta - \\mathrm{MnO}_2$  structure. The longer  $\\mathrm{Mn - Mn2}$  distance does not exist in the  $\\mathrm{LiMn}_2\\mathrm{O}_4$  structure.",
        "page_idx": 4
    },
    {
        "type": "text",
        "text": "",
        "page_idx": 4
    },
    {
        "type": "text",
        "text": "The manganese K- edge XANES and XAFS measurements support the XRD results, showing that the samples  $\\beta - \\mathrm{MnO}_2 - 50\\mathrm{cLi - MnO}_2$  have features comparable to the  $\\beta - \\mathrm{MnO}_2$  reference (Figure 4a,b). Immediate reduction of manganese occurs as soon as lithium is inserted, as the absorption edge shifts to lower energy in the Mn K- edge XANES (Figure 4a). The fine structures of the pre- edge regions of the samples resemble the  $\\mathrm{MnO}_2$  powder reference (close- up in Figure 4a). The FT EXAFS spectra show that the samples have all the three peaks of  $\\mathrm{Mn - O}$ ,  $\\mathrm{Mn - Mn1}$ , and  $\\mathrm{Mn - Mn2}$  visible in the same way as the  $\\mathrm{MnO}_2$  reference (Figure 4b).",
        "page_idx": 4
    },
    {
        "type": "text",
        "text": "The L- edge XANES of Mn was studied in addition to the K- edge because the L- edge studies give direct information on the bonding in the samples. The L- edge XANES measures the absorption by the electric dipole- allowed transition from the 2p orbital to the unfilled 3d orbital of a transition metal resulting in an intense and feature- rich  $\\mathrm{L_{II,III}}$ - edge XANES spectra. In comparison, the K- edge XAS measures the electric",
        "page_idx": 4
    },
    {
        "type": "image",
        "img_path": "images/figures/figure_5.jpg",
        "image_caption": [
            "Figure 5. XRD (a)  $2\\theta_{\\chi}$  and (b)  $\\theta -2\\theta$  measurements of the samples  $100\\mathrm{cLi - MnO}_2 - 300\\mathrm{cLi - MnO}_2$ . The reflections are assigned to  $\\mathrm{Li}_{1 - x}\\mathrm{Mn}_2\\mathrm{O}_4$  and  $\\beta -\\mathrm{MnO}_2$ . An impurity phase  $\\mathrm{Li}_{2 - z}\\mathrm{MnO}_2$  is marked with an asterisk. The insets clarify the measurement geometries. The graphs are shifted and the backgrounds have been subtracted."
        ],
        "image_footnote": [],
        "page_idx": 5
    },
    {
        "type": "image",
        "img_path": "images/figures/figure_6.jpg",
        "image_caption": [
            "Figure 6. (a) Mn K-edge XANES of samples  $100\\mathrm{cLi - MnO}_2 - 300\\mathrm{cLi - MnO}_2$  measured in TEY mode. (b) FT of the Mn K-edge EXAFS of the same samples. The crystal structure of  $\\mathrm{LiMn}_2\\mathrm{O}_4$  (ICDD PDF 35-0782) is visualized with the VESTA software.25"
        ],
        "image_footnote": [],
        "page_idx": 5
    },
    {
        "type": "text",
        "text": "dipole- forbidden transition from the 1s orbital to the 3d orbital, and hence the pre- edge features in the K- edge XANES spectra are usually with lower intensity. The L- edge of Mn was measured at incident angles of  $0.5^{\\circ}$ ,  $1^{\\circ}$ , and  $45^{\\circ}$ . The penetration depth of X- rays is dependent on both the photon energy and the incident angle of the X- ray beam. The measurement performed at the  $45^{\\circ}$  incident angle probes the whole film depth, whereas the measurements done with the  $0.5^{\\circ}$  and  $1^{\\circ}$  incident angles are mostly surface- sensitive.",
        "page_idx": 5
    },
    {
        "type": "text",
        "text": "In the Mn L- edge XANES spectrum, the first region comes as a result of  $\\mathrm{Mn}^{3 + }$  and the second one as a result of  $\\mathrm{Mn}^{4 + }$ .35,36 When the bulk films are compared (Figure 4c), the reduction of Mn is again notable already from the  $10\\mathrm{cLi - MnO}_2$  sample onward as the absorption increases at around  $641~\\mathrm{eV}$ . Similar comparisons of the measurements done with the  $1^{\\circ}$  and  $0.5^{\\circ}$  incident angles are shown in Supporting Information Figure S5a,b.",
        "page_idx": 5
    },
    {
        "type": "text",
        "text": "Phase Change When the Average Composition Exceeds  $x = 0.5$  on  $\\mathrm{Li}_x\\mathrm{Mn}_2\\mathrm{O}_4$ . Figure 5a,b show the in- plane  $2\\theta_{\\chi}$  and out- of- plane  $\\theta - 2\\theta$  measurements of the samples  $100\\mathrm{cLi - MnO}_2 - 300\\mathrm{cLi - MnO}_2$ . As seen from the TOF- ERDA results, in the samples  $200\\mathrm{cLi - MnO}_2$  and  $300\\mathrm{cLi - MnO}_2$ , lithium has penetrated throughout the whole film thickness. These samples do not anymore have the  $\\beta - \\mathrm{MnO}_2$  phase in the XRD patterns. The reflections from  $\\beta - \\mathrm{MnO}_2$  disappear even before the structure has reached the stoichiometric  $\\mathrm{LiMn}_2\\mathrm{O}_4$  composition.",
        "page_idx": 5
    },
    {
        "type": "text",
        "text": "",
        "page_idx": 5
    },
    {
        "type": "text",
