Repository: sciknoworg/ALD-E-ImageMiner

## 📋 ALD-E-ImageMiner Overview

## Dataset

### Organization

#### Categories

- atomic-layer-deposition
- atomic-layer-etching

#### Sub-categories

- experimental-usecase
- simulation-usecase

### 🗂️ Directory Structure
```text
data
├── pilot-annotation-task
│   ├── atomic-layer-deposition
│   │   ├── experimental-usecase
│   │   │   ├── paper #
│   │   │   │   ├── images
│   │   │   │   │   ├── figures

## Question–Answer Categories for Materials Science Figures

[Q&A examples](QA_Examples.md) for **10 categories**, each containing **at least 5 Q\&A examples**, suitable for figures in **materials science literature**.

File: data/atomic-layer-deposition/experimental-usecase/61/content.json (part 1 of 2)
[
    {
        "type": "text",
        "text": "Atomic Layer Deposition of Cobalt Using  $\\mathsf{H}_{2}$ -,  $\\mathsf{N}_{2}$ -, and  $\\mathsf{NH}_{3}$ -Based Plasmas: On the Role of the Co-reactant",
        "text_level": 1,
        "page_idx": 0
    },
    {
        "type": "text",
        "text": "Martijn F. J. Vos, Gerben van Straaten, W. M. M. Erwin Kessels, and Adriaan J. M. Mackus*",
        "page_idx": 0
    },
    {
        "type": "text",
        "text": "Department of Applied Physics, Eindhoven University of Technology, P.O. Box 513, 5600 MB Eindhoven, The Netherlands",
        "page_idx": 0
    },
    {
        "type": "text",
        "text": "Supporting Information",
        "page_idx": 0
    },
    {
        "type": "text",
        "text": "ABSTRACT: This work investigates the role of the coreactant for the atomic layer deposition of cobalt (Co) films using cobaltocene  $(\\mathrm{CoCp}_2)$  as the precursor. Three different processes were compared: an AB process using  $\\mathrm{NH}_3$  plasma, an AB process using  $\\mathrm{H}_2 / \\mathrm{N}_2$  plasma, and an ABC process using subsequent  $\\mathbf{N}_2$  and  $\\mathrm{H}_{2}$  plasmas. A connection was made between the plasma composition and film properties, thereby gaining an understanding of the role of the various plasma species. For  $\\mathrm{NH}_3$  plasma,  $\\mathrm{H}_{2}$  and  $\\mathbf{N}_2$  were identified as the main species apart from the expected  $\\mathrm{NH}_{3}$ , whereas for the  $\\mathrm{H}_2 / \\mathrm{N}_2$  plasma,  $\\mathrm{NH}_3$  was detected. Moreover,  $\\mathrm{HCp}$  was observed as a reaction product in the precursor and co reactant subcycles. Both AB processes showed self- limiting half- reactions and yielded similar material properties, that is, high purity and low resistivity. For the AB process with  $\\mathrm{H}_2 / \\mathrm{N}_2$ , the resistivity and impurity content depended on the  $\\mathrm{H}_2 / \\mathrm{N}_2$  mixing ratio, which was linked to the production of  $\\mathrm{NH}_3$  molecules and related radicals. The ABC process resulted in high- resistivity and low- purity films, attributed to the lack of  $\\mathrm{NH}_{x,x\\leq 3}$  species during the co- reactant exposures. The obtained insights are summarized in a reaction scheme where  $\\mathrm{CoCp}_2$  chemisorbs in the precursor subcycle and  $\\mathrm{NH}_x$  species eliminate the remaining  $\\mathrm{Cp}$  in the consecutive subcycle.",
        "page_idx": 0
    },
    {
        "type": "image",
        "img_path": "images/a8dbd6fd768f58b83ec9c7d3ebad5595d89b75b4e61560985c2c7898c169f079.jpg",
        "image_caption": [],
        "image_footnote": [],
        "page_idx": 0
    },
    {
        "type": "text",
        "text": "",
        "page_idx": 0
    },
    {
        "type": "text",
        "text": "1. INTRODUCTION",
        "text_level": 1,
        "page_idx": 0
    },
    {
        "type": "text",
        "text": "Atomic layer deposition (ALD) is a thin- film deposition technique, which relies on the cyclewise alternation of precursor and co- reactant doses. The self- limiting nature of the surface reactions during ALD generally allows for good uniformity on large- area substrates and excellent conformality on three- dimensional structures. Although the precursor that is used for an ALD process generally receives considerable attention, the choice of the co- reactant is equally important because it can greatly affect the properties of the deposited material as well as the technological and industrial feasibility of the process. For the ALD of metals, a wide range of coreactants have been explored, with gases or plasmas of  $\\mathrm{O}_2$ ,  $\\mathrm{H}_2$ , and  $\\mathrm{NH}_3$ , being the most common choices. In addition, less common chemicals such as hydrazine  $(\\mathrm{N}_2\\mathrm{H}_4)$ , silane  $(\\mathrm{SiH}_4)$ , disilane  $(\\mathrm{Si}_2\\mathrm{H}_6)$ , formic acid  $(\\mathrm{CH}_2\\mathrm{O}_2)$ , and tertiary butyl hydrazine  $(\\mathrm{C}_4\\mathrm{H}_{12}\\mathrm{N}_2)$  have been used. Moreover, certain ALD processes make use of what can be referred to as an advanced ALD cycle, in which either two or more co- reactants are dosed simultaneously or after one another in an ABC- type manner. For instance, mixed  $\\mathrm{H}_2 / \\mathrm{N}_2$  plasmas have been used for the ALD of a variety of materials. Furthermore, Hamalainen et al. deposited Ir, Pd, Rh, and Pt at low temperatures  $(120 - 200^{\\circ}\\mathrm{C})$  using consecutive  $\\mathrm{O}_3$  and  $\\mathrm{H}_2$  exposures, and similar ABC- type cycles were later reported for the ALD of Ru (at  $150^{\\circ}\\mathrm{C}$ ) using subsequent  $\\mathrm{O}_2$  and  $\\mathrm{H}_2$  doses and for the ALD of Pt (at room temperature) using subsequent  $\\mathrm{O}_2$  and  $\\mathrm{H}_2$  plasmas.",
        "page_idx": 0
    },
    {
        "type": "text",
        "text": "and for the ALD of Pt (at room temperature) using subsequent  $\\mathrm{O}_2$  and  $\\mathrm{H}_2$  plasmas.13- 16",
        "page_idx": 0
    },
    {
        "type": "text",
        "text": "$\\mathrm{H}_2$ - ,  $\\mathrm{N}_2$ - , and  $\\mathrm{NH}_3$ - based plasmas (e.g., plasmas using  $\\mathrm{NH}_3$ ,  $\\mathrm{H}_2$ ,  $\\mathrm{N}_2$ , or  $\\mathrm{H}_2 / \\mathrm{N}_2$  mixtures as source gases) have previously been used as co- reactants for the ALD of a wide range of metals and metal nitrides. See Table S1 in the Supporting Information for an overview of selected metals and metal nitrides, which have been deposited using a  $\\mathrm{NH}_3$  plasma or a mixed  $\\mathrm{H}_2 / \\mathrm{N}_2$  plasma as the co- reactant. For instance, Kim et al. found that for the ALD of Ir using ((ethylcyclopentadienyl)- (1,5- cyclooctadiene)iridium),  $\\mathrm{NH}_3$  plasma yielded a lower surface roughness in comparison to when using  $\\mathrm{O}_2$  gas as the co- reactant. Furthermore, Ten Eyck et al. employed a  $\\mathrm{H}_2 / \\mathrm{N}_2$  plasma for the ALD of Pd on a polymer substrate and claimed that a  $\\mathrm{H}_2 / \\mathrm{N}_2$  plasma leads to the formation of reactive  $\\mathrm{NH}_2$  groups on the polymer, needed for chemisorption of the palladium(II) hexafluoroacetylacetone precursor. Moreover, the use of  $\\mathrm{NH}_3$  plasmas instead of  $\\mathrm{H}_2$  plasmas for the ALD of Ru, Ag, and Ni resulted in higher growth per cycle (GPC) and lower resistivity values. The choice for the co- reactant is generally less straightforward for the ALD of Co, Ni, and Cu, as compared to noble metals, because their reduction potential is lower, which makes impurity incorporation more",
        "page_idx": 0
    },
    {
        "type": "table",
        "img_path": "images/7808fa5943a2ab2ccfd12f720f4103cb2734ee1ec56a13966f94712929a731db.jpg",
        "table_caption": [
            "Table 1. ALD Processes Reported in the Literature for the Deposition of Co, Listing Deposition Temperature T, GPC, and Resistivity  $\\rho$"
        ],
        "table_footnote": [
            "aHot-wire ALD. bCyclopentadienyl isopropyl acetamidinato-cobalt.  ${}^{c}\\mathrm{Bis}(N_{r}N^{\\prime}$  diisopropylacetamidinato)cobalt(II). Dicobalt hexacarbonyl tertbutylacetylene.  $^c\\mathrm{Bis}(1,4$  -dithrt-butyl-1,3-diazabutadienyl)cobalt(II). Measured on the Ru substrate."
        ],
        "table_body": "<table><tr><td>precursor</td><td>co-reactant</td><td>T(\u00b0C)</td><td>GPC (\u00c5)</td><td>\u03c1 (\u03bc\u03a9\u00b7cm)</td><td>refs</td></tr><tr><td>CoCp2</td><td>NH3plasma</td><td>300</td><td>0.48</td><td>10</td><td>37</td></tr><tr><td>CoCp2</td><td>H2/N2plasma</td><td>150\u2013450</td><td>0.26\u20130.65</td><td>18</td><td>26</td></tr><tr><td>CoCp2</td><td>NH3a</td><td>100\u2013300</td><td>0.37\u20130.97</td><td></td><td>38</td></tr><tr><td>Co(MeCp)2</td><td>NH3plasma</td><td>100\u2013350</td><td>0.4\u20131.9</td><td>31</td><td>39</td></tr><tr><td>Co(CpAMD)b</td><td>NH3plasma</td><td>200\u2013250</td><td>0.5</td><td>140</td><td>40</td></tr><tr><td>Co2(CO)8</td><td>H2plasma</td><td>75\u2013110</td><td>1.2</td><td></td><td>41</td></tr><tr><td>CpCo(CO)2</td><td>H2plasma</td><td>125\u2013175</td><td>1.1</td><td></td><td>42</td></tr><tr><td>Co(AMD)c</td><td>H2</td><td>340</td><td>0.50</td><td>285</td><td>43</td></tr><tr><td>Co(AMD)2</td><td>NH3</td><td>350</td><td>0.26</td><td>50</td><td>44</td></tr><tr><td>\u2018Bu-allylCo(CO)3</td><td>dimethylhydrazine</td><td>140</td><td>0.5</td><td></td><td>45</td></tr><tr><td>CCTBAd</td><td>H2</td><td>125\u2013200</td><td>0.8</td><td>90</td><td>46</td></tr><tr><td>Co(DBDB)e</td><td>formic acid</td><td>170\u2013180</td><td>0.95</td><td>137</td><td>7, 47</td></tr><tr><td>Co(DBDB)e</td><td>tert-butylamine</td><td>170\u2013200</td><td>0.98</td><td>157</td><td>48</td></tr></table>",
        "page_idx": 1
    },
    {
        "type": "text",
        "text": "probable.4 For this reason,  $\\mathrm{H}_{2 - },\\mathrm{N}_{2 - },$  or  $\\mathrm{NH_3}$  - based plasmas can be preferred over the OD- containing co- reactants commonly used for noble metal ALD. However, for certain elements, the use of  $\\mathrm{N}_2,$ $\\mathrm{NH_3},$  or  $\\mathrm{H}_2 / \\mathrm{N}_2$  plasmas and mixtures thereof can also result in metal nitride films e.g.,AlN, TiN, and TaN).9,21- 24 In general, deposition of a metal nitride becomes more likely for metals with a low reduction potential, as illustrated in Table S1.4 Al, Ta, and Ti have reduction potentials between  $- 0.6$  and  $- 1.7\\mathrm{V}_{i}$  whereas for Co, Ni, and noble metals, it is  $- 0.26\\mathrm{V}$  or higher.25 Consequently, the use of, for instance, a mixed  $\\mathrm{H}_2 / \\mathrm{N}_2$  plasma leads to the deposition of AlN on one hand and metallic Co on the other hand.26",
        "page_idx": 1
    },
    {
        "type": "text",
        "text": "Co is a ferromagnetic transition metal used in, for instance, magnetoresistive random- access memory and  $\\mathrm{CoSi}_2$  contacts.27- 31 Currently, Co mostly receives much attention for applications in interconnect technology, in order to reduce the resistance- capacitance delay in state- of- the- art devices.32 First, Co has been suggested as a viable candidate as the liner for Cu interconnects because Co can be thinner than the conventional Ta liner, which leaves more space for Cu.33,34 Moreover, Co is also being investigated for the replacement of Cu or W in small- dimension interconnects in the front- end of line.35,36 It is therefore valuable to select Co ALD as a model system for studying the influence of the co- reactant. A wide range of precursors and co- reactants have been investigated for the ALD of Co, as shown in Table 1. As compared to other precursors, the bis(cyclopentadienyl)cobalt(II) (cobaltocene,  $\\mathrm{CoCp}_2$  precursor has previously given good results, that is, a low resistivity and high purity, while also being a readily available and low- cost precursor. Interestingly, the ALD of Co using  $\\mathrm{CoCp}_2$  as the precursor can be achieved using different co- reactants. Specifically, the studies of Lee et al. and Yoon et al. reported the growth of high- quality Co films using  $\\mathrm{NH}_3$  plasma and  $\\mathrm{H}_2 / \\mathrm{N}_2$  plasma, respectively.26,37 A direct comparison between the two different processes as well as a connection between the plasma composition and the obtained material properties has not been made so far.",
        "page_idx": 1
    },
    {
        "type": "text",
        "text": "In this work, a detailed study of the use of  $\\mathrm{H}_{2 - }$ $\\mathrm{N}_{2 - }$  and  $\\mathrm{NH}_3$  - based plasmas as co- reactants for the ALD of Co using  $\\mathrm{CoCp}_2$  as the precursor is presented. As illustrated in Figure 1, three ALD processes with different co- reactants were investigated: an AB- type process with  $\\mathrm{NH}_3$  plasma (referred to as  $\\mathrm{^{*}AB - NH_3}$  process, Figure 1a), an AB process with a mixed  $\\mathrm{H}_2 / \\mathrm{N}_2$  plasma (\"AB-  $\\mathrm{H}_2 / \\mathrm{N}_2$  process\", Figure 1b), and an ABC process with subsequent  $\\mathrm{N}_2$  and  $\\mathrm{H}_2$  plasmas (\"ABC-  $\\mathrm{N}_2$  -  $\\mathrm{H}_2$  process\", Figure 1c). As will be shown, the separation of the  $\\mathrm{H}_2$  and  $\\mathrm{N}_2$  plasmas in an ABC- type cycle provides an insight into the role of  $\\mathrm{NH}_{x,x\\leq 3}$  species that are present in both the  $\\mathrm{NH}_3$  plasma and the  $\\mathrm{H}_2 / \\mathrm{N}_2$  plasma (but not in the  $\\mathrm{N}_2$  or  $\\mathrm{H}_2$  plasmas).",
        "page_idx": 1
    },
    {
        "type": "image",
        "img_path": "images/figures/figure_1.jpg",
        "image_caption": [
            "Figure 1. Schematic overview of the three Co ALD processes investigated in this study: (a) AB- $\\mathrm{NH}_3$ , (b) AB- $\\mathrm{H}_2 / \\mathrm{N}_2$ , and (c) ABC- $\\mathrm{N}_2 - \\mathrm{H}_2$  process. The ABC process uses separate  $\\mathrm{N}_2$  and  $\\mathrm{H}_2$  plasmas exposures. Note that each purge step is followed by a pump step (see Section 2.1 under Experimental Section), which is not shown in the figure for simplicity."
        ],
        "image_footnote": [],
        "page_idx": 1
    },
    {
        "type": "text",
        "text": "",
        "page_idx": 1
    },
    {
        "type": "text",
        "text": "This work is structured as follows. First, the experimental conditions related to the film deposition, the plasma studies, and the film analysis are discussed. In Section 3.1, the species present in the  $\\mathrm{NH}_3$  and  $\\mathrm{H}_2 / \\mathrm{N}_2$  plasmas are identified and the",
        "page_idx": 1
    },
    {
        "type": "text",
        "text": "role of the  $\\mathrm{H}_2 / \\mathrm{N}_2$  ratio on the plasma composition is investigated. This is followed in Section 3.2 by a study on the reaction products released during the plasma exposures of the three different ALD processes. In Section 3.3, the obtained material properties are compared. In addition, the effect of the  $\\mathrm{H}_2 / \\mathrm{N}_2$  ratio and  $\\mathrm{NH}_{x,x\\leq 3}$  concentration in the plasma on the material properties are addressed. Next, the role of  $\\mathrm{NH}_{x,x\\leq 3}$  species and a possible reaction mechanism are discussed in Sections 4.1 and 4.2, respectively. Finally, the main conclusions of this work are summarized.",
        "page_idx": 2
    },
    {
        "type": "text",
        "text": "2. EXPERIMENTAL SECTION",
        "text_level": 1,
        "page_idx": 2
    },
    {
        "type": "text",
        "text": "2.1. ALD Reactor and Conditions. Co films were deposited in a home- built ALD reactor, as described in the previous work. In short, the reactor is equipped with a remote inductively coupled plasma source and a turbo pump reaching a base pressure of  $\\sim 10^{- 6}$  Torr. During all experiments, the temperature of the substrate table was set to 300  $^\\circ \\mathrm{C}$ , whereas the walls were heated to  $100^{\\circ}\\mathrm{C}$ . Prior to all experiments, the reactor wall was covered by Co by running at least 200 cycles of the AB-  $\\mathrm{NH}_3$  process. The  $\\mathrm{CoCp}_2$  precursor (98%, Sigma- Aldrich) was contained in a stainless steel bubbler. The bubbler and the dosing line were heated to 80 and  $120^{\\circ}\\mathrm{C}$ , respectively, as was previously found to be appropriate for the deposition of  $\\mathrm{CoO}_x$  in the same reactor. The ALD recipe consisted of precursor dosing for  $6\\mathrm{~s}$  in the first subcycle, using Ar as a carrier gas, which resulted in a chamber pressure of approximately  $15\\mathrm{mTorr}$ . Subsequently, the reactor was purged with Ar for  $3\\mathrm{~s}$  and pumped down for  $6\\mathrm{~s}$ . All plasma exposures were performed at a power of  $100\\mathrm{W}$  for  $11\\mathrm{~s}$  and were followed by a purge and a pump step of  $1$  and  $11\\mathrm{~s}$ , respectively. The  $\\mathrm{NH}_3$ ,  $\\mathrm{N}_2$ , and  $\\mathrm{H}_2$  plasmas were started after flowing the source gas into the reactor for  $3\\mathrm{~s}$ . For the AB-  $\\mathrm{H}_2 / \\mathrm{N}_2$  process, the  $\\mathrm{N}_2$  flow was started  $2\\mathrm{~s}$  before the  $\\mathrm{H}_2$  flow, and subsequently after  $5\\mathrm{~s}$ , the  $\\mathrm{H}_2 / \\mathrm{N}_2$  plasma was ignited. This was done to stabilize the gas flows and minimize overpressures. The precursor dosing and plasma exposure times were based on saturation studies as shown in the Supporting Information (Figure S1).",
        "page_idx": 2
    },
    {
        "type": "text",
        "text": "The pressure used for the  $\\mathrm{NH}_3$  plasma was  $1.5\\mathrm{mTorr}$ . For the standard  $\\mathrm{H}_2 / \\mathrm{N}_2$  plasma, the  $\\mathrm{N}_2$  and  $\\mathrm{H}_2$  pressures were separately set to  $1.5$  and  $15\\mathrm{mTorr}$ , respectively. Because of the addition of  $\\mathrm{N}_2$  to the  $\\mathrm{H}_2$  gas, the pumping speed increases (as compared to only  $\\mathrm{H}_2$ ), leading to a lower total pressure of approximately  $13\\mathrm{mTorr}$  for the  $\\mathrm{H}_2 / \\mathrm{N}_2$  mixture. Moreover, the actual  $\\mathrm{H}_2 / (\\mathrm{H}_2 + \\mathrm{N}_2)$  mixing ratio is approximately  $\\sim 0.77$  (for the  $\\mathrm{H}_2$  and  $\\mathrm{N}_2$  pressures of  $1.5$  and  $15\\mathrm{mTorr}$ , respectively) because of the shorter residence time of  $\\mathrm{H}_2$  as compared to that of  $\\mathrm{N}_2$  (see also Section 3.1). The results for different  $\\mathrm{H}_2 / (\\mathrm{H}_2 + \\mathrm{N}_2)$  ratios in Sections 3.3 and 4.1 were obtained by varying the partial pressures of  $\\mathrm{H}_2$  and  $\\mathrm{N}_2$ , while keeping the total pressure of the mixture constant at  $13\\mathrm{mTorr}$ . For the ABC-  $\\mathrm{N}_2 - \\mathrm{H}_2$  process, a pressure of  $7.5\\mathrm{mTorr}$  was used for both the  $\\mathrm{N}_2$  and  $\\mathrm{H}_2$  plasmas, and both plasma exposures were  $11\\mathrm{~s}$  long.",
        "page_idx": 2
    },
    {
        "type": "text",
        "text": "To determine the effect of the  $\\mathrm{H}_2 / (\\mathrm{H}_2 + \\mathrm{N}_2)$  ratio on the  $\\mathrm{NH}_3$  production in Section 3.1, a constant pressure of  $75\\mathrm{mTorr}$  was used for the gas mixture. This pressure was higher than the \"standard\"  $13\\mathrm{mTorr}$  to allow for more accurate variation of the gas flows and to enable mixing ratios higher than  $80\\mathrm{vol}\\%$ . For a pressure of  $13\\mathrm{mTorr}$ , it is not possible to keep the pressure constant for mixing ratios higher than  $\\sim 80$  vol  $\\%$  because of the low gas flows used and because of changes in pumping speed upon mixing gas flows.",
        "page_idx": 2
    },
    {
        "type": "text",
        "text": "",
        "page_idx": 2
    },
    {
        "type": "text",
        "text": "2.2. Plasma Studies. Quadrupole mass spectrometry (QMS) measurements were performed using Pfeiffer Vacuum Prisma QME- 200 (mass- to- charge ratio  $m / z = 1 - 200$ ), attached to the side of the ALD chamber. Measurements were done with the substrate table, and reactor walls were kept at the standard temperatures of  $300$  and  $100^{\\circ}\\mathrm{C}$ , respectively. Note that a considerable part of the QMS signal can originate from the reactions at the reactor walls because the surface area of the wall is significantly larger than the surface area of the substrate table. It was confirmed that growth also occurs at a deposition temperature of  $100^{\\circ}\\mathrm{C}$ , albeit at a lower GPC ( $\\sim 0.13\\mathrm{~A}$  as compared to  $\\sim 0.29\\mathrm{~A}$ ) and with a higher impurity content. Because the aim is to compare the three ALD processes with one another, the temperature difference between the wall and the table is considered to be of minor influence.",
        "page_idx": 2
    },
    {
        "type": "text",
        "text": "For determination of the main species in the  $\\mathrm{NH}_3$  and  $\\mathrm{H}_2 / \\mathrm{N}_2$  plasmas, mass scans (i.e., ion current as a function of  $m / z$ ) for masses  $1 - 30$  were used. These mass scans were collected after stabilization of the gas flows and plasma. The  $\\mathrm{H}_2 / (\\mathrm{H}_2 + \\mathrm{N}_2)$  mixing ratios were determined using the QMS ion currents at  $m / z$  ratios 2 and 14 (corresponding to  $\\mathrm{H}_2^+$  and  $\\mathrm{N}^+$ , respectively) from such mass scans. For a complete description of this method, see the Supporting Information.",
        "page_idx": 2
    },
    {
        "type": "text",
        "text": "The procedure for time- resolved QMS measurements was similar to the method as previously described by Knoops et al. In short, for  $m / z\\leq 40$ , four  $m / z$  ratios were measured simultaneously, of which one was always  $m / z = 40$ . This value corresponds to  $\\mathrm{Ar}^+$  and is used as reference. For  $m / z > 40$ , besides  $m / z = 40$ , only one other  $m / z$  ratio was followed per measurement, in order to keep the signal- to- noise ratio optimal while maintaining a reasonable time resolution. Three different cycles were studied using the QMS measurements: a \"normal\" (AB- or ABC- type) ALD cycle, a cycle without  $\\mathrm{CoCp}_2$  dosing (but with Ar carrier gas dosing), and a cycle without igniting the plasma(s) (see Figure S2). This was done to discern reaction products from the species present because of the precursor dosing, source gas exposure, or plasma ignition. For each type of recipe, 10 cycles were performed, and only the signals over the last nine were averaged, assuming the first cycle can deviate because of the recipes performed previously. To further minimize the influence of previous cycles, every set of cycles was preceded by a cleaning step consisting of an  $\\mathrm{O}_2$  plasma for  $90\\mathrm{~s}$ , followed by a  $\\mathrm{NH}_3$  plasma for  $120\\mathrm{~s}$ . Moreover, the purging and gas stabilization times were extended as compared to the standard ALD cycle, in order to separate the effects of pressure overshoots from the reaction products. See the Supporting Information (Figure S3) for a more detailed description and an example of the raw data that is collected using this procedure.",
        "page_idx": 2
    },
    {
        "type": "text",
        "text": "Optical emission spectroscopy (OES) was performed using a USB4000 spectrometer from OceanOptics, with a wavelength range of  $180 - 1100\\mathrm{~nm}$ , mounted horizontally to the side of the plasma source.",
        "page_idx": 2
    },
    {
        "type": "text",
        "text": "2.3. Film Analysis. For characterization of the deposited material, Co films were grown on Si(100) coupons with  $450\\mathrm{~nm}$  thermal  $\\mathrm{SiO}_2$ . Prior to deposition, the samples were cleaned in situ with an  $\\mathrm{O}_2$  plasma for  $2\\mathrm{~min}$ . It was found that unloading the samples after the deposition at a table temperature of  $300^{\\circ}\\mathrm{C}$  led to significant oxidation of the Co film. Therefore, the substrate table was cooled down from  $300$",
        "page_idx": 2
    },
    {
        "type": "text",
        "text": "to  $100^{\\circ}\\mathrm{C}$  after each deposition to minimize the oxidation. Although the effect of the table temperature was not investigated in detail in this study, the GPC and film purity were found to decrease when the sample temperatures were lowered, which will be addressed in a follow- up publication. The depositions for generating the saturation curves (Supporting Information, Figure S1) were performed on an ALD- grown Co seed layer to avoid nucleation effects. This Co seed layer was deposited by performing 400 cycles of the standard recipe using  $\\mathrm{NH}_3$  plasma on a thermal  $\\mathrm{SiO}_2$  wafer, resulting in a film thickness of approximately  $12\\mathrm{nm}$ . Coupons of this seed layer were loaded into the reactor with the table temperature set to  $100^{\\circ}\\mathrm{C}$ . After heating the substrate table in vacuum to the standard deposition temperature of  $300^{\\circ}\\mathrm{C}$ , the coupons were treated with a  $\\mathrm{NH}_3$  plasma for  $3\\mathrm{min}$  to reduce the surface oxidation.",
        "page_idx": 3
    },
    {
        "type": "text",
        "text": "The ALD growth was monitored in situ by spectroscopic ellipsometry (SE) using a J.A. Woollam, Inc. M2000U ellipsometer. The dielectric function of the deposited films was parameterized using a B- spline model. The Co film microstructure was studied using transmission electron microscopy (TEM) using JEOL ARM 200F, operated at 200 kV. For the TEM analysis, a lamella was prepared using a focused ion beam (FIB) in a FEI Nova600i NanoLab. X- ray photoelectron spectroscopy (XPS) was performed with a Thermo Scientific KA1066 spectrometer, using monochromatic Al K\u03b1 X- rays with an energy of  $1486.6\\mathrm{eV}$ . For XPS depth profiling, sputtering was carried out using  $\\mathrm{Ar}^+$  ions with an energy of  $500\\mathrm{eV}$ . In addition, four- point probe (FPP) resistivity measurements were done using a Keithley 2400 Sourcemeter and Signation probe.",
        "page_idx": 3
    },
    {
        "type": "text",
        "text": "3. RESULTS",
        "text_level": 1,
        "page_idx": 3
    },
    {
        "type": "text",
        "text": "3.1. Species in  $\\mathrm{NH}_3$  and  $\\mathrm{H}_2 / \\mathrm{N}_2$  Plasmas. The similarities and differences between the  $\\mathrm{NH}_3$  plasma and  $\\mathrm{H}_2 / \\mathrm{N}_2$  plasma were identified by collecting mass spectra in the range  $m / z = 1 - 30$ . As can be seen in Figure 2, both plasmas mainly contain  $\\mathrm{H}_2$ $(m / z = 2)$ ,  $\\mathrm{N}_2$ $(m / z = 14$  and  $28)$ , and  $\\mathrm{NH}_3$ $(m / z = 15 - 17)$ . However, the ratio between these species differs for the two plasmas, with the relative amount of  $\\mathrm{NH}_3$  being larger for the  $\\mathrm{NH}_3$  plasma. The mass- to- charge ratios 15 and 16 could correspond to  $\\mathrm{NH}_x$ $(x< 3)$  species formed in the plasma as well as  $\\mathrm{NH}_x$  species formed by the dissociation of  $\\mathrm{NH}_3$  in the",
        "page_idx": 3
    },
    {
        "type": "image",
        "img_path": "images/figures/figure_2.jpg",
        "image_caption": [
            "Figure 2. QMS spectra for a  $\\mathrm{NH}_3$  plasma and a  $\\mathrm{H}_2 / \\mathrm{N}_2$  plasma. The main plasma species  $(\\mathrm{H}_2, \\mathrm{N}_2,$  and  $\\mathrm{NH}_3)$  are indicated in the figure. The  $\\mathrm{NH}_3$  pressure was  $1.5\\mathrm{mTorr}$ , whereas the  $\\mathrm{H}_2 / \\mathrm{N}_2$  pressure was  $13\\mathrm{mTorr}$ ."
        ],
        "image_footnote": [],
        "page_idx": 3
    },
    {
        "type": "text",
        "text": "QMS analyzer. However,  $\\mathrm{NH}_x$ $(x< 3)$  radicals present in the plasma are likely recombined before being detected in the QMS, indicating that the signals for  $m / z = 15 - 17$  can mainly be attributed to  $\\mathrm{NH}_3$ . Although  $\\mathrm{NH}_x$ $(x< 3)$  species cannot directly be detected using the QMS, it can be assumed that they are present in the plasma as a consequence of dissociation of  $\\mathrm{NH}_3$ . See also the Supporting Information (Table S2) for the assignment of species to corresponding mass- to- charge ratios.",
        "page_idx": 3
    },
    {
        "type": "text",
        "text": "By comparing the QMS spectrum for the source gas with the spectrum for the corresponding plasma, it becomes visible which species are formed upon plasma ignition (see Figure S4). When a  $\\mathrm{NH}_3$  plasma is ignited, the signals for  $m / z$  ratios 15, 16, and 17 decrease, whereas the signals at  $m / z = 2$ , 7, 14, and 28 increase. These observations indicate that part of the  $\\mathrm{NH}_3$  is dissociated, leading to the formation of both  $\\mathrm{N}_2$  and  $\\mathrm{H}_2$ . Similarly, in a  $\\mathrm{H}_2 / \\mathrm{N}_2$  plasma,  $\\mathrm{N}_2$  and  $\\mathrm{H}_2$  are dissociated upon plasma ignition, followed by the formation of  $\\mathrm{NH}_3$  (see Figure S4b).  $\\mathrm{NH}_3$  production using a  $\\mathrm{H}_2 / \\mathrm{N}_2$  plasma occurs mostly at the reactor walls because a three- body reaction in the gas phase is unlikely for the pressures used in this work.",
        "page_idx": 3
    },
    {
        "type": "text",
        "text": "The two plasmas were further compared using OES measurements (see Figure S5). The emission spectra for the  $\\mathrm{NH}_3$  and  $\\mathrm{H}_2 / \\mathrm{N}_2$  plasmas were found to be very similar. Moreover, the emission peak at  $\\sim 336\\mathrm{nm}$  corresponds to the  $\\mathrm{A}^3\\Pi \\rightarrow \\mathrm{X}^3\\Sigma$  transition of NH and was identified in the spectra for both plasmas (Figure S5b), corresponding the presence of  $\\mathrm{NH}_{x,x< 3}$  species.",
        "page_idx": 3
    },
    {
        "type": "text",
        "text": "To study the composition of the  $\\mathrm{H}_2 / \\mathrm{N}_2$  plasma as a function of the mixing ratio between the  $\\mathrm{H}_2$  and  $\\mathrm{N}_2$  gases, QMS spectra were collected for different  $\\mathrm{H}_2 / (\\mathrm{H}_2 + \\mathrm{N}_2)$  ratios. The amount of  $\\mathrm{NH}_3$  species produced in the plasma was found to depend on the mixing ratio. Figure 3 shows the QMS ion currents at",
        "page_idx": 3
    },
    {
        "type": "image",
        "img_path": "images/figures/figure_3.jpg",
        "image_caption": [
            "Figure 3. QMS ion current at  $m / z$  ratios 16 and 17 for  $\\mathrm{H}_2 / \\mathrm{N}_2$  plasmas as a function of  $\\mathrm{H}_2$  fraction in the  $\\mathrm{H}_2 / \\mathrm{N}_2$  mixture. The  $\\mathrm{H}_2 / (\\mathrm{H}_2 + \\mathrm{N}_2)$  mixing ratios on the horizontal axis were determined using the ion currents at  $m / z$  ratios 2 and 14, corresponding to  $\\mathrm{H}_2^+$  and  $\\mathrm{N}^+$  (see the Supporting Information), before igniting the plasma. The total chamber pressure was kept constant at  $75\\mathrm{mTorr}$ ."
        ],
        "image_footnote": [],
        "page_idx": 3
    },
    {
        "type": "text",
        "text": "$m / z$  ratios 16 and 17 as a function of the  $\\mathrm{H}_2 / (\\mathrm{H}_2 + \\mathrm{N}_2)$  ratio for a constant chamber pressure of  $75\\mathrm{mTorr}$ . This pressure is higher than the standard  $13\\mathrm{mTorr}$  used for the ALD process, as explained in Section 2.1. The  $m / z$  ratios 16 and 17 correspond to  $\\mathrm{NH}_2^+$  and  $\\mathrm{NH}_3^+$ , and their ion currents are a measure for the amount of  $\\mathrm{NH}_3$  produced in the plasma. Figure 3 indicates a maximum in  $\\mathrm{NH}_3$  production around  $60-$",
        "page_idx": 3
    },
    {
        "type": "image",
        "img_path": "images/figures/figure_4.jpg",
        "image_caption": [
            "Figure 4. Time-resolved QMS signals for  $m / z$  ratios 17  $\\mathrm{(NH_3^+)}$  28  $\\mathrm{(N_2^+)}$  27  $\\mathrm{(C_2H_3^+}$ $\\mathrm{HCN^{+}}$  39  $\\mathrm{(C_3H_3^+}$ $\\mathrm{HCN^{+}}$  and 66  $\\mathrm{(C_5H_6^+)}$  , collected during the plasma subcycle for the (a)  $\\mathrm{AB - NH_3}$  process, (b)  $\\mathrm{AB - H_2 / N_2}$  process, and (c)  $\\mathrm{ABC - N_2 - H_2}$  process. A normal ALD cycle and a reference cycle without the  $\\mathrm{CoCp_2}$  precursor dosing were measured, with plasma ignition for 11 s during both cycles (indicated with an arrow in the panels for  $m / z = 28$  ). The  $\\mathrm{H}_2 / (\\mathrm{H}_2 + \\mathrm{N}_2)$  mixing ratio of the  $\\mathrm{H}_2 / \\mathrm{N}_2$  plasma was  $\\sim 0.77$"
        ],
        "image_footnote": [],
        "page_idx": 4
    },
    {
        "type": "text",
        "text": "$80\\%$ $\\mathrm{H}_2$  in the  $\\mathrm{H}_2 / \\mathrm{N}_2$  mixture, in agreement with the previous work.51,60 Interestingly, the optimum is found close to the ratio between  $\\mathrm{N}$  and  $\\mathrm{H}$  atoms in the  $\\mathrm{NH}_3$  molecule (0.75).60,61 Because the plasma composition depends strongly on the mixing ratio, selecting the  $\\mathrm{H}_2 / (\\mathrm{H}_2 + \\mathrm{N}_2)$  ratio is highly important when using a  $\\mathrm{H}_2 / \\mathrm{N}_2$  plasma for ALD, as will also be discussed later. On the basis of the optimum found in Figure 3, a  $\\mathrm{H}_2 / (\\mathrm{H}_2 + \\mathrm{N}_2)$  mixing ratio of  $\\sim 0.77$  was employed for further QMS studies and depositions using the  $\\mathrm{AB - H_2 / N_2}$  process, unless specified otherwise.",
        "page_idx": 4
    },
    {
        "type": "text",
        "text": "3.2. Reaction Products during Plasma Subcycle. A further insight into the use of  $\\mathrm{NH}_3$  and  $\\mathrm{H}_2 / \\mathrm{N}_2$  plasmas was obtained by studying the reaction products formed during the ALD cycles using time- resolved QMS measurements. First, QMS signals were collected for  $m / z$  ratios 40  $\\mathrm{(Ar^+)}$  59  $\\mathrm{(Co^+)}$  and 66  $\\mathrm{(HCp^+)}$  during the precursor subcycle (Figure S6). On the basis of these results, it can be concluded that HCp  $\\mathrm{(C_5H_6^+}$ $m / z = 66)$  is released as a product during the precursor half- reaction. Second, QMS signals were recorded during the co- reactant subcycles of the  $\\mathrm{AB - NH_3}$  process (Figure 4a), the  $\\mathrm{AB - H_2 / N_2}$  process (Figure 4b), and the ABC $\\mathrm{N}_2\\mathrm{- H}_2$  process (Figure 4c). Measurements were done for a normal ALD cycle and for a reference cycle without  $\\mathrm{CoCp}_2$  dosing, using plasma exposures of 11 s (see Figure S3). Differences between the signals for the two cycles indicate the formation of species as a consequence of the ALD reactions.",
        "page_idx": 4
    },
    {
        "type": "text",
        "text": "Figure 4a shows the results collected during the plasma subcycle of the  $\\mathrm{AB - NH_3}$  process. The signals for  $m / z$  ratios 17 and 28 are very similar for the ALD cycle and the corresponding reference cycle and are related to the main plasma species, namely,  $\\mathrm{NH}_3$  and  $\\mathrm{N}_2$ . The increase in ion current for  $m / z = 28$  and a decrease for  $m / z = 17$  after plasma ignition correspond to the formation of  $\\mathrm{N}_2$ $(m / z = 28)$ , which is a consequence of the dissociation of  $\\mathrm{NH}_3$ $(m / z = 17)$ . The current for  $m / z = 17$  demonstrates a transient behavior, as  $\\mathrm{NH}_3$  is a \"sticky\" molecule and the  $\\mathrm{NH}_3$  flow does not stabilize within the time of the exposure.62 Meanwhile, the initial rise in ion currents (at  $\\sim 0 \\mathrm{~s}$ ) for  $m / z$  ratios 27, 39, and 66 upon plasma ignition for the (normal) ALD cycle can be attributed to the release of reaction products (see Table S2). This rise is not observed for the reference cycle without  $\\mathrm{CoCp}_2$  dosing. The increase for  $m / z = 66$ , assigned to  $\\mathrm{HCp}^+$ $\\mathrm{(C_5H_6^+)}$  upon plasma ignition indicates the elimination of the  $\\mathrm{Cp}$  ring from the surface. A similar increase in ion current was observed for  $m / z = 65$ $\\mathrm{(C_5H_5^+)}$  data not shown). The detection of  $\\mathrm{HCp}^+$  reveals that some of the  $\\mathrm{Cp}$  ligands are still present on the surface after the  $\\mathrm{CoCp}_2$  subcycle. The mass- to- charge ratio 27 corresponds to  $\\mathrm{C}_2\\mathrm{H}_3^+$  or  $\\mathrm{HCN}^+$  and  $m / z = 39$  to  $\\mathrm{C}_3\\mathrm{H}_3^+$  or  $\\mathrm{C}_2\\mathrm{HN}^+$ . The presence of, for example,  $\\mathrm{HCN}$  and  $\\mathrm{C}_2\\mathrm{HN}$  might be caused by the reaction of  $\\mathrm{C}_x\\mathrm{H}_y$  and  $\\mathrm{NH}_x$  species in the plasma. The detection of  $\\mathrm{C}_2\\mathrm{H}_x^+$  and  $\\mathrm{C}_3\\mathrm{H}_3^+$  can be explained by dissociative ionization of  $\\mathrm{HCp}^+$  in the QMS (see the cracking pattern in Figure S7) and/or by the formation of  $\\mathrm{C}_2\\mathrm{H}_4$  and  $\\mathrm{C}_3\\mathrm{H}_4$  in the plasma because of dissociation of  $\\mathrm{HCp}$ . Such production channels can unfortunately not be distinguished using the current experimental setup.",
        "page_idx": 4
    },
    {
        "type": "text",
        "text": "",
        "page_idx": 4
    },
    {
        "type": "text",
        "text": "The QMS results for the  $\\mathrm{AB - H_2 / N_2}$  process are shown in Figure 4b. The ion currents for  $m / z$  ratios 17 and 28 behave very similar for the ALD cycle and the reference cycle and indicate the formation of  $\\mathrm{NH}_3$ $(m / z = 17)$  and consumption of  $\\mathrm{N}_2$ $(m / z = 28)$  in the  $\\mathrm{H}_2 / \\mathrm{N}_2$  plasma. These findings are in line with the QMS measurements discussed in Section 3.1 (and as shown in Figure S4). Note that the signal for  $m / z = 17$  continues to increase during the plasma exposure because of the \"sticky\" nature of  $\\mathrm{NH}_3$  and/or ongoing stabilization of the  $\\mathrm{NH}_3$  production.62 However, the current for  $m / z = 17$  starts to",
        "page_idx": 4
    },
    {
        "type": "text",
        "text": "drop after the plasma exposure, accompanied by a small increase in the signal for  $\\mathbb{N}_2,$  indicating that no more  $\\mathbb{N}_2$  is being consumed. The ion currents for  $m / z$  ratios 27, 39, and 66 for the ALD cycle increase when the plasma is started (at  $t$ $\\approx 0s$  similar to the data shown in Figure 4a. This increase can be explained by the release of reaction products, as was discussed for the  $\\mathrm{AB - NH_3}$  process.",
        "page_idx": 5
    },
    {
        "type": "text",
        "text": "To examine the role of the  $\\mathrm{NH}_x$  species in the plasma in the reaction mechanism, the  $\\mathrm{H}_2 / \\mathrm{N}_2$  plasma was replaced by separated  $\\mathbb{N}_2$  and  $\\mathrm{H}_{2}$  plasma steps in an ABC- type cycle (see Figure 1). The results for the ABC-  $\\mathbf{\\cdot N}_2\\mathbf{- H}_2$  process in Figure 4c show that no  $\\mathrm{NH}_3$  was present during the  $\\mathbb{N}_2$  exposure, as can be expected. Moreover, upon ignition of the  $\\mathbb{N}_2$  plasma (at  $t\\approx$ $0\\mathrm{~s~}$  a minimal amount of  $\\mathrm{HCp^{+}}$ $(m / z = 66)$  is detected (revealed by the small difference with the reference cycle), which is much smaller than for the  $\\mathrm{AB - NH_3}$  and  $\\mathrm{AB - H_2 / N_2}$  processes. Upon ignition of the subsequent  $\\mathrm{H}_{2}$  plasma, a rise in ion currents for both  $m / z = 17$  and 28 (at  $t\\approx 32s,$  observed for the ALD cycle and also for the reference cycle) indicates that  $\\mathrm{NH}_3$  and  $\\mathbb{N}_2$  are released. However, the amounts are almost negligible and are limited by the amount of nitrogencontaining species adsorbed to the substrate and reactor wall after the  $\\mathbb{N}_2$  plasma exposure. The  $\\mathrm{H}_{2}$  plasma mostly leads to the detection of  $\\mathrm{C}_2\\mathrm{H}_3^+ /\\mathrm{HCN}^+$ $(m / z = 27)$  and  $\\mathrm{C}_3\\mathrm{H}_3^+ /\\mathrm{C}_2\\mathrm{HN}^+$ $(m / z = 39)$  species and no significant amount of  $\\mathrm{HCp^{+}}$  . The limited amount of  $\\mathrm{HCp^{+}}$  detected during both plasma exposures indicates that the  $\\mathrm{Cp}$  ring is not eliminated as a whole but rather dissociated because of the interaction with the plasmas.",
        "page_idx": 5
    },
    {
        "type": "text",
