Repository: sciknoworg/ALD-E-ImageMiner

## 📋 ALD-E-ImageMiner Overview

## Dataset

### Organization

#### Categories

- atomic-layer-deposition
- atomic-layer-etching

#### Sub-categories

- experimental-usecase
- simulation-usecase

### 🗂️ Directory Structure
```text
data
├── pilot-annotation-task
│   ├── atomic-layer-deposition
│   │   ├── experimental-usecase
│   │   │   ├── paper #
│   │   │   │   ├── images
│   │   │   │   │   ├── figures
│   │   │   │   │   │   ├── filename 1.jpg          # (JPEG) actual figure image extracted using MinerU
│   │   │   │   │   │   ├── filename.class.txt      # (Text) chart visualization class/category extracted using Qwen 2.5 VL
│   │   │   │   │   │   ├── filename.data.txt       # (Text) data extracted as a markdown table using instruction-tuned Qwen 2.5 VL
│   │   │   │   │   │   └── filename.summary.txt    # (Text) summarization of chart visualization extracted using Qwen 2.5 VL
│   │   │   │   │   │   ├── ...
│   │   │   │   │   │   ├── filename B.jpg
│   │   │   │   │   │   ├── filename.class.txt
│   │   │   │   │   │   ├── filename.data.txt
│   │   │   │   │   │   └── filename.summary.txt
│   │   │   │   │   ├── formulas
│   │   │   │   │   │   ├── filename.jpg            # (JPEG) actual formula image extracted using MinerU
│   │   │   │   │   └── tables
│   │   │   │   │       ├── filename.jpg            # (JPEG) actual table image extracted using MinerU
│   │   │   │   ├── Author et al.pdf                # (PDF) actual PDF document
│   │   │   │   ├── content.json                    # (JSON) structured content extracted using MinerU
│   │   │   │   ├── content.md                      # (Markdown) structured content extracted using MinerU
│   │   │   │   ├── content.tei.xml                 # (TEI-XML) structured content extracted using GROBID
│   │   │   │   ├── content.txt                     # (Text) unstructured content extracted using MinerU
│   │   │   │   └── layout.json                     # (JSON) bounding box and segmentation data from MinerU
│   │   │   ├── paper #
│   │   │   └── ...
│   │   └── simulation-usecase
│   │       ├── paper #
│   │       │   ├── images
│   │       │   │   ├── figures | formulas | tables
│   │       │   ├── Author et al.pdf
│   │       │   ├── content.json
│   │       │   ├── content.md
│   │       │   ├── content.tei.xml
│   │       │   ├── content.txt
│   │       │   └── layout.json
│   │       └── ...
│   └── atomic-layer-etching
│       ├── experimental-usecase
│       │   ├── paper #
│       │   │   ├── images
│       │   │   │   ├── figures | formulas | tables
│       │   │   ├── Author et al.pdf
│       │   │   ├── content.json
│       │   │   ├── content.md
│       │   │   ├── content.tei.xml
│       │   │   ├── content.txt
│       │   │   └── layout.json
│       │   └── ... 
│       └── simulation-usecase
│           ├── paper #
│           │   ├── images
│           │   │   ├── figures | formulas | tables
│           │   ├── Author et al.pdf
│           │   ├── content.json
│           │   ├── content.md
│           │   ├── content.tei.xml
│           │   ├── content.txt
│           │   └── layout.json
│           └── ...
└── full-annotation-task
    ├── atomic-layer-deposition
    │   ├── experimental-usecase
    │   │   ├── paper #
    │   │   ├── ...
    │   │   └── N
    │   └── simulation-usecase
    │       ├── paper #
    │       ├── ...
    │       └── N
    └── atomic-layer-etching
        ├── experimental-usecase
        │   ├── paper #
        │   ├── ...
        │   └── N
        └── simulation-usecase
            ├── paper #
            ├── ...
            └── N
```

### 📊 Statistics

#### Overall Statistics

| Category | Sub-category | PDFs | Figures | Formulas | Tables |
| --- | --- | --- | --- | --- | --- |
| atomic-layer-deposition | experimental-usecase | 66 | 552 | 102 | 76 |  796 |
| atomic-layer-deposition | simulation-usecase | 58 | 579 | 413 | 131 | 1181 |
| atomic-layer-etching | experimental-usecase | 47 | 461 | 116 | 28 |  652 |
| atomic-layer-etching | simulation-usecase | 32 | 346 | 165 | 55 |  598 |
| **Total** | - | **203** | **1938** | **796** | **290** |

#### Figure type classification

We have defined a taxonomy of 40 figure types including "unknown". The full taxonomy with descriptions, parent taxonomy category, and aliases is here [figure_taxonomy.tsv](https://github.com/sciknoworg/ALD-E-ImageMiner/blob/main/figure_taxonomy.tsv). The ALD/E-ImageMiner project maintains a focus only on figures of parent taxonomy category `quantitative plot`.

| Figure Type | Auto Labels | Human Labels |
| --- | --- | --- |
| 3d bar chart | 5 | 0 |
| 3d scatter plot | 23 | 0 |
| apparatus diagram | 98 | 0 |
| area chart | 6 | 0 |
| band diagram | 12 | 0 |
| bar chart | 46 | 0 |
| box plot | 4 | 0 |

## Question–Answer Categories for Materials Science Figures

[Q&A examples](QA_Examples.md) for **10 categories**, each containing **at least 5 Q\&A examples**, suitable for figures in **materials science literature**.

File: data/atomic-layer-etching/experimental-usecase/12/content.md
RESEARCH ARTICLE | OCTOBER 20 2020

# Isotropic plasma atomic layer etching of  $\mathbf{Al}_2\mathbf{O}_3$  using a fluorine containing plasma and  $\mathbf{Al}(\mathbf{CH}_3)_3$

Nicholas J. Chittock; Martijn F. J. Vos; Tahsin Faraz  $\oplus$  ; Wilhelmus M. M. (Erwin) Kessels  $\oplus$  ; Harm C. M. Knoops  $\oplus$  ; Adriaan J. M. Mackus  $\boxed{ \begin{array}{r l} \end{array} }$

Check for updates

Appl. Phys. Lett. 117, 162107 (2020) https://doi.org/10.1063/50022531

# Articles You May Be Interested In

Atomic layer deposition on porous powders with in situ gravimetric monitoring in a modular fixed bed reactor setup

Rev. Sci. Instrum. (July 2017)

Process study of gadolinium aluminate atomic layer deposition from the gadolinium tris- diisopropylacetamide precursor

J. Vac. Sci. Technol. A (December 2011)

Isotropic atomic layer etching of GaN using  $\mathsf{SF}_6$  plasma and  $\mathsf{Al}(\mathsf{CH}_3)_3$

J. Appl. Phys. (August 2023)

![](images/ed2e1e1806041d13583a5f6b59d67e9071e09846e28dc801b9c1bc1445f93415.jpg)

# Isotropic plasma atomic layer etching of  $\mathrm{Al}_2\mathrm{O}_3$  using a fluorine containing plasma and  $\mathrm{Al}(\mathrm{CH}_3)_3$

Cite as: Appl. Phys. Lett. 117, 162107 (2020); doi: 10.1063/5.0022531  Submitted: 21 July 2020 · Accepted: 4 October 2020 · Published Online: 20 October 2020

Nicholas J. Chittock, $^{1}$  Martijn F. J. Vos, $^{1}$  Tahsin Faraz, $^{1}$  Wilhelmus M. M. (Erwin) Kessels, $^{1}$  Harm C. M. Knoops, $^{1,2}$  and Adriaan J. M. Mackus $^{1,3}$

# AFFILIATIONS

$^{1}$ Department of Applied Physics, Eindhoven University of Technology, P.O. Box 513, 5600 MB Eindhoven, The Netherlands   $^{2}$ Oxford Instruments Plasma Technology, North End, Bristol BS49 4AP, United Kingdom

$^{a)}$ Author to whom correspondence should be addressed: a.j.m.mackus@tue.nl

# ABSTRACT

Nanofabrication techniques with atomic level precision are needed for advancement to smaller technology nodes in the semiconductor industry. Thermal atomic layer etching (ALE) is currently being developed to isotropically etch material for future applications. In this Letter, an alternative plasma- based ALE process for isotropic etching of  $\mathrm{Al}_2\mathrm{O}_3$  is introduced involving  $\mathrm{SF}_6$  plasma and trimethylaluminium [TMA,  $\mathrm{Al}(\mathrm{CH}_3)_3$ ] pulses, providing higher etch rates and lower processing temperatures than conventional thermal ALE. This process illustrates that a fluorine- containing plasma can serve as a viable reactant for ALE and that plasmas—besides their conventional use in anisotropic ALE—can be employed for isotropic ALE. In situ spectroscopic ellipsometry measurements confirmed saturation of both  $\mathrm{SF}_6$  plasma and TMA half- cycles, which results in an etch per cycle (EPC) of  $3.1\pm 0.1\mathrm{A}$  at  $260^{\circ}\mathrm{C}$ . The isotropic nature of the plasma ALE process was demonstrated by transmission electron microscopy analysis of  $\mathrm{Al}_2\mathrm{O}_3$ - coated 3D trench structures after performing ALE cycles. A mechanism of fluorination by F radicals and ligand exchange reactions involving TMA is proposed for this plasma ALE process based on observations from infrared spectroscopy, which are supported by reactant synergy analysis. This work establishes the benefits that a plasma can deliver for isotropic ALE.

Published under license by AIP Publishing. https://doi.org/10.1063/5.0022531

As industry strives to keep up with Moore's law, new fabrication techniques need to be developed to produce complex features with atomic- scale precision. $^{1,2}$  Atomic layer etching (ALE) is poised to be an enabling technology for this pursuit, allowing for precise removal of material in a layer- by- layer fashion. $^{1,3 - 5}$  ALE is a cyclic process, similar to atomic layer deposition (ALED), which typically consists of two sequential and self- limiting half- reactions separated by purge steps. $^{1}$  Half- cycle A of an ALE process creates a modified surface layer that is removed during half- cycle B. By ensuring that each half- cycle is self- limiting, a high level of etch control can be achieved. Compared to currently available etch technologies, ALE typically offers accurate control of etch depth, minimal substrate damage, and a smooth surface after etching. $^{1,3,6}$  These properties are vital for fabrication of next generation devices such as gate- all- around transistors, $^{2,7}$  3D flash memory (3D NAND), $^{8}$  and high- electron- mobility- transistors. $^{9}$  Furthermore, ALE processes are also considered for other processing steps, such as surface preparation or cleaning to remove thin native oxides or contamination, $^{10}$  and as correction steps to improve the selectivity of area- selective deposition processes. $^{11 - 13}$

ALE is divided into plasma and thermal varieties, which are oftentimes inadequately considered to be synonymous with anisotropic and isotropic etching, respectively. Plasma ALE has so far predominantly been employed for anisotropic etching in which directional ions from the plasma play a role. In contrast, isotropic ALE typically involves thermal chemistries, where the activation energy of the reaction is overcome by employing an elevated substrate temperature. Thermal ALE processes often include fluorination, chlorination, or oxidation reactions, which readily proceed at elevated substrate temperatures without the need for a plasma. $^{10,11,14 - 21}$  As an emerging technique, the research on isotropic thermal ALE has focused on finding viable precursors and co- reactants to achieve etching of a variety of materials. A selection of these isotropic ALE processes can be seen in Table I. From the table, we can see that dielectrics are commonly etched using fluorination chemistries, whereas isotropic ALE of metals is often achieved using chlorination or oxidation reactions to generate a modified surface. $^{22,23}$  Recently, it has been shown that isotropic ALE can also be achieved in an alternative manner by employing radical- driven plasmas with a minimal ion contribution. $^{21,24 - 26}$  Radicals are

TABLE I. List of materials that can be etched via isotropic ALE, showing the type of reaction employed to modify the surface. Processes taken from the AtomicLimits ALE database.35  

<table><tr><td>Modification step</td><td>Materials etched</td></tr><tr><td>Fluorination</td><td>Al2O3, HfO2, ZnO, ZrO2, VO2, TiO2, SiO2, AlN, GaN, AlF3, InGaAs</td></tr><tr><td>Chlorination</td><td>TiN, TaN, Si, Ge, Fe, Co, GaAs</td></tr><tr><td>Oxidation</td><td>TiN, WS2, MoS2, GaAs, SiGe, Si3N4, Si, Cu, W</td></tr><tr><td>Other</td><td>ZnO, WO3, Cu, GaAs, Si3N4</td></tr></table>

more reactive (due to their unpaired valence electrons) than molecular reactants (e.g., HF) and do not have to be dissociated before they can react at a substrate. This increased reactivity is expected to lead to the formation of a thicker modified surface layer and may enable etching of materials which are typically resistant to modification by thermal reactants (e.g., crystalline materials). In comparison to thermal isotropic ALE processes, the use of highly reactive plasma radicals potentially allows for a higher etch per cycle (EPC), as well as access to a broader temperature window.21,25

ALE of  $\mathrm{Al}_2\mathrm{O}_3$  has previously been achieved by using fluorinating reactants, such as hydrogen fluoride (HF) derived from HF pyridine or sulphur tetrafluoride  $(\mathrm{SF}_4)$ , combined with tri- methyl aluminium  $[\mathrm{TMA}, \mathrm{Al}(\mathrm{CH}_3)_3]$ , dimethyl aluminium chloride  $[\mathrm{DMAC}, \mathrm{AlCl}(\mathrm{CH}_3)_2]$ , or tin acetylacetone  $[\mathrm{Sn}(\mathrm{acac})_2]$  as an etchant.14- 20 One of the most documented approaches for ALE of  $\mathrm{Al}_2\mathrm{O}_3$  is the use of HF and TMA.10,14- 19 Half- cycle A of this thermal ALE process consists of the formation of an  $\mathrm{AlF}_3 / \mathrm{AlO}_x\mathrm{F}_y$  surface layer by exposure to HF gas. This modified layer can then be removed by dosing TMA in half- cycle B, which produces volatile Al- containing species [namely  $\mathrm{AlF}(\mathrm{CH}_3)_2]$  via a transmetalation ligand exchange reaction.14,16- 19 However, HF pyridine can be a difficult reactant to work with and, therefore, alternative co- reactants are desired. For example, in recent work,  $\mathrm{SF}_4$  was explored as a replacement thermal reactant for the fluorination step.20 Another possible substitute for HF is a fluorine- containing plasma, such as sulfur hexafluoride  $(\mathrm{SF}_6)$ , which is an inert non- toxic gas. When ignited as a plasma,  $\mathrm{SF}_6$  produces highly reactive fluorine radicals, which provide the aforementioned benefits of a plasma process.  $\mathrm{SF}_6$  plasma is a promising alternative due to its widespread availability, ease of use, and safety benefits.27- 29 Since it is a commonly used etchant,  $\mathrm{SF}_6$  plasmas have been extensively studied and this knowledge can be leveraged to aid the development of atomic- scale processes.28,29  $\mathrm{SF}_6$  plasmas are known for having high concentrations of F radicals, which can be  $\sim 10^3$  times higher in concentration than S radicals. Other neutral species such as  $\mathrm{F}_2$  and  $\mathrm{SF}_4$  can also be formed in an  $\mathrm{SF}_6$  plasma, while the most prominent charged species are  $\mathrm{SF}_6^+$  and  $\mathrm{F}^-$  ions.30 In our previous work,  $\mathrm{SF}_6$  plasma and TMA were employed at low temperatures to deposit  $\mathrm{AlF}_3$  by plasma ALD.30 In that work, the growth per cycle (GPC) was seen to be strongly correlated with the substrate temperature, with higher temperatures giving a reduced GPC.30

In this Letter, an isotropic plasma ALE process consisting of  $\mathrm{SF}_6$  plasma and TMA pulses is introduced. Considering that other fluorine radical sources (such as  $\mathrm{NF}_3$  plasma) are expected to allow for ALE with similar surface reactions, this process can be seen as a model system for demonstrating the benefits of employing a fluorinating plasma. Since the  $\mathrm{SF}_6 / \mathrm{TMA}$  is inspired on an existing thermal ALE chemistry, the reaction mechanism as studied using infrared (IR) spectroscopy is discussed first. The observations from the IR experiments support a mechanism involving fluorination and ligand exchange reactions. Subsequently, it is confirmed that  $\mathrm{SF}_6$  plasma and TMA satisfy the main requirements of ALE reaction in terms of saturation of the two half- cycles and synergy of the reactants. The merits of this process as compared to the thermal ALE process were assessed by measuring the etch rate as a function of temperature. Finally, TEM analysis confirmed the isotropic nature of the process, highlighting that plasmas are viable reactants for isotropic processing.

To study the reaction mechanisms of the  $\mathrm{Al}_2\mathrm{O}_3$  plasma ALE process, IR spectroscopy experiments were conducted at  $250^{\circ}\mathrm{C}$  as depicted in Fig. 1.  $\mathrm{Al}_2\mathrm{O}_3$  was first deposited on a  $\mathrm{SiO}_2$  powder and then exposed to  $\mathrm{SF}_6$  plasma and TMA pulses. Figure 1(a) shows that the  $\mathrm{Al} - \mathrm{O}$  absorbance band at  $800 - 1100\mathrm{~cm}^{- 1}$  decreases with the increasing number of ALE cycles, which corresponds to the removal of material after each ALE cycle. Figure 1(b) shows the IR absorbance peaks at 2900 and  $2950\mathrm{~cm}^{- 1}$ , corresponding to the  $\mathrm{AlCH}_3$  symmetric and asymmetric stretching modes, respectively. Following TMA dosing,  $\mathrm{AlCH}_3$  surface species are observed as indicated by an increase in the  $\mathrm{CH}_3$  absorbance peak. These methyl groups are thought to be formed after removal of the fluorinated surface layer, allowing excess TMA to adsorb on the bulk  $\mathrm{Al}_2\mathrm{O}_3$ . After  $\mathrm{SF}_6$  plasma exposure, a negative  $\mathrm{CH}_3$  peak is observed, indicating the removal of surface methyl groups, which is attributed to ligand exchange reactions between methyl groups and fluorine atoms. The replacement of surface methyl groups by fluorine radicals generates a fluorinated surface layer on the  $\mathrm{Al}_2\mathrm{O}_3$  substrate.

![](images/6bbdc5f3b35d50841f65f78ac88c05e927cd3134e6bd57e44f84472f75a2e934.jpg)  
FIG. 1. Difference infrared spectra collected at  $250^{\circ}\mathrm{C}$ , in which a decrease in absorption corresponds to the removal of species, while an increase in absorption represents the formation of species. Graph (a) shows the broad absorbance region between 800 and  $1100\mathrm{~cm}^{-1}$  corresponding to  $\mathrm{Al} - \mathrm{O}$  in the film. These spectra are taken after each  $\mathrm{SF}_6$  plasma/TMA ALE cycle and are referenced to the as-deposited  $\mathrm{Al}_2\mathrm{O}_3$  spectrum taken prior to the  $\mathrm{Al}_2\mathrm{O}_3$  cycles. Graph (b) shows the  $\mathrm{AlCH}_3$  absorbance peaks at 2900 and  $2950\mathrm{~cm}^{-1}$ . Spectra were recorded after each  $\mathrm{SF}_6$  plasma and TMA half-cycle and are referenced to the previous half-cycle.

Based on the IR data, a reaction pathway is proposed, assuming for simplicity that only  $\mathrm{AlF(CH_3)_2}$  is formed as a volatile reaction product,

$$
\begin{array}{r}12\mathrm{F}_{\mathrm{(g)}} + 2\mathrm{Al}_2\mathrm{O}_3\rightarrow 4\mathrm{AlF}_{3\mathrm{(s)}} + 3\mathrm{O}_{2\mathrm{(g)}},\\ \mathrm{AlF}_{3\mathrm{(s)}} + 2\mathrm{Al(CH_3)}_{\mathrm{(g)}}\rightarrow 3\mathrm{AlF(CH_3)}_{2\mathrm{(g)}}. \end{array} \tag{1b}
$$

The fluorination step is described in Eq. (1a), in which fluorine radicals from the plasma react with the  $\mathrm{Al}_2\mathrm{O}_3$  surface by creating an  $\mathrm{AlF_6}$  layer. Ligand exchange reactions between the modified surface and TMA are shown in Eq. (1b), where etching is achieved through the formation of volatile Al- containing reaction products. This reaction is based on the mechanism proposed for thermal ALE of  $\mathrm{Al}_2\mathrm{O}_3$  using HF/TMA, which has been confirmed by mass spectroscopy studies on both fluorinated  $\mathrm{Al}_2\mathrm{O}_3$  and  $\mathrm{AlF_3}$  surfaces.16,17,19 The reaction by- product  $(\mathrm{AlF(CH_3)_2})$  is the same for both surfaces and was observed to also exist as a dimer with either itself or TMA.19

Saturation curves for both half- cycles were determined on  $\mathrm{Al}_2\mathrm{O}_3$  coated Si coupons at a substrate temperature of  $260^{\circ}C$  (corresponding to a table temperature of  $300^{\circ}C_{i}$  see supplementary material SIII).31,32 The film thickness was recorded after every five cycles using in situ SE, and the EPC was calculated from the slope of film thickness plotted against the number of ALE cycles. The EPC as a function of plasma and precursor dose time are depicted in Fig. 2. The  $\mathrm{SF}_6$  plasma exposure and TMA dose show saturation behavior that is typical for ALE processes involving fluorination.3,10,14,15 Cycles with a  $\mathrm{SF}_6$  plasma exposure of  $\sim 5s,$  a TMA dose of  $0.5s,$  and a  $10~\mathrm{s}$  TMA hold step yield an etch rate of  $3.1\pm 0.1\mathrm{\AA}/$  cycle. Additional experiments performed without a TMA hold step after dosing required very long TMA doses  $(\sim 10~s)$  to achieve etching. Furthermore, as shown in Figs. 2(b) and 2(d), pump steps of  $10~\mathrm{s}$  are sufficient to avoid a parasitic etching component. The measured EPC is higher than the literature results reported for thermal ALE of  $\mathrm{Al}_2\mathrm{O}_3$  with HF/TMA at a comparable temperature.10,14- 18 A recipe with pulses of  $5\mathrm{S}\mathrm{F}_6$  plasma exposure and  $0.5s$  TMA dosing,  $10~\mathrm{s}$  TMA hold step, separated by  $10~\mathrm{s}$  pump steps, is referred to as the "standard ALE cycle" in the remainder of this Letter.

The  $\mathrm{SF}_6$  plasma saturation curve in Fig. 2(a) shows quasisaturation behavior similar to the modification steps observed for many other ALE processes.14,24 The initial steep increase in EPC for short plasma exposure is thought to be due to the rapid fluorination of the surface region. For longer plasma exposure times, the EPC tapers off as the surface  $\mathrm{AlF_3}$  layer begins to act as a diffusion barrier, hindering further fluorination of the bulk  $\mathrm{Al}_2\mathrm{O}_3$  underneath. This surface fluorination reaction shows similarities to the oxidation of Si and other materials as described by Deal- Grove adsorption kinetics.14,33 Exposure of the substrate to  $\mathrm{SF}_6$  gas without igniting a plasma does not lead to etching of the film, signifying the key role plasma radicals play in the etching mechanism. Figure 2(c) shows that the TMA dose saturates quickly for doses longer than  $0.3~\mathrm{s}$  Doses shorter than  $0.2~\mathrm{s}$  were found to cause a negligible thickness change, which is likely related to the consumption of TMA by  $\mathrm{AlF_3}$  deposition on the reactor walls  $(100^{\circ}\mathrm{C})$  that are at a lower temperature than the substrate holder  $(300^{\circ}\mathrm{C})$  .Previous work has shown that  $\mathrm{AlF_3}$  ALD using  $\mathrm{SF}_6$  plasma and TMA readily occurs at low temperatures. It is, therefore, likely that a significant amount of dosed TMA is adsorbed on the reactor walls before it can reach the substrate.3 Overall, the self- limiting behavior shown by both  $\mathrm{SF}_6$  plasma and TMA identifies them as viable reactants for ALE.

![](images/cf153a559634dfb221449af3f325ac737851d62b5f9f66facc4afeb28c8399ff.jpg)  
FIG.2. Saturation curves for (a)  $\mathrm{SF}_6$  plasma exposure using a  $0.5s$  TMA dose, (b) the pump step following  $\mathrm{SF}_6$  plasma exposure, (c) TMA dosing using a  $5s$ $\mathrm{SF}_6$  plasma exposure, and (d) the pump step following  $\mathrm{SF}_6$  TMA dose. All experiments were conducted at a substrate temperature of  $260^{\circ}C$  with  $10s$  TMA hold steps. The dashed lines are guides to the eye.

A key requirement for ALE is that etching should only occur if the substrate is exposed to alternating half- cycles. To investigate synergistic effects of the reactants in this plasma ALE process, the film thickness was recorded after every 5 pulses/cycles while the substrates were exposed to 30 pulses of  $\mathrm{SF}_6$  plasma, 30 pulses of TMA, followed by 50 standard ALE cycles.  $\mathrm{Al}_2\mathrm{O}_3$  is resistant to spontaneous etching by  $\mathrm{SF}_6$  plasma, with etching observed only when alternating between  $\mathrm{SF}_6$  plasma and TMA doses. Similar behavior was exhibited by  $\mathrm{HfO_2}$  substrates, as depicted in Fig. S2 of the supplementary material. Figure 3(a) shows that exposure of  $\mathrm{Al}_2\mathrm{O}_3$  to multiple  $\mathrm{SF}_6$  plasma pulses without dosing TMA (half- cycle A) causes an initial  $1\mathrm{\AA}$  increase in film thickness, which corresponds to the formation of a thin fluorinated surface layer.15,17,18 When subsequently exposing the substrate to TMA pulses [Fig. 3(b)], the thickness initially decreases by  $\sim 3\mathrm{\AA}$  and this is attributed to the removal of the modified  $\mathrm{AlF_3}$  surface layer. After the initial  $3\mathrm{\AA}$  of etching, the film thickness remains constant during further TMA doses, confirming that the TMA exposure is self- limiting. The thickness change observed when switching from  $\mathrm{SF}_6$  plasma to TMA pulses in Fig. 3(a) and 3(b) is consistent with a fluorination and ligand exchange reaction mechanism, as etching only occurs when TMA is dosed onto a fluorinated surface.16 Alternating pulses of  $\mathrm{SF}_6$  plasma and TMA [Fig. 3(c)] show a linear dependence between the number of cycles and etch depth of the  $\mathrm{Al}_2\mathrm{O}_3$

![](images/a7e557b8afc8afdbafff0170fefab4893e0b312435a6fd6db3ae7d06595b11b3.jpg)  
FIG. 3. Film thickness, measured every five cycles, as a function of number of pulses or cycles performed on  $\mathrm{Al_2O_3}$ . (a)  $\mathrm{SF_6}$  plasma without a TMA dose representing half-cycle A. (b) TMA and  $\mathrm{SF_6}$  gas dosing without striking a plasma representing half-cycle B. (c) Full ALE cycles with alternating  $\mathrm{SF_6}$  plasma and TMA doses, confirming a linear relationship between the etch depth and the number of cycles. The inset shows a magnification of the transition between half-cycles A and B. Standard ALE recipe conditions are used for each step. The horizontal dashed lines indicate the initial film thickness before processing.

film, yielding an etch rate of  $3.1\mathrm{\AA} / \mathrm{cycle}$ . Using this ALE etch rate and the observed film thickness changes for each half- cycle, the ALE synergy is calculated to be  $99.9\%$ .<sup>1,3</sup>

The etch rate for the  $\mathrm{SF_6}$  plasma/TMA process was evaluated as a function of substrate temperature for table temperatures ranging from 175 to  $375^{\circ}\mathrm{C}$ . By monitoring the optical constants of the Si substrate using in situ SE,<sup>31,32</sup> this table temperature range was found to correspond to actual substrate temperatures between 140 and  $285^{\circ}\mathrm{C}$ . The standard ALE cycle (with saturating doses of  $\mathrm{SF_6}$  plasma and TMA determined at  $300^{\circ}\mathrm{C}$ ) was used for all temperatures. It can be seen from Fig. 4 that the EPC is strongly dependent on substrate temperature and increases from  $0.2\mathrm{\AA} / \mathrm{cycle}$  at  $155^{\circ}\mathrm{C}$  to  $3.4\mathrm{\AA} / \mathrm{cycle}$  at  $285^{\circ}\mathrm{C}$ . At low temperatures, a transition from ALE to ALD is observed, indicated by a negative EPC value at  $140^{\circ}\mathrm{C}$ . The transition temperature found in this study is lower than for thermal ALE processes using HF/TMA reported in the literature ( $170 - 250^{\circ}\mathrm{C}$ )<sup>14,17</sup> and is comparable to transition temperatures observed for HF/DMAC and  $\mathrm{HF / Sn(acac)_2}$  (as shown in Fig. S3 of the supplementary material). In previous work, ALD of  $\mathrm{AlF_3}$  was observed to proceed in the wide temperature range of  $50 - 300^{\circ}\mathrm{C}$  when using a short  $10\mathrm{ms}$  TMA dose.<sup>30</sup> This suggests that not only the temperature but also exposure to the precursor determines whether deposition or etching occurs. Using a large TMA dose will likely result in etching if the temperature is above the ALD/ALE transition temperature, while using a small TMA dose is more likely to lead to deposition. In comparison to thermal ALE, the plasma ALE process exhibits a higher EPC over the entire temperature range investigated here. A significant etch rate of  $0.8\mathrm{\AA} / \mathrm{cycle}$  was already observed at a relatively low temperature of  $185^{\circ}\mathrm{C}$ , highlighting one of the benefits of using a plasma process. It is thought that the fluorine radicals provided by the plasma allow for higher etch rates as a thicker fluorinated surface region is formed as compared to when using HF.

To confirm the isotropic nature of this ALE process, etching was performed in 3D trench structures with an aspect ratio (AR) of  $\sim 2.5$

![](images/fbfe66bf5013bcf11c2cd59884af92dbfd4fa69d312d352a6e119add6e219c82.jpg)  
FIG. 4. Comparison of literature values of the etch per cycle (EPC) for thermal HF/TMA processes and the  $\mathrm{SF_6}$  plasma/TMA process outlined here.<sup>10,14,15,18</sup> Temperatures reported from this work are measured using in situ spectroscopic ellipsometry, while the literature values are the reported set point temperatures. Substrate temperature values from the literature may deviate depending on process conditions and reactors used, as discussed in more detail in the supplementary material. Additional data for thermal ALE processes utilizing alternate reactants are presented in Fig. S3 in the supplementary material.

$\mathrm{Al_2O_3}$  films were deposited by plasma ALD (with  $\mathrm{TMA} / \mathrm{O_2}$  plasma) to a thickness of  $210\mathrm{\AA}$ . Figure 5(a) shows an as- deposited trench structure, in which the film thickness is indicated in four different locations within the structure. In Fig. 5(b), a similar trench structure is shown after being exposed to 40 ALE cycles, where the thickness of the removed film is highlighted. The average etch rate over the 3D trench structures was calculated to be  $2.9\pm 0.1\mathrm{\AA} / \mathrm{cycle}$ , which agrees with the EPC value obtained for blanket substrates. In contrast to the highly directional etch profiles characteristic for anisotropic plasma ALE, this plasma process exhibits a comparable etch depth for both horizontal

![](images/62c42a8d2551d0e08cf45799855b73f5b7f2fc73444c2c16018e2aeff38fc72e.jpg)  
FIG. 5. Cross-sectional TEM images of  $\mathrm{Al_2O_3}$  deposited and etched on 3D Si trench structures. (a) Trench structure coated with an  $\mathrm{Al_2O_3}$  film by plasma ALD, showing average film thickness in four regions. (b) A similar trench structure after 40 ALE cycles, in which the thickness etched in each region is highlighted. The standard ALE cycle was used to perform the etching.

and vertical surfaces of  $111\pm 4\mathrm{\AA}$  and  $119\pm 4\mathrm{\AA}$  respectively (note that anisotropic etching would lead to a higher etch rate on horizontal surfaces). This suggests that directional ions in the  $\mathrm{SF}_6$  plasma do not significantly contribute to etching of the  $\mathrm{Al}_2\mathrm{O}_3$  surface. A possible explanation for why the etch rate on the horizontal surfaces appears slightly lower than that on the vertical surfaces is densification of the film due to ion exposure during the  $\mathrm{O}_2$  plasma steps of the  $\mathrm{Al}_2\mathrm{O}_3$  ALD cycle.34,35 Despite these minor variations, it can be concluded from the high consistency of the etch rate over the trench structure that the ALE process is isotropic in nature.

In summary, this work demonstrates that the isotropic plasma ALE of  $\mathrm{Al}_2\mathrm{O}_3$  can be achieved using alternating pulses of  $\mathrm{SF}_6$  plasma and TMA. A reaction mechanism for  $\mathrm{Al}_2\mathrm{O}_3$  ALE was proposed where  $\mathrm{SF}_6$  plasma fluorinates the  $\mathrm{Al}_2\mathrm{O}_3$  surface and TMA etches the fluorinated surface region by producing volatile  $\mathrm{AlF(CH_3)_2}$ . The etch rate was found to be strongly dependent on the substrate temperature, with higher temperatures yielding an increased EPC. When compared to thermal  $\mathrm{Al}_2\mathrm{O}_3$  ALE processes, this plasma ALE process exhibits higher etch rates, as well as etching at low temperatures. The use of a plasma thereby extends the parameter space for isotropic ALE of  $\mathrm{Al}_2\mathrm{O}_3$ , for example, by allowing for processing of substrates sensitive to high temperatures. TEM analysis revealed an isotropic etch profile on 3D trench structures, demonstrating that plasmas can be employed as reactants for isotropic ALE.  $\mathrm{SF}_6$  plasma has been introduced as a viable co- reactant for isotropic ALE, highlighting that fluorine- containing plasmas are suitable for isotropic processing; however, care must be taken to avoid spontaneous etching of certain substrates. Future investigations will look to expand the  $\mathrm{SF}_6$  plasma/TMA process to a wider range of materials, as well as identifying plasma chemistries beyond fluorination that can be employed for isotropic ALE. Overall, this work contributes to expanding the toolbox of isotropic plasma ALE, a technique that will aid in the fabrication of 3D structures for next generation semiconductor devices.

See the supplementary material for experimental details, etching data for  $\mathrm{HfO}_2$ , discussion of substrate temperature during experiments, and a comparison of plasma ALE to thermal ALE with alternative reactants.

This work is part of the research program HTSM with Project No. 17124, which is financed by the Netherlands Organisation for Scientific Research NWO. The authors would like to acknowledge J. W. Woollam Co. for lending the iSE in situ spectroscopic ellipsometer and ASM for providing patterned substrates as well as TEM analysis. The authors would also like to thank J. J. A. Zeebregts, C. A. A. van Helvoirt, C. van Bommel, J. J. L. M. Meulendijks, and B. Krishnamoorthy for technical support and M. J. M. Merkx for fruitful discussions on this work.

The authors declare no competing financial interest.

# DATA AVAILABILITY

The data that support the findings of this study are openly available in 4TU.ResearchData at https://data.4tu.nl/, Ref. 37.

# REFERENCES

1K. J. Kanarik, S. Tan, and R. A. Gottscho, J. Phys. Chem. Lett. 9(16), 4814- 4821 (2018).

2H. H. Radamson, X. He, Q. Zhang, J. Liu, H. Cui, J. Xiang, Z. Kong, W. Xiong, J. Li, J. Gao, H. Yang, S. Gu, X. Zhao, Y. Du, J. Yu, and G. Wang, Micromachines 10(5), 293 (2019). 3K. J. Kanarik, T. Lill, E. A. Hudson, S. Sriraman, S. Tan, J. Marks, V. Vahedi, and R. A. Gottscho, J. Vac. Sci. Technol., A 33(2), 020802 (2015). 4R. Clark, K. Tapily, K. Yu, T. Hakamata, S. Oonsiglio, D. O'Meara, C. Wajda, J. Smith, and G. Leusink, APL Mater. 6(5), 058203 (2018). 5T. Faraz, F. Roozeboom, H. C. M. Knoops, and W. M. M. Kessels, ECS J. Solid State Sci. Technol. 4(6), N5023- N5032 (2015). 6C. Fang, Y. Cao, D. Wu, and A. Li, Prog. Nat. Sci. 28(6), 667- 675 (2018). 7C. T. Carver, J. J. Plombon, P. E. Romero, S. Suri, T. A. Tronic, and R. B. Turkot, ECS J. Solid State Sci. Technol. 4(6), N5005- N5009 (2015). 8R. Micheloni, S. Aritome, and L. Crippa, Proc. IEEE 105(9), 1634- 1649 (2017). 9Y. H. H. Gao, C. Wang, Y. Zhao, X. Lu, C. Zhang, X. Zheng, L. Guo, X. Ma, and Y. Yao, Phys. Status Solidi A 216(16), 1900115 (2019). 10J. Hennessy, C. S. Moore, K. Balasubramanian, A. D. Jewell, K. France, and S. Nikzad, J. Vac. Sci. Technol., A 35(4), 041512 (2017). 11S. K. Song, H. Saare, and G. N. Parsons, Chem. Mater. 31(13), 4793- 4804 (2019). 12A. J. M. Mackus, M. J. M. Merkx, and W. M. M. Kessels, Chem. Mater. 31(1), 2- 12 (2019). 13M. F. J. Vos, S. N. Chopra, M. A. Verheijen, J. G. Ekerdt, W. M. M. Kessels, and A. J. M. Mackus, Chem. Mater. 31(11), 3878- 3882 (2019). 14A. M. Cano, A. E. Marquardt, J. W. DuMont, and S. M. George, J. Phys. Chem. C 123(16), 10346- 10355 (2019). 15Y. Lee, J. W. DuMont, and S. M. George, Chem. Mater. 28(9), 2994- 3003 (2016). 16Y. Lee, J. C. Huffman, and S. M. George, Chem. Mater. 28(21), 7657- 7665 (2016). 17J. W. DuMont and S. M. George, J. Chem. Phys. 146(5), 052819 (2017). 18D. R. Zywotko, J. Faguet, and S. M. George, J. Vac. Sci. Technol., A 36(6), 601508 (2018). 19J. W. Clancey, A. S. Cavanagh, J. E. T. Smith, S. Sharma, and S. M. George, J. Phys. Chem. C 124(1), 287- 299 (2020). 20J. C. Gertsch, A. M. Cano, V. M. Bright, and S. M. George, Chem. Mater. 31(10), 3624- 3635 (2019). 21N. R. Johnson, J. K. Hite, M. A. Mastro, C. E. Eddy, Jr., and S. M. George, Appl. Phys. Lett. 114, 243103 (2019). 22E. Mohimi, X. I. Chu, B. B. Trinh, S. Babar, G. S. Girolami, and J. R. Abelson, ECS J. Solid State Sci. Technol. 7(9), P491- P495 (2018). 23M. Konh, C. He, X. Lin, X. Guo, V. Pallem, R. L. Opila, A. V. Teplyakov, Z. Wang, and B. Yuan, J. Vac. Sci. Technol., A 37, 021004 (2019). 24S. D. Sherpa, P. L. G. Ventzek, and A. Ranjan, J. Vac. Sci. Technol., A 35(5), 05C310 (2017). 25A. Mameli, M. A. Verheijen, A. J. M. Mackus, W. M. M. Kessels, and F. Roozeboom, ACS Appl. Mater. Interfaces 10, 38588- 38595 (2018). 26J. Y. Li, N. Zhou, G. Wang, Q. Zhang, A. Du, Y. Zhang, J. Gao, Z. Kong, H. Lin, J. Xiang, C. Li, X. Yin, Y. Li, X. Wang, H. Yang, X. Ma, J. Han, J. Zhang, T. Hu, T. Yang, J. Li, H. Yin, H. Zhu, W. Wang, and H. H. Radamson, Materials 13(3), 771 (2020). 27S. J. Oh, H. C. Lee, and C. W. Chung, Phys. Plasmas 24(1), 013512 (2017). 28C. Cardinaud, C. R. Chim. 21(21), 723 (2018). 29S. J. Ullal, H. Singh, J. Daugherty, V. Vahedi, and E. S. Aydil, J. Vac. Sci. Technol., A 20, 1195- 1201 (2002). 30M. F. J. Vos, H. C. M. Knoops, R. A. Synowicki, W. M. M. Kessels, and A. J. M. Mackus, Appl. Phys. Lett. 111(11), 113105 (2017). 31I. E. Clemente and A. V. Miakonkikh, Proc. SPIE 10224, 1022425 (2016). 32H. C. M. Knoops, E. M. J. Braeken, K. de Peuver, S. E. Potts, S. Haukka, V. Pore, and W. M. M. Kessels, ACS Appl. Mater. Interfaces 7, 19857- 19862 (2015). 33B. E. Deal and A. S. Grove, J. Appl. Phys. 36(12), 3770- 3778 (1965). 34R. A. Ovanesyan, N. Leick, K. M. Kelchner, D. M. Hausmann, and S. Agarwal, Chem. Mater. 29(15), 6269- 6278 (2017). 35T. Faraz, M. van Drunen, H. C. M. Knoops, A. Mallikarjunan, I. Buchanan, D. M. Hausmann, J. Henri, and W. M. M. Kessels, ACS Appl. Mater. Interfaces 9(2), 1858- 1869 (2017). 36See https://www.atomiclimits.com/aledatabase/ for further information on the ALE processes shown in Table I. 37N. Chittock, "Isotropic plasma atomic layer etching of  $\mathrm{Al}_2\mathrm{O}_3$ " 4TU.ResearchData, https://data.4tu.nl/

File: data/atomic-layer-etching/experimental-usecase/16/content.md (part 1 of 2)
# Selective atomic layer etching of  $\mathrm{Al_2O_3}$ ,  $\mathrm{AlN_x}$  and  $\mathrm{HfO_2}$  in conventional ICP etching tool

V. Kuzmenko a,\*, 
Y. Lebedinskij b, 
A. Miakonkikh a, 
K. Rudenko a

a Valiev Institute of Physics and Technology of Russian Academy of Sciences, 34 Nakhimovsky Av, 117218, Moscow, Russia b Moscow Institute of Physics and Technology, 9 Institutskiy per, 141701, Dolgoprudny, Russia

# ARTICLEINFO

# ABSTRACT

Keywords: Atomic layer etching ICP plasma Polymer deposition Fluorocarbon radicals Atomic fluorine

The atomic layer etching process of  $\mathrm{Al_2O_3}$ ,  $\mathrm{AlN_x}$  and  $\mathrm{HfO_2}$  in conventional plasma etching tool was investigated. The etching process is based on surface modification by fluorocarbon film deposition from  $\mathrm{Ar / CF_4 / H_2}$  plasma and subsequent activation of etching by Ar ion bombardment from plasma. The study of deposition process showed that varying plasma composition surface kinetics significantly change from deposition to etching. This is associated with the rise of fluorine concentration both in plasma and in deposited fluorocarbon film. Plasma mixture with low  $\mathrm{CF_4}$  fraction was chosen for modification step of ALE process because it provides low fluorinated film which does not etch  $\mathrm{Al_2O_3}$  and TiN improving selectivity to the potential mask material in etch process. The ALE process shows self- limiting characteristics providing the ALE process window at duration of modification step. The etch rate is  $0.16\mathrm{nm}$  cycle for  $\mathrm{Al_2O_3}$ ,  $0.20\mathrm{nm}$  cycle for  $\mathrm{AlN_x}$  and  $0.11\mathrm{nm}$  cycle for  $\mathrm{HfO_2}$ , which is close to monolayer mode. Relatively short cycle duration provides feasible etch rate in terms of time consumption. The significant selectivity over TiN (more than 20) was achieved allowing employing TiN as mask material for high resolution selective etching.

# 1. Introduction

Elements of integrated circuits are approaching atomic scales and new fabrication technologies providing atomic- scale accuracy in production are needed. This demands techniques of additive and subtractive formation of elements with an ultimate level of precision scalable to large wafer size up to  $300~\mathrm{nm}$ . Atomic layer deposition (ALD) of different materials based on successive stages repeated cyclically demonstrates perfect technological parameters: thickness control, high level of uniformity over the wafer, high level of step coverage, true monolayer mode of growth (no parasitic CVD reactions) [1]. Although the same idea of application cyclical successive multistep process for etching named atomic layer etching (ALE) was proposed decades ago [2], it is still lacks some advantages which, as expected, should be inherent in the atomic- layer nature of the process, such as perfect etch rate control, uniformity over the large wafer, close to unity level of synergy [3]. Although synergy and atomic scale etch rate control achieved in the neutral beam approach [4] were rather good, great efforts are being made to adjust ALE for application in wide aperture plasma source equipment [5]. Currently, variety of materials is studied for the possibility of ALE, and etching selectivity is also under the focus of research.

A number of studies devoted to ALE of different dielectrics were growing over the last years due to the requirements of manufacturers of integrated circuits and perspective electronic devices. Thin films of  $\mathrm{HfO_2}$  are typically used in the gate dielectric stacks of modern transistors. The application of the ALE process for etching  $\mathrm{HfO_2}$  improves transistor characteristics [6]. The drain current is  $70\%$  higher in an ALE- made transistor with a gate voltage of  $1\mathrm{V}$ . Also, the off- state leakage current is almost an order of magnitude less. This is quite a significant improvement in transistor characteristics. ALE of aluminum oxide and nitride can find various applications in microelectronics. Thin films of  $\mathrm{Al_2O_3}$  or  $\mathrm{AlN_x}$  are often used as interface passivation in high electron mobility transistors (HEMT) [4,7]. Precise etching of these films can be required for producing contacts to 2D electron gas. Another application for thin aluminum- containing films is the insulator in the Josephson junction, which can have various applications such as a very sensitive magnetometer and quantum computing [8,9]. The use of accurate etching technology should improve device characteristics, due to better structure controllability and fewer defects. Thus, realization of ALE of  $\mathrm{Al_2O_3}$ ,  $\mathrm{AlN_x}$ , and  $\mathrm{HfO_2}$ , in the microelectronic industry should enhance device performance.

The idea of the ALE process has much in common with the ALD

process. A cycle consisting of two main steps is repeated. The first step is a modification of the surface in which a saturated stable layer is formed. The second step is an activation of surface reaction between modified layer and material. The concept of the process is that both steps must be self- limiting. Ideally, there must be no effect of each step alone. Anisotropy of etching and at the same time self- limitation of activation process can be achieved by reaction activation by accelerated particles, which can stimulate a surface reaction but cannot sputter material. The range of process parameters, in which both steps are self- limited and etching occurs due to the interaction of steps, is called the ALE window. The etch rate does not change with variation of the process parameters in the ALE window range. Process in the ALE window produces low damage, resulting in better performance of structures. In fact, not complete saturation one of the steps leads to so called quasi- ALE process [5,10] in which the etch rate increases with the growth of step duration. In plasma etching tools, this occurs due to the non- monoenergetic distribution of ions. So, the smaller incline of the etch rate dependence, the process is closer to ideal ALE regime and process reproducibility is better.

One of possible mechanisms of surface modification which is widely employed on the first step of ALE is polymer film deposition from plasma [5,11]. The formation of polymer films is usually carried out by plasma of fluorocarbon gases (i.e.  $\mathrm{C_4F_8}$ ) or hydrofluorocarbons (i.e.  $\mathrm{CHF_3}$ ). The process based on the deposition from  $\mathrm{CHF_3}$  plasma and subsequent Ar bombardment showed satisfactory anisotropy of  $\mathrm{SiO_2}$  etching [5]. Also, according to Ref. [12], the ALE process with  $\mathrm{CH_4 / C_4F_8}$  and  $\mathrm{CH_4 / CHF_3}$  mixtures were compared and it was shown that  $\mathrm{CHF_3}$  based plasma allows achieving ALE process for  $\mathrm{HfO_2}$  films. The possibility of realizing of  $\mathrm{SiO_2}$  ALE process in ion beam support with polymer film deposition from  $\mathrm{C_4F_8}$  plasma was shown in Ref. [13]. An approach to  $\mathrm{SiO_2}$  ALE process in capacitively coupled plasma (CCP) reactor using  $\mathrm{Ar / CF_3}$  plasma for the surface modification and  $\mathrm{O_2}$  plasma for the reaction activation showed quite good saturation for deposition and removal steps duration [14], but the increase of surface roughness after etching was rather significant. The important result for understanding the mechanism of the self- limiting ALE process with polymer film deposition was shown in Ref. [15]. The study of  $\mathrm{SiO_2}$  ALE with  $\mathrm{C_4F_8 / Ar}$  plasma for modification and  $\mathrm{O_2}$  plasma for activation [15] demonstrated that despite not self- limiting deposition process in fluorocarbon plasma, the cyclic ALE process can be saturated. The authors explain that surface reaction between modified film and material is possible only in the limited thickness of the interface between fluorocarbon film and  $\mathrm{SiO_2}$  and excessive surface fluorination does not affect the ALE process. Therefore, fluorocarbon plasma is often used to etch silicon compounds due to the formation of silicon fluoride. However, the etch rate per cycle obtained in Refs. [5,15] are on the order of  $1\mathrm{nm}$ . This shows that the interaction of the reactant with the etched surface occurs to a depth of several monolayers. Although this process is a quasi- ALE process, it will not give the benefits that are expected from a real ALE process. Moreover, cycle duration of the most proposed processes [10,14,15] is more than  $2\mathrm{min}$  which becomes a major barrier to commercial application, due to the fact that the ALE process could be the longest stage in the IC's production workflow.

In addition to silicon- containing compounds, it was shown that the thermal etching process by the formation of fluoride is feasible for  $\mathrm{Al_2O_3}$  [16] and AlN [17]. The etching process of  $\mathrm{Al_2O_3}$  with fluorine- containing plasma is also possible [18], but with relatively low etch rate. Thus, ALE etching of Al and Hf based compounds using surface fluorination can be realized.

Optimization and deep understanding of the physical and chemical processes in ALE require detailed study of the polymer film formation process. In Ref. [19] effect of DC bias for  $\mathrm{C_4F_8}$  and  $\mathrm{C_4F_6}$  plasma was studied for the  $\mathrm{SiO_2}$  etching process. Without DC bias polymer film is deposited on  $\mathrm{SiO_2}$  with the increase of DC bias deposition process goes into etching mode through an equilibrium film. The same effect was observed in Ref. [20] for etching Si,  $\mathrm{SiO_2}$ ,  $\mathrm{Si_3N_4}$ , and  $\mathrm{SiCH}$  in  $\mathrm{C_4F_8}$  and

$\mathrm{CHF_3}$  plasma. These results illustrate that by changing plasma parameters it is possible to change equilibrium from deposition to etching on different materials.

Another mechanism for changing the balance between deposition and etching in fluorocarbon plasma is the addition of  $\mathrm{H_2}$  into  $\mathrm{CF_4}$  plasma on the etching of Si and  $\mathrm{SiO_2}$  was investigated [21]. In  $\mathrm{CF_4}$  plasma without DC bias Si and  $\mathrm{SiO_2}$  are etched with a relatively high etching rate, but with the increase of  $\mathrm{H_2}$  in plasma mixture etching is stopped and polymer deposition occurs. So,  $\mathrm{CF_4 / H_2}$  plasma mixture should provide the possibility of fine- tuning the surface kinetics. The role of hydrogen on polymer film deposition in fluorocarbon ICP was studied previously [22]. Results showed that even at high fraction of  $\mathrm{CH_2F_2}$  in plasma mixture concentration of methane family particles are much lower than fluorocarbon family particles. This is due to the multistep formation kinetics for  $\mathrm{CH_x}$  species and the lack of hydrogen atoms which are effectively consumed in reactions:  $\mathrm{CF_3 + H\rightarrow HF + CF_2}$  and  $\mathrm{CF_2 + H\rightarrow HF + CF}$ . The major hydrogen- containing particle is HF which formation consumes F radical, and, consequently decreases fluorine concentration significantly. So, the role of hydrogen is to change balance between polymer- forming and etching- responsible particles in plasma, which leads to the change of equilibrium between etching and deposition on the surface.

The record of introducing new technologies into commercial microelectronics shows that their application begins only when it is possible to scale the technology on a full- wafer scale. The scaling of integrated circuit manufacturing processes allows reducing production costs and, consequently, the price of products. Approach to ALE which uses beam sources has a drawback for industry integration due to difficulties with scaling. Plasma etching process should be more preferable and uniformity across the wafer is important parameter of etching process. The number of total etch steps increases with the decrease of technology node and the tolerance for variation is traditionally about  $10\%$  and shrinks with each technology node [23].

Efforts are being made to optimize plasma tools for the ALE process in terms of optimizing the fast gas supply and pumping system (similar to other tools for multi- stage plasma processes) and optimizing the energy distribution of ions bombarding the surface to reduce its width. When the RF bias applied to the sample, ion energy distribution function has bimodal shape, which width increases with the growth of ion energy and can reach  $40\mathrm{eV}$ , while applying low frequency specially tailored voltage impulses makes it possible to narrow the energy distribution at high energies, although, at low ion energy (about  $20\mathrm{eV}$ ), distribution width remains the same ( $\sim 7\mathrm{eV}$ ) for sinusoidal and tailored bias [24].

This work is devoted to the study of the approach to ALE in which the surface is modified by polymer fluorocarbon film deposition in a conventional inductively coupled plasma (ICP) tool. The studied materials for ALE were  $\mathrm{Al_2O_3}$ ,  $\mathrm{AlN_x}$ , and  $\mathrm{HfO_2}$ . The selectivity was studied relative to TiN and  $\mathrm{SiO_2}$ , as these materials can be used either as hard masks, or the etching stop- layer for target materials in some applications. Moreover, according to Ref. [25]  $\mathrm{SiO_2}$  is similar in terms of etching to the widespread material of e- beam resist mask hydrogen- silsesquioxane (HSQ). Initially, polymer film deposition from plasma was studied in order to select a mode that would allow one to achieve selectivity. The thickness of deposited fluorocarbon film was measured on each material by spectral ellipsometry, and composition of the polymer films was evaluated using X- ray photoelectron spectroscopy (XPS). The process of film deposition and their analysis was also carried out on the surface of Si. Diagnostics of fluorocarbon plasma were conducted to explain the deposition and the etching processes occurring on the surface. The radical concentration was estimated using optical emission actinometry with a help of data received from the Langmuir probe diagnostics. The ALE process was investigated for chosen fluorocarbon film deposition regime.

# 2.Experimental

# 2.1. Polymer deposition and plasma etching experiments

The atomic layer etching process was realized in the conventional plasma etching tool Plasmalab 100 (OiPT, UK). The cylindrical aluminium process chamber is  $450~\mathrm{mm}$  high and  $380~\mathrm{mm}$  in diameter. The plasma is excited by the coil around the chamber. The coil is powered by an RF generator  $(2\mathrm{MHz})$  using a matching box. Walls are made from aluminium and ICP power is injected to the discharge through the dielectric window. Wafer is fixed on the table using wafer chuck. RF generator  $(13.56\mathrm{MHz})$  with matching box provides DC bias on the wafer. The chamber is pumped out by a turbomolecular pump to a base pressure  $10^{- 6}$  Torr. Process gases are introduced to the chamber with mass flow controllers. Aluminum oxide, hafnium oxide and aluminum nitride films were deposited on the silicon (100) wafers (p- type, 10 Ohm- cm) by ALD (FlexAl, OiPT, UK). Wafers were cut into  $2\times 2cm$  coupons (except the case when the full  $100~\mathrm{mm}$  wafer was etched). The coupons were glued by PFPE grease to a  $100~\mathrm{mm}$  silicon wafer used as a sample carrier. The He pressure up to 6- 7 Torr were built during the etching under the carrier to provide good thermal contact with the table. Film thickness was measured on each sample before and after the plasma process with spectral ellipsometry on M- 2000X tool (J.A. Woollam Co., Inc., USA) with range  $250\mathrm{- }1000\mathrm{nm}$  using Cauchy model.

F/C ratio of deposited polymer films was estimated by X- ray photoelectron spectroscopy (XPS). For XPS studies, separate samples of films were deposited in different plasma conditions in continuous plasma for  $4 - 7\min$  on silicon  $(100)2\times 2cm$  coupons (p- type, 10 Ohm- cm). Film thickness was  $11\mathrm{- }22\mathrm{nm}$  . This thickness was chosen for reliable signal detection from the components of the bulk film. XPS measurements were made on Theta Probe spectrometer (Thermo Fisher Scientific, USA) with Al Kα  $(1436.6\mathrm{eV})$  x- ray source. The base pressure during spectra acquisition was  $2\cdot 10^{- 9}$  Torr. The total acquisition time of the spectra was  $1.5\mathrm{- }3.5\mathrm{min}$  . The binding energy scale was calibrated using the Au  $4\mathrm{f}_{7 / 2}$ $(84~\mathrm{eV})$  line. The size of analyzed area was  $0.4~\mathrm{mm}$  the electron emission angle was  $50^{\circ}$  relative to the normal. During the measurements, a standard charge neutralizer of the Theta Probe spectrometer - Flood Gun was used, which produces a flow of electrons and  $\mathrm{Ar^{+}}$  ions with an energy of  $2\in V$  C(1s) and F(1s) lines were measured and approximated with a set of Gaussian peaks. The  $\mathbb{F} / \mathbb{C}$  ratio was estimated by two approaches: 1) by ratio  $\mathrm{F(1s) / C(1s)}$  and 2) by proportion of carbon states obtained by the deconvolution of C(1s) band. The role of adventitious carbon is important in determining the  $\mathrm{F} / \mathrm{C}$  ratio in polymer films [26]. In our work samples were produced in the same technological route in sequence, were stored in the same container for the same time, and were analyzed simultaneously, so we hope that role of adventitious carbon should be approximately similar, and qualitative difference in determined  $\mathrm{F} / \mathrm{C}$  ratios is due to the difference in deposition regimes. Another problem of XPS measurements is the need to perform charge referencing [26], which leads to a shift in the energy scale due to the charge on the surface of the sample. In our case, the thickness of the polymer film  $(11 - 22\mathrm{nm})$  did not allow observing silicon lines from the substrate, therefore, it was not possible to perform internal referencing using Si peaks. Measured XPS spectra have pronounced peaks in the interval of  $689.8\mathrm{- }690.2\mathrm{eV}$  which was identified by other authors as F (1s) peaks using binding energy calibration and referencing by Au spectra [27]. In our work, F(1s) peak was used for internal referencing. At C(1s) spectra peaks with energy at  $285.5\mathrm{eV}$ $288.0\mathrm{eV}$ $290.2\mathrm{eV}$ $292.4\mathrm{eV}$  and  $294.6\mathrm{eV}$  were detected. In the same work [27] C(1s) peak was observed at  $290.1\mathrm{eV}$  at CF- like compound. The peaks with binding energies  $290.6\mathrm{eV}$ $292.0\mathrm{- }292.8\mathrm{eV}$  and  $294.6\mathrm{- }294.8\mathrm{eV}$  were ascribed to CF,  $\mathrm{CF_2}$  and  $\mathrm{CF_3}$  respectively [28,29], where F(1s) peak was used for internal referencing as it shows only one distinct peak and values of binding energy of F(1s) in  $\mathrm{CF_2}$  - type compounds in the literature are quite comparable.

After the investigation of the deposition process, the cyclic etching process with optimized deposition parameters was studied (Fig. 1). The typical cycle consisted of  $0 - 15s$  deposition process (modification step) which was performed in  $\mathrm{Ar / CF_4 / H_2ICP}$  with no DC bias on the wafer. Then the reactor was purged with argon for  $10~s$  After that, DC bias was applied in Ar ICP plasma for  $0 - 20s$  . Argon flow was constant during the whole process and was 50 sccm and  $\mathrm{CF_4}$  and  $\mathrm{H_2}$  flows were varied 2- 20 sccm. ICP power was 1500 W throughout the process. The table temperature was kept constant at  $20^{\circ}\mathrm{C}$

# 2.2. Langmuir probe diagnostics

Langmuir probe diagnostics is a useful method for determination of plasma charged- particles related properties, which is important for kinetics understanding and radical concentration calculation. Measurements of I- V curves were made with ESPion Advanced probe (Hiden Analytical, UK) in  $- 100\mathrm{- }200\mathrm{V}$  range with  $0.1\mathrm{V}$  step. The cylindrical tungsten probe was  $10~\mathrm{mm}$  in length and  $0.3\mathrm{mm}$  in diameter. The measuring probe is mounted on a long  $(- 200\mathrm{mm})$  dielectric holder, which makes it possible to carry out measurements in the central region of the discharge. In order to prevent polymer contamination on the probe surface, between the measurements, the probe was maintained at a potential of  $- 15\mathrm{V}$  and was cleaned with an ion current bombardment, which allows obtaining undisturbed probe characteristics [30]. Probe size measurements before and after plasma diagnostics prove invariability of feature size (no probe material etching takes place during measurements). The electron temperature, plasma potential and electron and positive ion concentration were calculated from the I- V characteristics. The ion current was determined using orbital- motion- limited (OML) theory [31]. The ion current branch of I- V characteristic was approximated by the expression  $\mathrm{I}\sim \mathrm{V}^{\alpha}$  . The deviation of  $\alpha$  from  $1 / 2$  predicted by OML theory, was less than  $20\%$  which indicates the validity of applying OML theory. Subtracting the ion current from I- V characteristics gives the electron current. The second derivative of electron current over potential is proportional to the electron energy distribution function and linear dependence of the natural logarithms of electron current with the probe potential corresponds to Maxwellian electron energy distribution. The electron temperature was calculated by the slope of the natural logarithm of electron current versus probe potential.

# 2.3. Optical emission spectroscopy

By means of plasma optical emission spectroscopy neutral particles, which of greatest interest for understanding the kinetics of deposition and etching, can be identified, such as F [32], CF [33], and  $\mathrm{CF_2}$  [34]. According to Ref. [35] CF and  $\mathrm{CF_2}$  are predominant particles responsible for fluorocarbon film formation and F radical is responsible for the etching process.

Concentration of neutral radicals was evaluated using the spectrometric method of optical emission actinometry. Emission spectra were measured with Ocean Insight HR4Pro in wavelength range  $200\mathrm{- }900\mathrm{nm}$  with optical resolution  $0.7\mathrm{nm}$  Intensities of F and  $\mathrm{CF}_x$  radicals, which are relevant for understanding mechanism of polymer film deposition, were determined. Overlapping of  $\mathrm{CF_2}$ $(\mathrm{A^1B_1 - X^1A_1})$  bands and  $\mathrm{CF_2^2}$  continuum [36] can be observed in  $235\mathrm{- }270\mathrm{nm}$  wavelength range. In our work  $\mathrm{CF_2^2}$  continuum baseline was extracted from the spectra in order to calculate intensity of  $\mathrm{CF_2}$ $(\mathrm{A^1B_1 - X^1A_1})$  bands. Ar  $750.4\mathrm{nm}$  line was used as actinometer line for measurement of  $\mathrm{F}$ $\mathrm{CF}_x$  concentration before [32- 34]. Application of Ar  $750.4\mathrm{nm}$  line for actinometry of CF and  $\mathrm{CF_2}$  was proved in Ref. [33] by independent laser induced fluorescence (LIF) measurements. The concentration of  $\mathrm{CF_2}$  radicals was calculated by the intensity of  $\mathrm{A^1B_1 - X^1A_1}$  band [34] and CF by  $\mathrm{B^2\Delta - X^2II}$  band. According to Ref. [32], excitation of higher state of  $\mathrm{F685.6nm}$  and Ar  $750.4\mathrm{nm}$  lines is produced by direct electron impact in similar conditions. Due to low pressure (10 mTorr), time between collisions in our case is much higher than radiative time of mentioned transitions, that is why collisional

![](images/968e19945369ae4c2117be782635db5c3f36dc1264c3259f6397ca64e2422060.jpg)  
Fig.1. t t t tion step)).

quenching of the excited states can be omitted. So, concentration of neutral radicals can be estimated as [34]:

$$
[\mathbf{X}] = [\mathbf{A}\mathbf{r}] \begin{array}{l}\mathbf{k}_{\mathrm{Ar}}\bullet \lambda_{\mathrm{X}}\bullet \int \mathbf{I}_{\mathrm{X}}(\lambda)\mathrm{d}\lambda \\ \mathbf{k}_{\mathrm{X}}\bullet \lambda_{\mathrm{Ar}}\int \mathbf{I}_{\mathrm{Ar}}(\lambda)\mathrm{d}\lambda \end{array}
$$

Where [X], [Ar] - concentration of X and Ar radicals,  $\mathbf{k}_{\mathrm{X}},\mathbf{k}_{\mathrm{Ar}}$  - direct electron impact excitation rates,  $\lambda_{\mathrm{X}},\lambda_{\mathrm{Ar}}$  - wavelengths of corresponding transitions. Electron impact excitation rates were calculated using electron temperature measured by Langmuir probe and cross sections taken from Refs. [32,37].

# 3. Results and discussion

# 3.1. Polymer film deposition investigation

Fluorocarbon film deposition process in  $\mathrm{Ar / CF_4 / H_2}$  plasma was studied at different quantitative composition of the plasma mixture.

Chamber pressure was 10 mTorr. Plasma was generated by 1500 W ICP power without applying DC bias on the table. In the first series of measurements, the Ar fraction was kept constant at  $83.3\%$  and fraction of  $\mathrm{CF_4}$ $(\nu_{\mathrm{CF4}})$  were varied  $(3.3\% - 13.3\%)$  and the rest was  $\mathrm{H_2}$ . The deposition rate on different materials measured by ex situ spectral ellipsometry over  $\mathrm{CF_4}$  fraction in plasma mixture is shown in Fig. 2 a. At low  $\nu_{\mathrm{CF4}}$ $(< 5\%)$  we observe that fluorocarbon film deposits on all studied materials. With the increase of  $\mathrm{CF_4}$  fraction, the deposition rate growth first and then reaches a maximum. Further increase of  $\nu_{\mathrm{CF4}}$  leads to decrease of deposition rate on Si,  $\mathrm{Al_2O_3}$ ,  $\mathrm{HfO_2}$ , and  $\mathrm{AlN_x}$  and even change balance from deposition to etching on  $\mathrm{SiO_2}$  and TiN.

In order to explain deposition rate behavior plasma diagnostics was made. Langmuir probe diagnostics were carried out in each plasma conditions and the natural logarithms of electron current were linear with the probe potential, which allows us to consider the Maxwellian electron energy distribution function. The electron temperatures insignificantly change depending on the plasma composition in the selected ranges. The values of electron temperatures were  $3.1 - 3.3\mathrm{eV}$ . Knowing

![](images/026e475fc571c3d57f1a2b8d5193d80abf828c0736a0c9c1307fd86b80f7f1f0.jpg)  
Fig. 2. a) Film deposition rate on different materials and b) radicals concentration over  $\nu_{\mathrm{CF4}}$  in the plasma mixture, while Ar fraction is  $83.3\%$ . Negative values correspond to etching.

the values of electron temperatures, the excitation rates and, consequently, the concentrations of radicals F, CF and  $\mathrm{CF_2}$  were calculated (Fig. 2 b). Fluorine- containing radicals concentration increase with the growth of  $\mathrm{CF_4}$  fraction in plasma mixture. Polymer- forming molecular radicals concentration grows less than F radical concentration. At low  $\mathrm{CF_4}$  fractions the increase of CF and  $\mathrm{CF_2}$  radical concentrations consists with the growth of polymer film deposition rate. With the increase of  $\mathrm{CF_4}$  fraction significant rise of fluorine radical concentration relatively to  $\mathrm{CF_x}$  concentration change surface kinetics balance towards etching.

The increase of fluorine with the rise of  $\mathrm{CF_4}$  fraction was also observed in the composition of polymer films deposited on silicon by XPS. F(1s) and C(1s) peaks of polymer films deposited in different conditions are shown in Fig. 3. Fig. 3 a shows the observed position of the fluorine line F(1s), which are used as internal reference. Although it is influenced by chemical bonding, analysis of the literature shows that energy of F(1s) peak for fluorocarbon films  $(- \mathrm{CF_2 - CF_2 - })_n$  is quite narrow interval of  $689.4 - 690.3\mathrm{eV}$  [35]. In the present study the observed position of F(1s)  $689.8 - 690.2\mathrm{eV}$  which shows that there is no significant shift in the XPS spectra due to the sample charging.

On Fig. 3 b different Gaussian peaks corresponding to chemical carbon bonds can be observed on films deposited in  $\mathrm{Ar}(83.3\%)$ $\mathrm{CF_4(3.3\%) / H_2(13.4\%)}$  and  $\mathrm{Ar}(83.3\%) / \mathrm{CF}_4(6.6\%) / \mathrm{H}_2(10.1\%)$  plasma. The peak at  $285.5\mathrm{eV}$  was ascribed to  $\mathrm{C - CF_n}$  bond [39],  $290.2\mathrm{eV}$  292.4 eV, and  $294.6\mathrm{eV}$  peaks were attributed to CF,  $\mathrm{CF_2}$  and  $\mathrm{CF_3}$  ,respectively [27- 29]. The film deposited in higher  $\mathrm{CF_4}$  fraction plasma has more pronounced  $\mathrm{C - F_x}$  peaks corresponding to higher concentration of C- bonded fluorine in film. The  $\mathrm{F / C}$  ratio determined by C (1s) deconvolution increases from about 0.5 to 1.6 as the  $\mathrm{CF_4}$  fraction rises from  $3.3\%$  to  $6.6\%$  C(1s) peak at  $288.6\mathrm{eV}$  observed on film deposited in Ar  $(83.3\%) / \mathrm{CF}_4(6.6\%) / \mathrm{H}_2(10.1\%)$  plasma can possibly be associated with either some hydrocarbon group, or another condition of CF bond [28], so F concentration can be a bit underestimated. However, this peak is observed only on film deposited in higher  $\mathrm{CF_4}$  fraction plasma, so the qualitative result of increasing the concentration of fluorine in the films with the rise of  $\mathrm{CF_4}$  fraction in plasma from  $3.3\%$  to  $6.6\%$  is still valid. Intensity of F(1s) peak increased twice with the growth of  $\mathrm{CF_4}$  in plasma Fig.3 a).The F1s)/C1s ratio also rises from 2 to about 4. Increase of fluorine concentration in polymer film agrees with the behavior of radical concentration in plasma and confirms change of surface kinetics towards etching. That is why low  $\mathrm{CF_4}$  deposition regime is preferable for surface modification step for ALE process.

In the second series, the Ar fraction was varied at constant  $\mathrm{CF_4 / H_2}$  ratio, in order to increase deposition rate for modification step of ALE process. Low  $\mathrm{CF_4 / H_2}$  ratio regime with  $\mathrm{CF_4 / H_2 = 0.25}$  was chosen due to the character of surface deposition kinetics. Spectral ellipsometry showed that deposition rate monotonously increases with the decrease of Ar fraction from  $83.3\%$  to  $66.6\%$  on all materials. This can be attributed with the decrease of F radical concentration and the growth of polymer- forming particles concentration relatively to fluorine radicals which was observed by optical emission actinometry.

During the surface modification step of the ALE process no etching of target material, mask, or sublayer should occur in order to ensure an acceptable selectivity of etching process. Also, polymer film deposition rate should be high enough to achieve fast ALE process. Hence, low  $\mathrm{CF_4 / }$ $\mathrm{H_2}$  ratio and relatively low Ar fraction plasma  $(\mathrm{Ar}(66.6\%) / \mathrm{CF}_4(6.7\%)$ $\mathrm{H_2(26.7\%)}$  mixture was chosen further for ALE modification step.

# 3.2. ALE process investigation

In this work, surface modification step was performed in  $\mathrm{Ar}(66.6\%)$ $\mathrm{CF_4(6.7\%) / H_2(26.7\%)}$  plasma. The etch rate for different duration of modification and activation steps, was measured after 40 cycles ALE processes. The activation of surface reaction should not lead to sputtering of the material. According to Ref. [18] sputtering threshold for  $\mathrm{Al_2O_3}$  in fluorine containing plasma is about  $20\mathrm{eV}$  and  $50\mathrm{eV}$  for Ar plasma. Sputtering threshold for  $\mathrm{HfO_2}$  is much higher about  $100\mathrm{eV}$  for Ar and  $80\mathrm{eV}$  for fluorine containing plasma [40].

We performed preliminary research of etch rate depending on bias on the activation step for 12, 16 and  $19\mathrm{V}$  and plasma potential equal to  $18\mathrm{V}$  (measured by Langmuir probe). At  $12\mathrm{V}$  bias no etching of  $\mathrm{HfO_2}$  was observed and the etch rate of  $\mathrm{Al_2O_3}$  was negligible slow  $\sim 0.04 \mathrm{nm}/$  cycle). This is probably due to too small energy for surface reaction activation. Appling  $19\mathrm{V}$  DC bias the etch rate grows much faster compared to  $16\mathrm{V}$  . This is attributed to the increase in sputtering at this energy. So, in the further experiments the activation step was conducted in Ar plasma applying  $16\mathrm{V}$  DC bias to the wafer and the etch rate of  $\mathrm{Al_2O_3}$  was  $\sim 0.16 \mathrm{nm}/$  cycle.

Variation of modification step duration was at constant duration of activation step  $10\mathrm{~s}$  At low duration of modification step (Fig. 4 a), surface is not modified completely and the etch rate is low. Insignificant etch rate at zero modification step confirms minimal effect of sputtering by argon ions. The etch rate of TiN does not depend on modification step duration remain close to zero nm/cycle value. As deposition rate of fluorocarbon on TiN was close to the value for the other materials, no etching was observed, possibly due to the lack of surface reaction activation.  $\mathrm{SiO_2}$  etch rate does not show evident ALE window with only slight plateau between 10 and  $12\mathrm{~s}$  duration. Very low etch rate of TiN and high etch rate of  $\mathrm{SiO_2}$  is probably connected with the differences between phase change points of titanium fluoride  $\mathrm{(T_{sublimation} - + 284^{\circ}C}$  [41]) and silicon fluoride  $\mathrm{(T_{boiling} = - 86^{\circ}C}$  [42]). In studied process desorption of surface reaction products stimulated by Ar ions with about  $16\mathrm{eV}$  energy. As titanium fluoride is much less volatile, desorption of reaction products is difficult and etch rate is much slower. Another possible reason is significant role of the sputtering of  $\mathrm{SiO_2}$  by Ar ions compared with TiN and the other materials.  $\mathrm{SiO_2}$  sputtering rate, determined as a etch rate in the process with zero modification step

![](images/1bad30978b066f115ed09dbee103bc86c6032ce1e6cf51471eb400c3ff2ce90c.jpg)  
Fig. 3. XPS a) F(1s) and b) C(1s) profiles for 1) for film  $(11\mathrm{nm})$  deposited in  $\nu_{\mathrm{CF_4}} = 3.3\%$  (solid symbols) and 2) for film  $(22\mathrm{nm})$  deposited in  $\nu_{\mathrm{CF4}} = 6.6\%$  (open symbols), while Ar fraction is  $83.3\%$

![](images/50d005b3389afd37de8ed196674eba9e1ac6c332a7da2f0ae4a5a902549449eb.jpg)  
Fig. 4. The etch rate over modification step duration a) for all studied materials, and b) enlarged for  $\mathrm{Al_2O_3}$ ,  $\mathrm{AlN_x}$ , and  $\mathrm{HfO_2}$ .

duration, is about two- three times higher than sputtering rate of the other studied materials.

With the increase of modification step duration, the etch rate of  $\mathrm{Al_2O_3}$ ,  $\mathrm{AlN_x}$  and  $\mathrm{HfO_2}$  reaches saturation, providing the ALE window (Fig. 4 b). Further rise of modification step leads to the decrease of the etch rate due to too thick film deposition. Thick film is sputtered at the start of ion bombardment step which decrease duration of the surface activation process and leads to incomplete surface reaction. Evident ALE window is observed in selected conditions between 5 and 12 s duration of surface modification step.

At constant modification step duration  $10~\mathrm{s}$ , results of variation of activation step duration is shown in Fig. 5. Without any activation step polymer film with thickness about  $0.5\mathrm{nm}$  deposits at each cycle. At the start of activation step polymer film is etched. When activation step duration is enough to sputter top layer of modified film, following bombardment by argon ions leads to etching of material. The ALE window here is not so pronounced, probably due to non- monoenergetic ion distribution function. The incline of the etch rate dependence for  $\mathrm{HfO_2}$  2 times low than for  $\mathrm{Al_2O_3}$  corresponding to the higher sputtering threshold. The slight incline of dependences could provide moderate process unrepeatability from cycle to cycle.

The effect of purge step duration between modification and activation steps was examined. The process with doubled purge step duration  $20~\mathrm{s}$  was conducted. The change of etch rate compared with standard process with  $10~\mathrm{s}$  purge step was less than  $10\%$ . This indicates that  $10~\mathrm{s}$  purge is enough in our conditions to suppress all processes associated with steps mixing and following increase of purge step duration is unnecessary.

Having defined major cycle parameters, process with optimal parameters was studied. Duration of both modification and activation steps were  $10~\mathrm{s}$ . The etch depth dependence linearly increases with the number of cycles in the process (Fig. 4) and intercept of dependences was not detected. The values of etch rates, determined as a slope of the etch depth over number of cycle dependences, are  $0.16~\mathrm{nm}$  /cycle,  $0.20~\mathrm{nm}$  /cycle and  $0.11~\mathrm{nm}$  /cycle for  $\mathrm{Al_2O_3}$ ,  $\mathrm{AlN_x}$ , and  $\mathrm{HfO_2}$  respectively. The  $\mathrm{SiO_2}$  etch depth has significant dispersion due to absence of clear ALE window and, consequently, poor repeatability from cycle to cycle. The average etch rate of  $\mathrm{SiO_2}$  and  $\mathrm{TiN}$  are about  $0.62~\mathrm{nm}$  /cycle and  $0.006~\mathrm{nm}$  /cycle, respectively.

![](images/36bbf0c95d5ce8e56e631c53a50bf5a021d33447a0eba9d0533eaefa2a5b84fb.jpg)  
Fig. 5. The etch rate over activation step duration. Negative values correspond to film formation.

The etch rate per cycle achieved in ALE process are comparable with  $\mathrm{Al - O}$  bond length equals  $0.169~\mathrm{nm}$  [43], which indicates close to single atomic precision regime. The etch rate in the term of time is quite acceptable for atomic scale processing ( $\sim 0.3~\mathrm{nm / min}$  and  $\sim 0.4~\mathrm{nm / min}$  for  $\mathrm{Al_2O_3}$  and  $\mathrm{AlN_x}$ , respectively) due to relatively low cycle duration after optimization. The linearity of etching process provides the ability to control etching process with sub nanometer scale accuracy. The selectivity of etching of  $\mathrm{Al_2O_3}$ ,  $\mathrm{AlN_x}$  and  $\mathrm{HfO_2}$  over  $\mathrm{TiN}$  is about  $30$ ,  $40$  and  $30$ , respectively.

To the uniformity of ALE across the wafer the process was conducted on  $100~\mathrm{mm}$  wafer covered with  $\mathrm{Al_2O_3}$ . The film thickness was measured in central  $65~\mathrm{mm}$  part of the wafer before and after etching using automatic system of spectral ellipsometry measurements. The etch rate decreases to the edge (Fig. 7) of the wafer and uniformity is about  $\pm 3\%$  minimum to maximum. A bit discrepancy of the etch rate value calculated from the linearity of etch depth measured on  $2\times 2~\mathrm{cm}$  samples and on whole wafer can be explained by the loading effect. In our case, this discrepancy is less than  $20\%$  and should be even less if open surface of

![](images/229513321795c39a72953f52ab011c9469a486681283ed72f4e524029671dfe5.jpg)  
Fig. 6. The etch depth over the number of cycles in ALE process (activation step duration is  $10~\mathrm{s}$ ).

![](images/8674e99c165a3000bddf9d7eaf9aab7ef4bf38124a7d0d5c36211ed96a6f9677.jpg)  
Fig. 7. The  $\mathrm{Al_2O_3}$  etch (nm/cycle) rate distribution across the wafer. The ordinate axis is the radius from the center of the wafer. The numbers around are the polar angle.

$\mathrm{Al_2O_3}$  does not change significantly. Since the rate of formation of a fluorocarbon film depends on the area of the etched material, it may be necessary to adjust the duration of the stages during the ALE process compared to etching samples without a mask.

# 4. Conclusion
