Repository: sciknoworg/ALD-E-ImageMiner

## 📋 ALD-E-ImageMiner Overview

## Dataset

### Organization

#### Categories

- atomic-layer-deposition
- atomic-layer-etching

#### Sub-categories

- experimental-usecase
- simulation-usecase

### 🗂️ Directory Structure
```text
data
├── pilot-annotation-task
│   ├── atomic-layer-deposition
│   │   ├── experimental-usecase
│   │   │   ├── paper #
│   │   │   │   ├── images
│   │   │   │   │   ├── figures

## Question–Answer Categories for Materials Science Figures

[Q&A examples](QA_Examples.md) for **10 categories**, each containing **at least 5 Q\&A examples**, suitable for figures in **materials science literature**.

File: data/atomic-layer-etching/experimental-usecase/23/content.md (part 1 of 2)
# Thermal Atomic Layer Etching of Zinc Sulfide Using Sequential Trimethylaluminum and Hydrogen Fluoride Exposures: Evidence for a Conversion Mechanism

Taewook Nam, Jonathan L. Partridge, and Steven M. George*

Cite This: Chem. Mater. 2023, 35, 6671- 6681

# Read Online

# ACCESS

# Metrics & More

# Article Recommendations

ABSTRACT: Thermal atomic layer etching (ALE) of zinc sulfide  $(Z\mathrm{n}S)$  was demonstrated using sequential exposures of  $\mathrm{Al(CH_3)_3}$  trimethylaluminum (TMA)) and HF (hydrogen fluoride). ZnS is one of the first sulfide materials to be etched using thermal ALE techniques. In situ spectroscopic ellipsometry (SE) studies were performed on  $\mathrm{ZnS}$  films grown at  $100^{\circ}\mathrm{C}$  using atomic layer deposition (ALD) techniques. These studies revealed that the etch rate during  $\mathrm{ZnS}$  ALE increased with temperature from 1.4  $\mathrm{\AA / }$  cycle at  $225^{\circ}C$  to 2.1 A/cycle at  $300^{\circ}\mathrm{C}$ $\mathrm{ZnS}$  ALE was also self- limiting at longer TMA and HF exposures. A possible mechanism for  $\mathrm{ZnS}$  ALE is fluorination and ligand exchange where  $\mathrm{ZnS}$  is fluorinated by HF and then  $\mathrm{ZnF_2}$  undergoes ligand exchange with  $\mathrm{Al(CH_3)_3}$  to yield  $\mathrm{Zn(CH_3)_2}$  . Because  $\mathrm{Al(CH_3)_3}$  may also have the ability to convert  $\mathrm{ZnS}$  to  $\mathrm{Al}_2\mathrm{S}_3,$  a second possible mechanism for  $\mathrm{ZnS}$  ALE is ligand exchange/ conversion by TMA together with fluorination by HF. To verify the conversion mechanism, in situ quadruple mass spectrometry (QMS) studies revealed that  $\mathrm{Al(CH_3)_3}$  exposures on initial  $\mathrm{ZnS}$  substrates released  $\mathrm{Zn(CH_3)_2}$  products, as expected for a conversion reaction. In addition, no  $\mathrm{H}_2\mathrm{S}$  products were observed by QMS analysis during HF exposure on the initial  $\mathrm{ZnS}$  substrates. However, after  $\mathrm{Al(CH_3)_3}$  exposures on  $\mathrm{ZnS}$  QMS measurements monitored  $\mathrm{H}_2\mathrm{S}$  from HF exposures, as expected if  $\mathrm{Al(CH_3)_3}$  converts  $\mathrm{ZnS}$  to  $\mathrm{Al}_2\mathrm{S}_3$  . These QMS results provide direct evidence for the conversion of  $\mathrm{ZnS}$  to  $\mathrm{Al}_2\mathrm{S}_3$  during  $\mathrm{ZnS}$  ALE. Time- dependent QMS results also revealed that the conversion/ligand- exchange and fluorination reactions were self- limiting. In addition, QMS analysis observed  $\mathrm{Al}_{x}\mathrm{F}_{y}(\mathrm{CH}_{3})_{z}$  dimers and trimers as ligand- exchange products during the  $\mathrm{Al(CH_3)_3}$  exposures. Because the  $\mathrm{Al}_2\mathrm{S}_3$  conversion layer thickness is dependent on  $\mathrm{Al(CH_3)_3}$  exposures, larger  $\mathrm{Al(CH_3)_3}$  pressures over equivalent times led to higher  $\mathrm{ZnS}$  etch rates. In contrast, larger HF pressures over equivalent times had a small effect on the  $\mathrm{ZnS}$  etch rate because HF is able to fluorinate only the converted  $\mathrm{Al}_2\mathrm{S}_3$  layer thickness. The  $\mathrm{ZnS}$  etch rate was slightly dependent on the  $\mathrm{ZnS}$  ALD growth temperature. The  $\mathrm{ZnS}$  etch rate at  $300^{\circ}\mathrm{C}$  was 1.4, 1.0, and  $0.8\mathrm{\AA / }$  cycle for  $\mathrm{ZnS}$  ALD films grown at 100, 200, and  $300^{\circ}\mathrm{C}$ , respectively. The lower  $\mathrm{ZnS}$  etch rates for the  $\mathrm{ZnS}$  ALD films grown at higher temperatures were attributed to the larger density and higher sulfur content of  $\mathrm{ZnS}$  ALD films grown at higher temperatures. The  $\mathrm{ZnS}$  ALD films with a larger density may be more difficult to convert from  $\mathrm{ZnS}$  to  $\mathrm{Al}_2\mathrm{S}_3$  during the  $\mathrm{Al(CH_3)_3}$  reaction. The RMS roughness of the  $\mathrm{ZnS}$  films was slightly decreased from 7.4 to  $5.9\mathrm{\AA}$  after 15 ALE cycles. However, after 30 ALE cycles, the RMS roughness gradually increased with the ALE cycles.

![](images/22717bf8a5bd8f6b666da5b031a8178400767b3930c0e361ea3ee6c43edeead3.jpg)

# I. INTRODUCTION

Atomic layer etching (ALE) is based on sequential, self- limiting surface modification and volatile release reactions. The two main types of ALE are plasma ALE and thermal ALE. Plasma ALE achieves anisotropic ALE based on energetic ion and neutral atoms to remove the modified surface by sputtering. Thermal ALE obtains isotropic ALE using gaseous reactants. Thermal ALE acts as the reverse of atomic layer deposition (ALD). Many materials, such as various oxides, nitrides, metals, and semiconductors, have been successfully etched using thermal ALE methods.

Almost no sulfide materials have been etched using ALE methods. The main exception is  $\mathrm{MoS}_2$  because of its importance in nanoscale transition metal dichalcogenide (TMD) devices.  $\mathrm{MoS}_2$  ALE has been performed using mostly plasma ALE methods. These methods include plasma oxidation or chlorination for surface modification followed by volatile release of the modified surface layer using either annealing,  $\mathrm{Ar^{+}}$  sputtering, or dipping in  $\mathrm{H}_2\mathrm{O}$ . One thermal ALE method for  $\mathrm{MoS}_2$  ALE was recently introduced based on sequential  $\mathrm{MoF}_6$  and  $\mathrm{H}_2\mathrm{O}$  exposures. Apart from

these plasma and thermal ALE investigations on  $\mathrm{MoS_2}$ , there are no other reported sulfide ALE processes.

In addition to  $\mathrm{MoS_2}$  nanoscale transistors,26 sulfides are important in photovoltaics, energy storage, and photonics.27 In particular, zinc sulfide  $(ZnS)$  is a wide- bandgap II- VI semiconductor material that is useful for electroluminescent (EL) devices.28 ZnS is also utilized as a transparent conductor, photodetector, and photocatalyst.29,30 ZnS etching processes are required to fabricate the ZnS devices. Many plasma etching methods have been developed for ZnS etching based on chlorine, hydrogen, or hydrocarbon plasmas.31- 33 ZnS etching has also been reported using spontaneous thermal etching with 1,1,1,5,5,5- hexafluoroacetylacetone (hfacH) at  $200^{\circ}\mathrm{C}$ .34 However, there have been no previous reports for thermal ZnS ALE that could provide much more precise control of ZnS etching.

The chemistry for thermal ZnS ALE could be defined using fluorination and ligand- exchange reactions using hydrogen fluoride (HF) and trimethylaluminum (TMA). HF could fluorinate ZnS to  $\mathrm{ZnF_2}$ . Subsequently, TMA could undergo ligand exchange with  $\mathrm{ZnF_2}$  to form  $\mathrm{Zn(CH_3)_2}$  and  $\mathrm{AlF(CH_3)_2}$  ligand- exchange products. These fluorination and ligand- exchange reactions can be written as

$$
\mathrm{ZnS} + 2\mathrm{HF}(\mathrm{g})\rightarrow \mathrm{ZnF}_2 + \mathrm{H}_2\mathrm{S}(\mathrm{g}) \tag{1}
$$

$$
\mathrm{ZnF}_2 + 2\mathrm{Al}(\mathrm{CH}_3)_3(\mathrm{g})\rightarrow 2\mathrm{AlF}(\mathrm{CH}_3)_2(\mathrm{g}) + \mathrm{Zn}(\mathrm{CH}_3)_2(\mathrm{g})
$$

A schematic showing these fluorination and ligand- exchange reactions is given in Figure 1. However, the fluorination of ZnS to  $\mathrm{ZnF_2}$  is not expected to be a thermochemically favorable reaction. Equation 1 has a predicted standard free energy change of  $\Delta G^{\circ} = +9.0$  kcal at  $300^{\circ}\mathrm{C}$ .35 The fluorination and ligand- exchange mechanism could be restricted by the initial fluorination of ZnS to  $\mathrm{ZnF_2}$ .

![](images/809f59bad509e0afc5e55b0fd8f8e8a01a52d9761160e04539a5812952dfff17.jpg)  
Figure 1. Proposed mechanism of ZnS ALE using HF and TMA as reactants based on (a) fluorination and (b) ligand-exchange reactions.

Alternatively, thermal ZnS ALE could proceed by a conversion mechanism.10 In previous studies, this conversion mechanism of  $\mathrm{ZnS}$  or  $\mathrm{ZnO}$  by TMA was considered to be etching because the amount of Zn measured by X- ray fluorescence or mass of  $\mathrm{ZnO}$  by quartz crystal microbalance was decreased after TMA exposure.36,37 However, a recent study using in situ analyses has revealed that  $\mathrm{ZnO}$  was converted to  $\mathrm{Al}_2\mathrm{O}_3$  by TMA.38 These studies suggest that other materials may also undergo conversion by TMA.38

In the conversion mechanism, TMA can convert  $\mathrm{ZnS}$  to  $\mathrm{Al}_2\mathrm{S}_3$ . Then HF could fluorinate  $\mathrm{Al}_2\mathrm{S}_3$  to form  $\mathrm{AlF}_3$ . Subsequently, TMA could undergo ligand exchange with  $\mathrm{AlF}_3$  to form  $\mathrm{Zn(CH_3)_2}$  and  $\mathrm{AlF(CH_3)_2}$  ligand- exchange products. After volatilizing the  $\mathrm{AlF}_3$  layer, the TMA could proceed to convert more underlying  $\mathrm{ZnS}$  to  $\mathrm{Al}_2\mathrm{S}_3$ . The conversion, fluorination, and ligand- exchange reactions can be written as

$$
3\mathrm{ZnS} + 2\mathrm{Al}(\mathrm{CH}_3)_3(\mathrm{g})\rightarrow \mathrm{Al}_2\mathrm{S}_3 + 3\mathrm{Zn}(\mathrm{CH}_3)_2(\mathrm{g}) \tag{3}
$$

$$
\mathrm{Al}_2\mathrm{S}_3 + 6\mathrm{HF}(\mathrm{g})\rightarrow 2\mathrm{AlF}_3 + 3\mathrm{H}_2\mathrm{S}(\mathrm{g}) \tag{4}
$$

$$
\mathrm{AlF}_3 + \mathrm{Al}(\mathrm{CH}_3)_3(\mathrm{g})\rightarrow \mathrm{AlF}_2(\mathrm{CH}_3) + \mathrm{AlF}(\mathrm{CH}_3)_2(\mathrm{g}) \tag{5}
$$

A schematic showing these conversion, fluorination, and ligand- exchange reactions is given in Figure 2. However, the

![](images/95a8285969d51b12400d5e20f082f066c7dc4f396167740430171f2d7a72eba9.jpg)  
Figure 2. Proposed mechanism of  $\mathrm{ZnS}$  ALE using HF and TMA as reactants based on initial conversion followed by (a) fluorination and (b) ligand-exchange and conversion reactions.

conversion of  $\mathrm{ZnS}$  to  $\mathrm{Al}_2\mathrm{S}_3$  is not expected to be a thermochemically favorable reaction. Equation 3 has a standard free energy change of  $\Delta G^{\circ} = +53.4$  kcal at  $300^{\circ}\mathrm{C}$ .35 In contrast, the fluorination of  $\mathrm{Al}_2\mathrm{S}_3$  to  $\mathrm{AlF}_3$  is predicted to be a thermochemically favorable reaction. Equation 4 has a standard free energy change of  $\Delta G^{\circ} = - 133.3$  kcal at  $300^{\circ}\mathrm{C}$ .35 Based on the thermochemical predictions, the conversion, fluorination, and ligand- exchange mechanism could be prevented by the unfavorable conversion of  $\mathrm{ZnS}$  to  $\mathrm{Al}_2\mathrm{S}_3$ .

In this paper,  $\mathrm{ZnS}$  ALE was studied by in situ spectroscopic ellipsometry (SE) and quadruple mass spectrometry (QMS) using HF and TMA as the reactants. The etch rates of  $\mathrm{ZnS}$  ALE were characterized by in situ SE at various process temperatures and reactant exposures. In situ QMS identified the volatile species that were produced during the sequential HF and TMA exposures. To clarify the chemical mechanism, QMS studied fresh  $\mathrm{ZnS}$  powder initially exposed to either HF

or TMA. These QMS investigations with fresh  $\mathrm{ZnS}$  powder determined whether HF alone could fluorinate  $\mathrm{ZnS}$  or whether TMA must first convert  $\mathrm{ZnS}$  to  $\mathrm{Al}_2\mathrm{S}_3$ . In addition, the surface roughness was measured by AFM to determine if surface smoothing could be achieved by  $\mathrm{ZnS}$  ALE.

# II. EXPERIMENTAL SECTION

The thermal ALE experiments were conducted in a V- shaped viscous flow reactor. The reactor was enclosed in a ceramic heater to maintain the process temperature. A schematic of this V- shaped reactor has been presented earlier. The reactor was pumped with a mechanical rotary vane pump (2010C1, Pfeiffer). The base pressure of the reactor was maintained at 1 Torr, with a constant flow of ultrahigh- purity grade (UHP) nitrogen  $(\mathrm{N}_2)$  gas  $(99.999\%)$  (Airgas).

The  $\mathrm{ZnS}$  ALD films used for the  $\mathrm{ZnS}$  ALE experiments were grown on p- type silicon (Si) wafer (Silicon Valley Microelectronics, Inc.) using diethylzinc (DEZ)  $(\geq 52\mathrm{wt}\% \mathrm{Zn}$  basis, MilliporeSigma) and hydrogen sulfide  $(\mathrm{H}_2\mathrm{S})$ $(\geq 99.5\%)$  MilliporeSigma) as the reactants. Both precursors were maintained at room temperature  $(\sim 25^{\circ}\mathrm{C})$ . Before loading into the reactor, the Si samples were rinsed by acetone, isopropanol (IPA), and deionized water sequentially to remove surface contaminants and then blown dry using UHP nitrogen  $(99.999\%)$  (Airgas). During  $\mathrm{ZnS}$  ALD, the DEZ and  $\mathrm{H}_2\mathrm{S}$  pressures were  $100\mathrm{mTorr}$  and precursor exposure and purge times were 1 and  $20\mathrm{s}$  respectively.

$\mathrm{ZnS}$  ALE was performed using trimethylaluminum (TMA)  $(97\%)$  MilliporeSigma) and hydrogen fluoride (HF), derived from HF- pyridine  $(\mathrm{HF}\sim 70\mathrm{wt}\%)$  MilliporeSigma), as the reactants. The  $\mathrm{ZnS}$  ALE was conducted after  $\mathrm{ZnS}$  ALD without exposing the  $\mathrm{ZnS}$  ALD films to ambient air. Both reactants were maintained at room temperature. The TMA and HF pressures were 40 and  $45\mathrm{mTorr}$  respectively. The  $\mathrm{ZnS}$  ALE process started with HF exposures first and then with TMA exposures. All of the  $\mathrm{ZnS}$  etch rates were obtained using  $\mathrm{ZnS}$  ALD films grown at  $100^{\circ}\mathrm{C}$  unless noted otherwise.

A spectroscopic ellipsometer (M- 2000UI, J.A. Woollam) was utilized at an incident angle of  $70^{\circ}$  for in situ monitoring of the thin film thickness. The wavelength range for the ellipsometric measurements was 245 to  $1690\mathrm{nm}$ . The data acquisition was performed  $10\mathrm{s}$  after each reactant exposure. For the refractive index measurements, ex situ ellipsometric measurements were conducted on an automated stage by varying the incident angle from  $65^{\circ}$  to  $70^{\circ}$  and  $75^{\circ}$ . After data acquisition, the thickness and refractive index of the  $\mathrm{ZnS}$  films were characterized using CompleteEASE software (J.A. Woollam) employing a Sellmeier model.

The QMS studies were performed in a custom- built reactor using  $\mathrm{ZnS}$  powder samples. A detailed description of this reactor has been given previously. The two reactant lines were isolated until the reactants reached the  $\mathrm{ZnS}$  powder bed. The  $\mathrm{ZnS}$  powder  $(99.9\%)$  average particle size  $\sim 5\mu \mathrm{m}$  (US Research Nanomaterials, Inc.) was housed in a stainless- steel enclosure with a stainless- steel mesh. Before the powder was loaded, the chamber was exposed to sequential cycles of HF and TMA to initialize the reactor walls. The etching of  $\mathrm{ZnS}$  powder was conducted at  $275^{\circ}\mathrm{C}$ . The  $\mathrm{ZnS}$  powder was left in the reactor for at least  $12\mathrm{h}$  at a low for removal of adsorbed water prior to the reactant exposures.

The volatile etch products were formed in a  $\mathrm{N}_2$  background gas at a pressure of  $\sim 1.5$  Torr in the sample holder. The partial pressure of each reactant was approximately 1 Torr. The  $\mathrm{N}_2$ , reactant, and product gases expanded through an aperture into a low- pressure differentially pumped region to form a molecular beam. The products in the molecular beam then passed through a skimmer into a second differentially pumped region that housed the quadrupole mass spectrometer (Extrel, MAX-QMS Flanged Mounted System). An electron ionization energy of  $70\mathrm{eV}$  was used for the QMS experiments.

To characterize the crystallinity and density of the film, grazing incidence X- ray diffraction (GI- XRD) and X- ray reflectivity (XRR) were conducted using an X- ray diffractometer (Bede D1, Jordan

Valley Semiconductors). The XRD measurements employed radiation from  $\mathrm{CuK}\alpha$  at  $\lambda = 1.54\mathrm{\AA}$ . The X- ray tube filament voltage and current were  $40\mathrm{kV}$  and  $35\mathrm{mA}$ , respectively. The incident angle of the X- ray was  $0.3^{\circ}$ . The XRR scan range was  $300 - 7000$  arcsec with a 5 arcsec step size. The REFS software package from Jordan Valley Semiconductors was used for the XRR fitting.

The surface roughness of  $\mathrm{ZnS}$  before and after ALE was characterized using atomic force microscopy (AFM) (NX- 10, Park Systems). For the surface roughness analysis, a  $30\mathrm{nm}$  thick  $\mathrm{ZnS}$  ALD film was grown at  $100^{\circ}\mathrm{C}$ . The AFM image was recorded using noncontact mode (NCM) with a scan rate of  $1\mathrm{Hz}$  and a stage- mounted PPP- NCHR (Nanosensors) probe. The average RMS roughness was obtained using AFM images from three different positions for each sample.

# III. RESULTS AND DISCUSSION

A. Spectroscopic Ellipsometry Measurements. The  $\mathrm{ZnS}$  thin film was sequentially exposed to HF and TMA precursors at  $300^{\circ}\mathrm{C}$ . Figure 3 shows the  $\mathrm{ZnS}$  thickness

![](images/fb89d43601447e3a948195a2687f4141184d0c834a8bd40e5185efeaf831d4ee.jpg)  
Figure 3. Thickness of  $\mathrm{ZnS}$  film versus number of  $\mathrm{ZnS}$  ALE cycles using HF and TMA as reactants at  $300^{\circ}\mathrm{C}$ . Initial  $\mathrm{ZnS}$  ALD films were grown at  $100^{\circ}\mathrm{C}$ .

measured by in situ ellipsometry after every exposure for 50 ALE cycles. The  $\mathrm{ZnS}$  films were grown using  $\mathrm{ZnS}$  ALD at  $100^{\circ}\mathrm{C}$ . The initial  $\mathrm{ZnS}$  film thickness was  $203\mathrm{\AA}$ . The film thickness decreased linearly versus the number of ALE cycles. The  $\mathrm{ZnS}$  film thickness was  $96\mathrm{\AA}$  after 50 ALE cycles. The etch rate during this  $\mathrm{ZnS}$  ALE process was  $2.1\mathrm{\AA}$  cycle.

An expansion of Figure 3 during the first 5 ALE cycles is shown in Figure 4. No etch delay was observed for  $\mathrm{ZnS}$  ALE. The last exposure during  $\mathrm{ZnS}$  ALD was  $\mathrm{H}_2\mathrm{S}$ . The first exposure during  $\mathrm{ZnS}$  ALE was HF. Figure 4 shows that the main thickness reduction was observed for every HF exposure during  $\mathrm{ZnS}$  ALE. However, the reaction mechanism cannot be easily determined from ellipsometer results. Ellipsometer modeling does not explicitly account for surface species that may have different polarizability and refractive index than the underlying thin film.

In this case, the thickness loss after the HF exposures is attributed to the removal of the  $- \mathrm{CH}_3$  surface species.  $- \mathrm{CH}_3$  groups are highly polarizable. One measure of their polarizability is their Raman cross sections.  $\mathrm{C - H}$  bonds and  $- \mathrm{CH}_3$  groups have one of the highest Raman cross sections. Consequently, ellipsometry is sensitive to the addition or

Consequently, ellipsometry is sensitive to the addition or

![](images/206437930d1ecd99c10e2ca0ef59ea9cd4d9eb52af302b289a53d8830d5421ff.jpg)  
Figure 4. Expansion showing thickness of  $\mathrm{ZnS}$  film during the first 5  $\mathrm{ZnS}$  ALE cycles in Figure 3.

removal of  $- \mathrm{CH}_3$  groups from the surface. Ellipsometry may interpret the addition of  $- \mathrm{CH}_3$  groups as a gain of the film thickness and the loss of  $- \mathrm{CH}_3$  groups as a loss of the film thickness.

Figure 5 shows the  $\mathrm{ZnS}$  thickness change during every reactant exposure for  $\mathrm{ZnS}$  ALE at different etching temper atures. The  $\mathrm{ZnS}$  films were grown using  $\mathrm{ZnS}$  ALE at  $100^{\circ}\mathrm{C}$ . The  $\mathrm{ZnS}$  etch rates were 1.4, 1.8, 2.0, and  $2.1\mathrm{\AA}$  cycle at 225, 250, 275, and  $300^{\circ}\mathrm{C}$ , respectively. As expected for a thermally activated process, higher etch rates are observed at higher temperatures. The lowest etching temperature was limited at  $225^{\circ}\mathrm{C}$  because the TMA and HF reactants can produce  $\mathrm{AlF}_3$  ALD when the process temperature is  $< 225^{\circ}\mathrm{C}$ .

![](images/dd16173068e4b9db63b310fef5f3f400dc752e01ab0232dbb92e70197209ad29.jpg)  
Figure 5. Thickness change of  $\mathrm{ZnS}$  film vs number of  $\mathrm{ZnS}$  ALE cycles at 225, 250, 275, and  $300^{\circ}\mathrm{C}$ . Initial  $\mathrm{ZnS}$  ALE films were grown at  $100^{\circ}\mathrm{C}$ .

Figure 6 investigates the self- limiting nature of  $\mathrm{ZnS}$  ALE during HF and TMA exposures at  $300^{\circ}\mathrm{C}$ . The  $\mathrm{ZnS}$  films were grown using  $\mathrm{ZnS}$  ALE at  $100^{\circ}\mathrm{C}$ . Etch rates were measured versus HF and TMA exposure times by changing one precursor exposure time while keeping the other precursor exposure time constant. The purge time after each reactant exposure was  $30\mathrm{s}$ . The reaction sequence can be denoted as  $x$ - 30- 4- 30 (s) for the experiments versus HF exposure time. The reaction sequence can be denoted as  $1 - 30 - y - 30$  (s) for the experiments versus TMA exposure time. The  $\mathrm{ZnS}$  etch rate was saturated at  $2.1\mathrm{\AA}$  cycle when HF and TMA exposure times were  $>1$  and  $>3\mathrm{s}$ , respectively. This saturated etch rate indicates self- limiting surface reactions. There was no change in the etch rate when longer purge times were used from 25 to  $50\mathrm{s}$ .

![](images/f77092ed2660295a6153607b61e393c0d391bf380c6ed6fb92227de67ba58cd0.jpg)  
Figure 6. Etch rate during  $\mathrm{ZnS}$  ALE vs precursor exposure time at  $300^{\circ}\mathrm{C}$ . The HF pressure was  $40\mathrm{mTorr}$  and the TMA pressure was  $45\mathrm{mTorr}$ . Initial  $\mathrm{ZnS}$  ALE films were grown at  $100^{\circ}\mathrm{C}$ .

B. Mass Spectrometry Studies. QMS experiments were performed to examine the etching products during  $\mathrm{ZnS}$  ALE of the  $\mathrm{ZnS}$  powder. Figure 7 shows the ion signal intensities over three different  $m / z$  ranges: (a) 10 to 40, (b) 60 to 100, and (c) 100 to 215. These results were obtained for the TMA and HF exposures during the fourth ALE cycle at  $275^{\circ}\mathrm{C}$ . The fourth ALE cycle was chosen to avoid etch products that could possibly be released from the native oxide on the initial  $\mathrm{ZnS}$  powder.

Figure 7a displays the ion signals for  $m / z$  values from 10 to 40 during HF and TMA exposures.  $\mathrm{CH}_4^+$  ion signals at  $m / z$  15 and  $\mathrm{CH}_4^+$  ion signals at  $m / z$  16 were observed during both the HF and TMA exposures. These results indicate that  $- \mathrm{CH}_3$  species must be present on the  $\mathrm{ZnS}$  surface after TMA exposures. The HF exposure can then release these  $- \mathrm{CH}_3$  species during surface fluorination. The  $\mathrm{CH}_x^+$  ion signals during the TMA exposures are attributed to the fragmentation of the  $\mathrm{Al(CH_3)_3}^+$  and  $\mathrm{Zn(CH_3)_2}^+$  ions.

Ion signals for  $\mathrm{H}_2\mathrm{S}$  at  $m / z$  32, 33, and 34 were also observed in Figure 7a during the HF exposure.  $\mathrm{H}_2\mathrm{S}$  is the expected product from the HF fluorination of a metal sulfide. The  $\mathrm{F}^+$  ion signal at  $m / z$  19 is also monitored during the HF exposure. Likewise,  $\mathrm{Al}^+$  at  $m / z$  27 is detected during the TMA exposure. These ion signals result from the fragmentation of the parent ions of the HF and TMA reactants.

Figure 7b shows the ion signals for  $m / z$  values from 60 to 100 during HF and TMA exposures. The ion signals are consistent with the production of  $\mathrm{Zn(CH_3)_2}$  as the primary etch product of  $\mathrm{ZnS}$  ALE during TMA exposure.  $\mathrm{Zn(CH_3)}^+$  is

![](images/dabf65f3de9bceb42b000beaf4868da418dd237d1b1bc6f785e0112c0050e103.jpg)  
Figure 7. QMS spectra during the fourth cycle of  $\mathrm{ZnS}$  ALE at  $275^{\circ}C$  for HF and TMA exposures in three different mass regions: (a)  $m / z$  10 to 40, (b)  $m / z$  60 to 100, and (c)  $m / z$  100 to 215.

the main ion signal in the mass spectrum of  $\mathrm{Zn(CH_3)_2}$ . The main ion signals for  $\mathrm{Zn(CH_3)^+}$  were observed at  $m / z$  79, 81, and 83 during the TMA exposure. The main ion signals for the parent  $\mathrm{Zn(CH_3)_2^+}$  were also observed at  $m / z$  94, 96, and 98 during the TMA exposure. These ion signals result primarily from the natural isotopic abundance of  $\mathrm{Zn}$ . Zinc has five stable isotopes:  $^{64}\mathrm{Zn}$  (48.63%),  $^{66}\mathrm{Zn}$  (27.90%),  $^{67}\mathrm{Zn}$  (4.10%),  $^{68}\mathrm{Zn}$  (18.75%), and  $^{70}\mathrm{Zn}$  (0.62%). These isotopes and their natural abundances together with the carbon isotopes and their natural abundances produce the observed ion intensities.

Ion signals from the higher mass region for  $m / z$  values from 100 to  $215~\mathrm{nm}$  are displayed in Figure 7c. This mass region reveals Al dimers and Al trimers that are formed by combinations of  $\mathrm{AlF(CH_3)_2}$  and  $\mathrm{Al(CH_3)_3}$ . The main ion signals are observed at  $m / z$  133, 137, 141, and 213. Nearly identical ion signals were reported earlier by mass spectrometer studies of the reaction of TMA with fluorinated  $\mathrm{Al}_2\mathrm{O}_3$  or  $\mathrm{AlF}$ . These ion signals are the characteristic etch products during  $\mathrm{Al}_2\mathrm{O}_3$  ALE using HF and TMA as the reactants.  $\mathrm{AlF(CH_3)_2}$  results from the ligand- exchange reaction between TMA and  $\mathrm{AlF}$ .  $\mathrm{AlF(CH_3)_2}$  could also be produced by a ligand- exchange reaction between TMA and  $\mathrm{ZnF}_2$ .

The results in Figure 7 confirm that the TMA and HF exposures lead to the etching of  $\mathrm{ZnS}$ . However, the mass spectra do not clearly reveal whether  $\mathrm{Zn(CH_3)_2}$  was formed by TMA converting  $\mathrm{ZnS}$  to  $\mathrm{Al}_2\mathrm{S}_3$  or whether  $\mathrm{Zn(CH_3)_2}$  was formed by TMA undergoing ligand exchange with  $\mathrm{ZnF}_2$ . To clarify the  $\mathrm{ZnS}$  ALE mechanism, fresh  $\mathrm{ZnS}$  powder was exposed only to HF to determine if  $\mathrm{H}_2\mathrm{S}$  was released during the HF exposure.

Figure 8 shows time- resolved QMS spectra of HF and  $\mathrm{H}_2\mathrm{S}$  during 5 HF exposures to fresh  $\mathrm{ZnS}$  powder at  $275^{\circ}C$ . The

![](images/2ca72119e38ff406c520273d0de682dbb8fb1f63237103babfe4d533861bd130.jpg)  
Figure 8. Intensities for  $\mathrm{HF^{+}}$  ion signal  $(m / z20)$  and  $\mathrm{H}_2\mathrm{S}^+$  ion signal  $(m / z34)$  during 5 exposures of HF to fresh  $\mathrm{ZnS}$  powder at  $275^{\circ}C$  No intensity is observed for the  $\mathrm{H}_2\mathrm{S}^+$  ion signal.

reaction sequence was  $2\mathrm{min}$  for the HF exposure followed by  $5\mathrm{min}$  for  $\mathrm{N}_2$  purging. If  $\mathrm{ZnS}$  is fluorinated by HF exposures, then the  $\mathrm{H}_2\mathrm{S}$  signal at  $m / z$  34 should be observed during HF exposures as expected by the mechanism in Figure 1. However, the  $\mathrm{H}_2\mathrm{S}$  signal was not detected during the 5 HF exposures. These results indicate that HF is not able to fluorinate  $\mathrm{ZnS}$ . This lack of fluorination is consistent with thermochemical predictions for the fluorination of  $\mathrm{ZnS}$  by HF given in eq 1. This reaction has a positive standard free energy change of  $\mathrm{AG}^\circ = +9.0$  kcal at  $300^{\circ}\mathrm{C}$ . This positive free energy change implies a nonspontaneous reaction.

To further clarify the  $\mathrm{ZnS}$  ALE mechanism, TMA and HF were sequentially exposed to fresh  $\mathrm{ZnS}$  powder at  $275^{\circ}C$ . Figure 9 displays the time- resolved QMS spectra during 5 sequential exposures of TMA and HF. The reaction sequence was  $2\mathrm{min}$  for each reactant exposure followed by  $10\mathrm{min}$  for  $\mathrm{N}_2$  purging. The time- resolved QMS spectra are consistent with a conversion reaction during the first TMA exposure. Two ion signals at  $m / z$  83 and 98 were coincident with the first TMA exposure. These two ion signals correspond to  $^{68}\mathrm{Zn(CH_3)^+}$  and  $^{68}\mathrm{Zn(CH_3)_2^+}$ , respectively.

Because there was no fluorination prior to this TMA exposure, these two  $\mathrm{Zn(CH_3)_x^+}$  ion signal species must have been generated by the conversion of  $\mathrm{ZnS}$  to  $\mathrm{Al}_2\mathrm{S}_3$  during the TMA exposure. This conversion reaction is shown in the top panel of Figure 2. This conversion reaction is not consistent with thermochemical calculations for the conversion reaction given in eq 3. The thermochemical calculations yield a positive

![](images/4fdb1f7699724ff5174cc5d465c27740aa5b381a8fbcedf685e4568dddc76c9b.jpg)  
Figure 9. Time-resolved QMS results during 5 cycles of  $\mathrm{ZnS}$  ALE using HF and TMA as reactants at  $275^{\circ}C$ .  $\mathrm{ZnS}$  ALE starts with TMA exposure. First TMA exposure produces intensity for the  $^{68}\mathrm{Zn}(\mathrm{CH}_3)_2^+$  ion signal at  $m / z$  98. HF exposure produces intensity for the  $\mathrm{H}_2\mathrm{S}^+$  ion signal at  $m / z$  34. Subsequent TMA exposures also produce intensity for the  $\mathrm{Al}_2(\mathrm{CH}_3)_4\mathrm{F}^+$  ion signal at  $m / z$  133.

standard free energy change of  $\Delta G^{\circ} = +53.4$  kcal at  $300^{\circ}\mathrm{C}$ . Although this positive free energy change predicts no reaction, the clear observation of  $\mathrm{Zn(CH_3)_2}$  by the QMS studies provides compelling evidence of a conversion reaction.

The standard free energy changes,  $\Delta G^{\circ}$ , predicted by thermochemical calculations are based on equilibrium conditions, with the reactants and products in their standard states. These conditions may be very different than the experimental situation during  $\mathrm{ZnS}$  ALE. The reactant and product pressures are not at their standard pressures during  $\mathrm{ZnS}$  ALE. In particular,  $\mathrm{ZnS}$  ALE is conducted under vacuum with continuous removal of the product pressure. This vacuum environment would facilitate the forward reaction given by eq 3. In addition, the values for solids in the thermochemical databases are based on bulk materials. These bulk values may be different from the values for the surfaces of these materials. The disagreement between the thermochemical predictions and experimental observations for  $\mathrm{ZnS}$  conversion illustrates that different models may be needed for accurate free energy calculations under nonequilibrium conditions.

The subsequent HF exposure in Figure 9 produces an ion signal at  $m / z$  34 that corresponds to  $\mathrm{H}_2\mathrm{S}^+$ . This  $\mathrm{H}_2\mathrm{S}$  product results from the fluorination of  $\mathrm{Al}_2\mathrm{S}_3$  to  $\mathrm{AlF}_3$  as illustrated in Figure 2a. This fluorination reaction is consistent with the thermochemical calculations for the fluorination reaction given by eq 4. This reaction has a negative standard free energy change of  $\Delta G^{\circ} = - 133.3$  kcal at  $300^{\circ}\mathrm{C}$ . This large negative standard free energy change indicates that fluorination of  $\mathrm{Al}_2\mathrm{S}_3$  by HF should occur spontaneously.

After the surface is fluorinated, the next TMA exposure produces an ion signal at  $m / z$  133 corresponding to an Al dimer, in addition to ion signals at  $m / z$  83 and 98 from  $^{68}\mathrm{Zn(CH_3)^+}$  and  $^{68}\mathrm{Zn(CH_3)_2^+}$ . The Al dimer is consistent with the ligand- exchange reaction between TMA and the fluorinated  $\mathrm{AlF}_3$  surface, as illustrated in Figure 2b. Additional Al dimer and trimer ion signals at  $m / z$  137, 141, and 213 were also concurrent with the Al dimer ion signal at  $m / z$  133. The ion signals from  $\mathrm{Zn(CH_3)_2}$  are attributed to the additional conversion of  $\mathrm{ZnS}$  to  $\mathrm{Al}_2\mathrm{S}_3$  by TMA.

The subsequent HF and TMA exposures in Figure 9 continue to produce the same products. A  $\mathrm{H}_2\mathrm{S}^+$  ion signal is observed during the second HF exposure.  $^{68}\mathrm{Zn(CH_3)^+}$  and  $^{68}\mathrm{Zn(CH_3)_2^+}$  ion signals together with the Al dimer and trimer ion signals are monitored during the third TMA exposure. The following HF and TMA exposures in Figure 9 release the same products with nearly identical ion intensities.

The time- resolved QMS spectra can reveal the self- limiting nature of the ALE reactions. Figure 10 shows the time evolution of the TMA exposure together with the  $^{68}\mathrm{Zn(CH_3)^+}$  and  $^{68}\mathrm{Zn(CH_3)_2^+}$  ion signals at  $m / z$  83 and 98 produced by the conversion reaction in Figure 10a and the Al dimer ion

![](images/5852d73d7fc84fb9ccfe6bf4984f5329c2fe015f40fcfc8b31290a291a79dfb9.jpg)  
Figure 10. Time-resolved QMS results during the fourth TMA exposure in Figure 9. (a) Ion intensities for the  $^{68}\mathrm{Zn(CH_3)_2}$  conversion product at  $m / z$  83 and 98 appear rapidly in advance of the ion intensity for the TMA reactant at  $m / z$  72. (b) Intensity for the  $\mathrm{Al}_2(\mathrm{CH}_3)_4\mathrm{F}^+$  ion signal at  $m / z$  133 appears rapidly in advance of the ion intensity for the TMA reactant at  $m / z$  72.

intensity at  $m / z$  133 from the ligand- exchange reactions in Figure 10b. The  $^{68}\mathrm{Zn(CH_3)^+}$ ,  $^{68}\mathrm{Zn(CH_3)_2^+}$ , and Al dimer ion signals increase rapidly on the rising edge of the TMA ion intensity at  $m / z$  72. This coincidence indicates that the ligand- exchange and conversion reactions take place at the same time. The  $^{68}\mathrm{Zn(CH_3)^+}$ ,  $^{68}\mathrm{Zn(CH_3)_2^+}$ , and Al dimer ion signals then decrease rapidly and go down to baseline as the TMA ion signal intensity reaches a steady value. The  $^{68}\mathrm{Zn(CH_3)^+}$  and  $^{68}\mathrm{Zn(CH_3)_2^+}$  ion intensities were used to avoid overlap between  $^{64}\mathrm{Zn(CH_3)^+}$  and a chlorine- containing species,  $\mathrm{Al^{37}Cl(CH_3)^+}$ , at  $m / z$  79.

![](images/c0ae3642f98e6878833283bde4459f58d89fabc65b0b2aa0821be0dacde60b52.jpg)  
Figure 11 displays the time evolution of the HF exposure together with the  $\mathrm{H}_2\mathrm{S}^+$  ion signal at  $m / z$  34 produced by the

fluorination of  $\mathrm{Al}_2\mathrm{S}_3$  as illustrated in Figure 2a. The fluorination of  $\mathrm{Al}_2\mathrm{S}_3$  is extremely rapid. The  $\mathrm{H}_2\mathrm{S}^+$  ion signal intensity occurs on the rising edge of the  $\mathrm{HF}^+$  ion signal intensity at  $m / z$  20. The  $\mathrm{H}_2\mathrm{S}^+$  ion signal then drops rapidly, and the  $\mathrm{HF}^+$  ion signal intensity reaches a constant level. Because the QMS data acquisition time was  $\sim 1$  s per scan, the rapid evolution of the volatile  $\mathrm{H}_2\mathrm{S}$  product produced by the fluorination reaction could not always be captured completely. This behavior may explain the fluctuation of the  $\mathrm{H}_2\mathrm{S}$  ion signal intensities observed in Figure 9.

C. ZnS ALE versus Reactant Pressure and Different Film Thicknesses. ZnS ALE was also explored at different TMA and HF reactant pressures. Figure 12 shows the measured  $\mathrm{ZnS}$  etch rates versus HF pressure at TMA pressures of 20 and 200 mTorr. The initial  $\mathrm{ZnS}$  ALD films were grown at  $100^{\circ}\mathrm{C}$ . For HF and TMA exposure times of 1 and  $4\mathrm{~s}$ , respectively, the etch rate saturated at an etch rate of  $1.8\mathrm{~A / }$  cycle for HF pressure above 150 mTorr when the TMA pressure was 20 mTorr. In comparison, the etch rate saturated at an etch rate of  $2.5\mathrm{~A / }$  cycle for HF pressures above 150 mTorr when the TMA pressure was 200 mTorr.

The increase in the  $\mathrm{ZnS}$  etch rate for higher TMA pressures is attributed to the higher conversion of  $\mathrm{ZnS}$  to  $\mathrm{Al}_2\mathrm{S}_3$  at higher TMA pressures. The conversion layer is known to form a diffusion barrier on the surface of the converted material. In this case, the  $\mathrm{Al}_2\mathrm{S}_3$  conversion layer acts as a diffusion barrier for the conversion of additional  $\mathrm{ZnS}$ . Similar results have been observed for the fluorination of  $\mathrm{Al}_2\mathrm{O}_3$  at different HF pressures. The fluorination appears to self- limit at various

![](images/e7e9fc6200919f3993605c96dff96f7f2a976ff232f43f23d157c70ac18c50b5.jpg)  
Figure 12.  $\mathrm{ZnS}$  etch rates vs temperature for  $\mathrm{ZnS}$  ALD films grown at different temperatures.

HF pressures because HF forms an  $\mathrm{AlF}_3$  surface layer that acts as a diffusion barrier for further fluorination. The fluorination proceeds according to the HF exposure in units of Torr.s. The kinetics of  $\mathrm{ZnS}$  conversion to  $\mathrm{Al}_2\mathrm{S}_3$  are also similar to those of silicon oxidation. Silicon oxidation is limited by the formation of a  $\mathrm{SiO}_2$  diffusion barrier on the silicon surface. The oxidation layer thickness can be described by the Deal- Grove model.

The  $\mathrm{ZnS}$  etch rate was also observed to be slightly dependent on the growth temperature during  $\mathrm{ZnS}$  ALD. Figure 13 shows the  $\mathrm{ZnS}$  etch rate versus temperature for  $\mathrm{ZnS}$

![](images/58d99869953e30c7296e6a8b0b3de3585c3d49a6b1208f61e6cb8c9dac8bcaef.jpg)  
Figure 11. Time-resolved QMS results during 4th HF exposure are shown in Figure 9. Intensity for the  $\mathrm{H}_2\mathrm{S}^+$  ion signal at  $m / z$  20 appears rapidly in advance of intensity for the  $\mathrm{HF}^+$  reactant at  $m / z$  20. Figure 13.  $\mathrm{ZnS}$  etch rates vs temperature for  $\mathrm{ZnS}$  ALD films grown at different temperatures.

ALD films grown at 100, 200, and  $300^{\circ}\mathrm{C}$ . The  $\mathrm{ZnS}$  etch rate at  $300^{\circ}\mathrm{C}$  was 1.4, 1.0, and  $0.8\mathrm{~A / }$  cycle for  $\mathrm{ZnS}$  ALD films grown at 100, 200, and  $300^{\circ}\mathrm{C}$ , respectively. This dependence of the  $\mathrm{ZnS}$  etch rate on  $\mathrm{ZnS}$  ALD growth temperature is attributed to the higher  $\mathrm{ZnS}$  film density at higher temperature.

The film density is proportional to refractive index through the Lorentz- Lorenz relationship. The refractive index of the

ZnS films was characterized using ex situ ellipsometry. The ZnS refractive index at  $632.8 \mathrm{nm}$  increased versus the  $\mathrm{ZnS}$  ALD temperature. The refractive indices increased from  $n =$  2.198 at  $100^{\circ}\mathrm{C},$  to  $n = 2.211$  at  $200^{\circ}\mathrm{C},$  and to  $n = 2.218$  at  $300^{\circ}\mathrm{C}$ . The mass densities of the  $\mathrm{ZnS}$  ALD films grown at 100, 200, and  $300^{\circ}\mathrm{C}$  measured by XRR were 3.98, 4.01, and  $4.04 \mathrm{g / cm}^3$ , respectively. The dependence of the etch rate on the film density may result from the diffusion required for conversion. The  $\mathrm{Al(CH_3)_3}$  reactant needs to diffuse into the  $\mathrm{ZnS}$  film for the conversion of  $\mathrm{ZnS}$  to  $\mathrm{Al}_2\mathrm{S}_3$ . The  $\mathrm{ZnS}$  films with a higher density may have slower diffusion rates.

Another possibility to explain the lower etch rates for the  $\mathrm{ZnS}$  ALD films grown at higher temperatures could be related to the  $\mathrm{ZnS}$  stoichiometry. The  $\mathrm{ZnS}$  composition was characterized using X- ray spectroscopy (XPS). The  $\mathrm{ZnS}$  ratios for  $\mathrm{ZnS}$  ALD films grown at 100 and  $300^{\circ}\mathrm{C}$  were 52:48 and 45:55, respectively. Similar amounts of  $\mathrm{O}$  and carbon were observed for both samples. This result for more S- rich  $\mathrm{ZnS}$  ALD films at higher growth temperatures was also reported earlier. The more S- rich  $\mathrm{ZnS}$  films may have a lower etch rate.

The  $\mathrm{ZnS}$  etch rates may also be dependent on the crystallinity of the  $\mathrm{ZnS}$  film. The crystallinity of  $\mathrm{ZnS}$  for different film thicknesses was examined using XRD. Figure 14

![](images/cdea1944df60295c4ea75ac955fc3f202692f4c19ff6d93373d1b11bbb8b2fab.jpg)  
Figure 14. XRD spectra of  $\mathrm{ZnS}$  ALD films grown at  $100^{\circ}\mathrm{C}$  with thicknesses of 20 and  $60 \mathrm{nm}$ . Crystallinity is observed for the  $\mathrm{ZnS}$  ALD film with a thickness of  $60 \mathrm{nm}$ .
