Repository: sciknoworg/ALD-E-ImageMiner

## 📋 ALD-E-ImageMiner Overview

## Dataset

### Organization

#### Categories

- atomic-layer-deposition
- atomic-layer-etching

#### Sub-categories

- experimental-usecase
- simulation-usecase

### 🗂️ Directory Structure
```text
data
├── pilot-annotation-task
│   ├── atomic-layer-deposition
│   │   ├── experimental-usecase
│   │   │   ├── paper #
│   │   │   │   ├── images
│   │   │   │   │   ├── figures

## Question–Answer Categories for Materials Science Figures

[Q&A examples](QA_Examples.md) for **10 categories**, each containing **at least 5 Q\&A examples**, suitable for figures in **materials science literature**.

File: data/atomic-layer-etching/experimental-usecase/25/content.md (part 1 of 2)
# $\mathrm{WO}_3$  and W Thermal Atomic Layer Etching Using "Conversion-Fluorination" and "Oxidation-Conversion-Fluorination" Mechanisms

Nicholas R. Johnson† and Steven M. George*,†,‡

†Department of Chemistry and Biochemistry, and ‡Department of Mechanical Engineering, University of Colorado, Boulder, Colorado 80309, United States

ABSTRACT: The thermal atomic layer etching (ALE) of  $\mathrm{WO}_3$  and W was demonstrated with new "conversion- fluorination" and "oxidation- conversion- fluorination" etching mechanisms. Both of these mechanisms are based on sequential, self- limiting reactions.  $\mathrm{WO}_3$  ALE was achieved by a "conversion- fluorination" mechanism using an AB exposure sequence with boron trichloride  $(\mathrm{BCl}_3)$  and hydrogen fluoride (HF).  $\mathrm{BCl}_3$  converts the  $\mathrm{WO}_3$  surface to a  $\mathrm{B}_2\mathrm{O}_3$  layer while forming volatile  $\mathrm{WO}_x\mathrm{Cl}_2$  products. Subsequently, HF spontaneously etches the  $\mathrm{B}_2\mathrm{O}_3$  layer producing volatile  $\mathrm{BF}_3$  and  $\mathrm{H}_2\mathrm{O}$  products. In situ spectroscopic ellipsometry (SE) studies determined that the  $\mathrm{BCl}_3$  and HF reactions were self- limiting versus exposure. The  $\mathrm{WO}_3$  ALE etch rates increased with temperature from 0.55  $\mathrm{\AA}$  cycle at  $128^{\circ}\mathrm{C}$  to  $4.19\mathrm{\AA}$  cycle at  $207^{\circ}\mathrm{C}$ . W served as an etch stop because  $\mathrm{BCl}_3$  and HF could not etch the underlying W film. W ALE was performed using a three- step "oxidation- conversion- fluorination" mechanism. In this ABC exposure sequence, the W surface is first oxidized to a  $\mathrm{WO}_3$  layer using  $\mathrm{O}_2 / \mathrm{O}_3$ . Subsequently, the  $\mathrm{WO}_3$  layer is etched with  $\mathrm{BCl}_3$  and HF. SE could simultaneously monitor the W and  $\mathrm{WO}_3$  thicknesses and conversion of W to  $\mathrm{WO}_3$ . SE measurements showed that the W film thickness decreased linearly with number of ABC reaction cycles. W ALE was shown to be self- limiting with respect to each reaction in the ABC process. The etch rate for W ALE was  $\sim 2.5\mathrm{\AA}$  cycle at  $207^{\circ}\mathrm{C}$ . An oxide thickness of  $\sim 20\mathrm{\AA}$  remained after W ALE, but could be removed by sequential  $\mathrm{BCl}_3$  and HF exposures without affecting the W layer. These new etching mechanisms will enable the thermal ALE of a variety of additional metal materials including those that have volatile metal fluorides.

![](images/f0620e7ba6ebd825cf4c00630f1afabb30001aee49622b4c69dc720e3f189d35.jpg)

KEYWORDS: etching, atomic layer etching,  $\mathrm{WO}_3$ , W, oxidation, fluorination, conversion

# 1. INTRODUCTION

The continued miniaturization of advanced semiconductor devices requires atomic layer control in both growth and etching processes. Atomic layer deposition (ALD) and atomic layer etching (ALE) techniques can provide the necessary atomic level precision. ALD techniques have been developed for a wide range of materials over the past few decades and have been extensively adapted by the semiconductor industry. In contrast, the need for ALE techniques has emerged more recently, and ALE methods are still in an early stage of development.

Initial plasma ALE methods have been based on surface activation by halogenation followed by ion bombardment to remove surface material. Plasma processes have been developed for a variety of materials including  $\mathrm{Si},^{6,7}$  compound semiconductors, metal oxides, and carbon materials.

The plasma ALE method can achieve anisotropic etching. Thermal ALE techniques have also been demonstrated with fluorination and ligand- exchange reactions. Thermal ALE methods have been developed for  $\mathrm{Al}_2\mathrm{O}_3$ , HfO, ZrO, AIN, and  $\mathrm{AlF}_3$ . Thermal ALE is able to provide isotropic etching.

Materials with volatile metal fluorides do not have thermal ALE pathways using fluorination and ligand- exchange reactions because their fluorides are gases. Other materials, such as elemental metals, may fluorinate readily and produce fluoride layers too thick for ALE. For these materials, alternative pathways are required for controlled atomic layer etching. Some new strategies in thermal ALE have recently been introduced based on "conversion- etch" mechanisms. In the conversion- etch procedure, the surface layer is converted to a different material that can be fluorinated and removed by ligand- exchange. Conversion- etch approaches also have the potential to provide pathways for the ALE of materials with volatile fluorides.

In this Article, "conversion- fluorination" and "oxidation- conversion- fluorination" mechanisms are demonstrated for thermal ALE. The conversion reactions utilize  $\mathrm{BCl}_3$  as the reactant.  $\mathrm{BCl}_3$  has the ability to convert many metal oxides to  $\mathrm{B}_2\mathrm{O}_3$ .  $\mathrm{B}_2\mathrm{O}_3$  has a volatile fluoride and can be easily removed spontaneously as  $\mathrm{BF}_3$  and  $\mathrm{H}_2\mathrm{O}$  by HF exposures. The example of "conversion- fluorination" is  $\mathrm{WO}_3$  ALE using  $\mathrm{BCl}_3$  and HF as the reactants in an AB sequence. The example of "oxidation-

conversion- fluorination" is W ALE using  $\mathrm{O}_2 / \mathrm{O}_3,$ $\mathrm{BCl}_3,$  and HF in an ABC sequence.

Figure 1 shows the various reaction steps for W and  $\mathrm{WO}_3$  ALE. In reaction A, W is oxidized to  $\mathrm{WO}_3$  using ozone  $(\mathrm{O}_2/$

![](images/81711d04a900b89002bb4b10e21b99e83da4ac2cd3bda69a25d783bd2939676f.jpg)  
Figure 1. Oxidation, conversion, and fluorination reactions: (A) oxidation of W using  $\mathrm{O}_2 / \mathrm{O}_3;$  B) conversion of W to  $\mathrm{WO}_3$  using  $\mathrm{BCl}_3;$  and (C) fluorination of  $\mathrm{B}_2\mathrm{O}_3$  by HF to form volatile  $\mathrm{BF}_3$  and  $\mathrm{H}_2\mathrm{O}$

$\mathrm{O}_3$  ). In reaction B,  $\mathrm{BCl}_3$  is used to convert the surface of  $\mathrm{WO}_3$  to a  $\mathrm{B}_2\mathrm{O}_3$  surface layer. During this conversion, the chlorine ligands are transferred from  $\mathrm{BCl}_3$  to the surface to form volatile  $\mathrm{WO}_x\mathrm{Cl}_x$  products. In reaction C, the  $\mathrm{B}_2\mathrm{O}_3$  surface layer can then be etched spontaneously by HF to form  $\mathrm{H}_2\mathrm{O}$  and  $\mathrm{BF}_3$  products. The conversion of  $\mathrm{WO}_3$  to  $\mathrm{B}_2\mathrm{O}_3$  is necessary because HF cannot spontaneously etch  $\mathrm{WO}_3$

Reactions  $\mathrm{A},\mathrm{B},$  and  $C$  in Figure 1 based on oxidation, conversion, and fluorination are all thermochemically favorable.26 The reaction and standard free energy changes for the oxidation of W to  $\mathrm{WO}_3$  using  $\mathrm{O}_3$  or  $\mathrm{O}_2$  are

$$
\mathrm{W} + 3\mathrm{O}_3(\mathrm{g})\rightarrow \mathrm{WO}_3 + 3\mathrm{O}_2(\mathrm{g})
$$

$$
\Delta G^{\circ}(200^{\circ}\mathrm{C}) = -296.7\mathrm{kcal / mol} \tag{1}
$$

$$
\begin{array}{rl} & {\mathrm{W} + 3 / 2\mathrm{O}_2(\mathrm{g})\rightarrow \mathrm{WO}_3}\\ & {\Delta G^{\circ}(200^{\circ}\mathrm{C}) = -171.7\mathrm{kcal / mol}} \end{array} \tag{2}
$$

Proposed conversion reactions of  $\mathrm{WO}_3$  with  $\mathrm{BCl}_3$  to yield various possible  $\mathrm{WO}_x\mathrm{Cl}_x$  reaction products and their standard free energy changes are

$$
\begin{array}{rl} & {\mathrm{WO}_3 + 2\mathrm{BCl}_3(\mathrm{g})\rightarrow \mathrm{B}_2\mathrm{O}_3 + \mathrm{WCl}_6(\mathrm{g})}\\ & {\Delta G^{\circ}(200^{\circ}\mathrm{C}) = -7.7\mathrm{kcal / mol}} \end{array} \tag{3}
$$

$$
\mathrm{WO}_3 + 4 / 3\mathrm{BCl}_3(\mathrm{g})\rightarrow 2 / 3\mathrm{B}_2\mathrm{O}_3 + \mathrm{WOCl}_4(\mathrm{g})
$$

$$
\Delta G^{\circ}(200^{\circ}\mathrm{C}) = -4.3\mathrm{kcal / mol} \tag{4}
$$

$$
\mathrm{WO}_3 + 2 / 3\mathrm{BCl}_3(\mathrm{g})\rightarrow 1 / 3\mathrm{B}_2\mathrm{O}_3 + \mathrm{WO}_2\mathrm{Cl}_2(\mathrm{g})
$$

$$
\Delta G^{\circ}(200^{\circ}\mathrm{C}) = -7.8\mathrm{kcal / mol} \tag{5}
$$

In addition, the reaction for the fluorination of  $\mathrm{B}_2\mathrm{O}_3$  to volatile  $\mathrm{BF}_3$  and  $\mathrm{H}_2\mathrm{O}$  reaction products and the standard free energy change is

$$
\mathrm{B}_2\mathrm{O}_3 + 6\mathrm{HF}(\mathrm{g})\rightarrow 2\mathrm{BF}_3(\mathrm{g}) + 3\mathrm{H}_2\mathrm{O}(\mathrm{g})
$$

$$
\Delta G^{\circ}(200^{\circ}\mathrm{C}) = -17.3\mathrm{kcal / mol} \tag{6}
$$

After removal of the  $\mathrm{B}_2\mathrm{O}_3$  surface layer, a new W or  $\mathrm{WO}_3$  surface remains. The reactions can then be repeated to etch either W or  $\mathrm{WO}_3$  W ALE uses reactions  $\mathrm{A},\mathrm{B},$  and C.  $\mathrm{WO}_3$  ALE uses reactions B and C.

HF alone should not etch or react with the  $\mathrm{WO}_3$  or W surface. Likewise,  $\mathrm{BCl}_3$  should not react with the W surface. The expectations for these reactions are based on their positive standard free energy changes:

$$
\mathrm{WO}_3 + 6\mathrm{HF}(\mathrm{g})\rightarrow \mathrm{WF}_6 + 3\mathrm{H}_2\mathrm{O}(\mathrm{g})
$$

$$
\Delta G^{\circ}(200^{\circ}\mathrm{C}) = +32.6\mathrm{kcal / mol} \tag{7}
$$

$$
\mathrm{W} + 6\mathrm{HF}(\mathrm{g})\rightarrow \mathrm{WF}_6(\mathrm{g}) + 3\mathrm{H}_2(\mathrm{g})
$$

$$
\Delta G^{\circ}(200^{\circ}\mathrm{C}) = +19.0\mathrm{kcal / mol} \tag{8}
$$

$$
\mathrm{W} + 2\mathrm{BCl}_3(\mathrm{g})\rightarrow 2\mathrm{B} + \mathrm{WCl}_6(\mathrm{g})
$$

$$
\Delta G^{\circ}(200^{\circ}\mathrm{C}) = +95.0\mathrm{kcal / mol} \tag{9}
$$

W and  $\mathrm{WO}_3$  can also be etched spontaneously using various dry etching techniques. Methods for spontaneous tungsten etching utilize plasmas containing various halogens such as fluorine27- 29 or chlorine.28,30,31 Tungsten etching occurs through formation of volatile chlorides to fluorides. Tungsten can also be etched by  $\mathrm{Cl}_2$  or  $\mathrm{XeF}_2$  gases.30,32,33  $\mathrm{WO}_3$  can be etched spontaneously with halogen- containing plasmas using  $\mathrm{NF}_3$  or  $\mathrm{SF}_6$  34- 36  $\mathrm{WF}_6$  is also known to etch  $\mathrm{WO}_3$  spontaneously at  $>180^{\circ}C$  from  $\mathrm{WO}_3$  ALD studies using  $\mathrm{WF}_6$  and  $\mathrm{H}_2\mathrm{O}$  as the reactants.37,38 This spontaneous etching of  $\mathrm{WO}_3$  by  $\mathrm{WF}_6$  suggests a pathway for W ALE based on sequential reactions with W oxidation followed by  $\mathrm{WF}_6$  exposures to remove  $\mathrm{WO}_3$

W ALE and  $\mathrm{WO}_3$  ALE may have applications in a variety of areas. In the semiconductor industry, W is employed as a conductor in contact holes and vias.39 W is also utilized for fabricating gates in 3D NAND memory devices.40 Outside the semiconductor industry, W has application in MEMS and NEMS structures.41,42  $\mathrm{WO}_3$  also is a useful material for water splitting43 and gas sensing.44 The atomic layer controlled etching of W and  $\mathrm{WO}_3$  may be needed for device fabrication. The isotropic etching of W may be particularly useful for the lateral etching required to fabricate W gates in 3D NAND flash memory.40

# 2. EXPERIMENTAL SECTION

W samples were deposited on Si wafers with a  $500~\mathrm{nm}$  thermal oxide layer. The  $\mathrm{SiO}_2$  layer improves the sensitivity of the in situ spectroscopic ellipsometry (SE) analysis by providing interference enhancement.45  $\mathrm{Al}_2\mathrm{O}_3$  ALD films were first grown on the  $\mathrm{SiO}_2$  thermal oxide layer at  $130^{\circ}\mathrm{C}$  using  $15\mathrm{Al}_2\mathrm{O}_3$  ALD cycles. These  $\mathrm{Al}_2\mathrm{O}_3$  ALD films provided an adhesion layer for W ALD growth.46 W ALD films with a thickness of  $250\mathrm{\AA}$  were then deposited at  $130^{\circ}\mathrm{C}$  with sequential self- limiting reactions of  $\mathrm{WF}_6$  and  $\mathrm{Si}_2\mathrm{H}_6$  47 These  $\mathrm{Al}_2\mathrm{O}_3$  ALD and W ALD films were deposited in a separate hot- wall viscous flow reactor. Upon exposure to atmosphere, an oxide thickness of  $12-$ $30\mathrm{\AA}$  is formed on the W film as determined by X- ray photoelectron spectroscopy (XPS) and X- ray reflectivity (XRR) analysis.48,49

The Si wafer was then diced to produce W coupons with dimensions of  $1.6\times 1.6\mathrm{cm}$  These W coupons were placed in a reaction chamber that has been described previously.50 This reaction chamber is similar to other plasma atomic layer deposition (ALD)

reactors equipped for in situ SE measurements.51 The chamber walls were coated with  $\sim 500$  cycles of  $\mathrm{Al}_2\mathrm{O}_3$  ALD using  $\mathrm{Al(CH_3)_3}$  and  $\mathrm{H}_2\mathrm{O}$  as the reactants at the chamber wall temperature of  $170^{\circ}\mathrm{C}$ .  $\mathrm{WO}_3$  films were prepared by the oxidation of the W ALD films at  $280^{\circ}\mathrm{C}$  using an  $\mathrm{O}_2$  plasma at  $600\mathrm{W}$  with an  $\mathrm{O}_2$  pressure of  $100\mathrm{mTorr}$ . The  $\mathrm{O}_2$  plasma exposures produced a  $\mathrm{WO}_3$  film thickness of  $130 - 150\mathrm{\AA}$  on the W ALD films.

A remote inductively coupled plasma (ICP) provided oxygen radicals for the oxidation of W to  $\mathrm{WO}_3$ . A quartz tube (6 cm inner diameter  $\times 25\mathrm{cm}$  long) encircled by a helical copper coil was the ICP source. A  $13.56\mathrm{MHz}$  RF generator (Paramount RF Power Supply, Advanced Energy) and  $50\Omega$  impedance matching network (Navigator Digital Matching Network, Advanced Energy) were used in conjunction to generate the ICP plasma. The distance between the ICP source and the W coupon was  $\sim 4\mathrm{cm}$ .

Etching of the  $\mathrm{WO}_3$  and W films was monitored by in situ SE using a J.A. Woollam M- 2000D ellipsometer. This ellipsometer has a spectral range of  $240 - 1700\mathrm{nm}$  and utilized an incidence angle of  $70^{\circ}$ . The  $\mathrm{WO}_3$  and W films were analyzed to obtain film thicknesses after each reaction cycle or each individual reaction. A schematic showing the film stack and ellipsometer optical beams is shown in Figure 2. Note that the individual layer thicknesses are not to scale. SE has the ability to measure the thicknesses of each individual layer in the film stack. This allows for simultaneous determination of the  $\mathrm{WO}_3$  and W film thicknesses.

![](images/72808d9f3a11a914b3ac3fd66f0af60aa88828237fb6f392270b452a649f296f.jpg)  
Figure 2. Schematic showing ellipsometer beam interacting with film stack comprised of  $\mathrm{WO}_3$ , W,  $\mathrm{Al}_2\mathrm{O}_3$ ,  $\mathrm{SiO}_2$ , and underlying Si substrate.

The  $\mathrm{WO}_3$  films were analyzed using the Complete Ease software package from J.A. Woollam. The model employed a Tauc- Lorentz oscillator and a Gaussian oscillator. Only the parameters of the Tauc- Lorentz oscillator model were varied from the starting parameters to increase the accuracy of the model. The metal W layer underneath the  $\mathrm{WO}_3$  layer was measured by a B- Spline model.  $\mathrm{n}$  and  $k$  values for bulk W were used as the initial parameters and were varied to fit the experimental data.

Boron trichloride (99.9%, Synquest Laboratories) and HF- pyridine (70 wt % HF, Sigma- Aldrich) were used as the reactants. The reactants were separately dosed into the reaction chamber together with a constant stream of ultrahigh purity (UHP) nitrogen. The reactants were introduced using two pneumatic valves (Swagelok- HBVvCR4- C for  $\mathrm{BCl}_3$  or Swagelok- 6LVV- DPFR4- P- C for HF) on either side of a conductance limiting valve (Swagelok SS- 4BMG- VCR). The pneumatic valves were actuated using LabView.

Between each reactant exposure, the reaction chamber was purged with UHP nitrogen gas for  $130\mathrm{s}$  at a pressure of  $1180\mathrm{mTorr}$ . The  $\mathrm{O}_3$  for the oxidation reaction during W ALE was produced by an O3ONIA ozone generator with oxygen [Airgas,  $99.999\%$ ]. The gas flow from the ozone generator contained  $\sim 10\%$  of  $\mathrm{O}_3$  in  $\mathrm{O}_2$ . The  $\mathrm{O}_2$  pressure used for the oxidation reaction was  $70\mathrm{mTorr}$ . Therefore, the  $\mathrm{O}_3$  pressure was  $\sim 7\mathrm{mTorr}$ . The HF and  $\mathrm{BCl}_3$  purge times were  $130\mathrm{s}$  during W ALE using the  $\mathrm{O}_2 / \mathrm{O}_3$  exposures. The purge time after the  $\mathrm{O}_2 / \mathrm{O}_3$  exposures was  $60\mathrm{s}$ .

Samples were heated on a sample stage inside of the reaction chamber. A constant temperature of  $207^{\circ}\mathrm{C}$  was used for all of the ALE experiments performed to determine the self- limiting conditions. The temperature was initially targeted to be  $200^{\circ}\mathrm{C}$ . A temperature calibration revealed that the temperature was  $207^{\circ}\mathrm{C}$ . The temperature of the sample stage was varied during the studies of  $\mathrm{WO}_3$  ALE etch rate versus temperature. The chamber walls were held constant at  $170^{\circ}\mathrm{C}$ . A rotary vane pump (Alcatel 2010) was used to pump the chamber to a base pressure of  $\sim 20\mathrm{mTorr}$ . A capacitance monometer measured the chamber base pressure and pressure transients from each reactant.

# 3. RESULTS AND DISCUSSION

3.1.  $\mathrm{WO}_3$  ALE Using "Conversion- Fluorination" with  $\mathrm{BCl}_3$  and HF. Figure 3 shows the  $\mathrm{WO}_3$  layer thickness

![](images/5c35cbff91444e421afbddbc13721e84561a554d2e1af814f3bf0c83b27172cf.jpg)  
Figure 3.  $\mathrm{WO}_3$  thickness versus number of cycles showing  $\mathrm{WO}_3$  ALE at  $207^{\circ}\mathrm{C}$  using  $\mathrm{BCl}_3$  and HF as reactants. W film under  $\mathrm{WO}_3$  layer acts as an etch stop.

measured using in situ SE during the etching of the  $\mathrm{WO}_3$  layer on the W film. These results were obtained using an AB exposure sequence with  $\mathrm{BCl}_3$  and HF as the reactants. Figure 3 displays results for 40 reaction cycles at a substrate temperature at  $207^{\circ}\mathrm{C}$ . The initial  $\mathrm{WO}_3$  film thickness is  $\sim 150\mathrm{\AA}$ . The  $\mathrm{WO}_3$  film thickness decreases linearly until reaching a  $\mathrm{WO}_3$  film thickness of  $\sim 10\mathrm{\AA}$ . The etching of the  $\mathrm{WO}_3$  layer is linear over this range of thicknesses with an etch rate of  $4.18\mathrm{\AA} / \mathrm{cycle}$ . The SE measurements confirmed that there was no change in the underlying W film thickness during  $\mathrm{WO}_3$  etching.

The  $\mathrm{WO}_3$  etch rate is reduced dramatically when the  $\mathrm{WO}_3$  layer reaches a thickness of  $\sim 10\mathrm{\AA}$ . At this point, the  $\mathrm{WO}_3 / \mathrm{W}$  interface is nearby and the  $\mathrm{WO}_3$  layer may undergo a transition to  $\mathrm{WO}_x$  oxides where  $x< 3$  before reaching the underlying W film. These  $\mathrm{WO}_x$  oxides may not be amenable to the "conversion- etch" procedure using  $\mathrm{BCl}_3$  and HF. As a result, the etch rate slows when the tungsten oxide layer thickness reaches a thickness of  $\sim 5\mathrm{\AA}$ . The underlying W film acts as an etch stop because the W film is not etched by the sequential exposures of  $\mathrm{BCl}_3$  and HF.

Figure 4 shows the  $\mathrm{WO}_3$  thickness versus number of  $\mathrm{BCl}_3$  and HF cycles at  $207^{\circ}\mathrm{C}$  for 20 cycles. The  $\mathrm{BCl}_3$  exposures were  $325\mathrm{mTorr}$  s. The maximum  $\mathrm{BCl}_3$  pressure during these exposures was  $\sim 40\mathrm{mTorr}$ . The HF exposures were  $200\mathrm{mTorr}$

![](images/a55f58bdef1ca187665f871c3adcd54b04465626b0c6b634911b892702a75301.jpg)  
Figure 4.  $\mathrm{WO}_3$  thickness versus number of cycles showing  $\mathrm{WO}_3$  ALE at  $207^{\circ}\mathrm{C}$  using  $\mathrm{BCl}_3$  and HF as reactants. Etch rate during  $\mathrm{WO}_3$  ALE is  $4.18\mathrm{\AA}$  /cycle.

s. The maximum HF pressure during these exposures was  $\sim 60$  mTorr. Each dose was followed by an UHP  $\mathrm{N}_2$  purge lasting  $130\mathrm{~s~}$  The data points in Figure 4 show the individual SE measurements of the  $\mathrm{WO}_3$  thickness after each reaction cycle. The etching of  $\mathrm{WO}_3$  is linear with an  $R^2$  value of 0.999. The  $\mathrm{WO}_3$  etch rate is  $4.18\mathrm{\AA}$  /cycle. Multiple measurements of  $\mathrm{WO}_3$  ALE at  $207^{\circ}\mathrm{C}$  yielded etch rates that varied from  $3.98 - 4.44\mathrm{\AA}/$  cycle. Crystalline  $\mathrm{WO}_3$  has a monoclinic structure with cell dimensions of  $a = 7.306\mathrm{\AA}$ $b = 7.540\mathrm{\AA}$  and  $c = 7.692\mathrm{\AA}$  54 The  $\mathrm{WO}_3$  etch rate is slightly more than one-half of the  $\mathrm{WO}_3$  unit cell lengths.

The etching of  $\mathrm{WO}_3$  by  $\mathrm{BCl}_3$  and HF occurs by the "conversion- fluorination" mechanism where  $\mathrm{BCl}_3$  converts the  $\mathrm{WO}_3$  surface layer to a  $\mathrm{B}_2\mathrm{O}_3$  layer. During the conversion of  $\mathrm{WO}_3$  to  $\mathrm{B}_2\mathrm{O}_3,$  the likely reaction product is a volatile  $\mathrm{WO}_x\mathrm{Cl}_y$  compound. HF can then spontaneously remove the  $\mathrm{B}_2\mathrm{O}_3$  layer by forming  $\mathrm{BF}_3$  and  $\mathrm{H}_2\mathrm{O}$  as reaction products. The removal of  $\mathrm{B}_2\mathrm{O}_3$  regenerates the original  $\mathrm{WO}_3$  surface and completes one  $\mathrm{BCl}_3 / \mathrm{HF}$  reaction cycle. The conversion of  $\mathrm{WO}_3$  to  $\mathrm{B}_2\mathrm{O}_3$  is driven by the higher stability of  $\mathrm{B}_2\mathrm{O}_3$  as compared to  $\mathrm{WO}_3$  26 The etching of  $\mathrm{B}_2\mathrm{O}_3$  by HF occurs because both  $\mathrm{BF}_3$  and  $\mathrm{H}_2\mathrm{O}$  are volatile reaction products.

To prove that  $\mathrm{B}_2\mathrm{O}_3$  can be spontaneously etched by HF,  $\mathrm{B}_2\mathrm{O}_3$  films were grown with  $\mathrm{BCl}_3$  and  $\mathrm{H}_2\mathrm{O}$  at  $20^{\circ}\mathrm{C}$ . This method was adapted from the previously reported  $\mathrm{B}_2\mathrm{O}_3$  ALD process with  $\mathrm{BBr}_3$  and  $\mathrm{H}_2\mathrm{O}$  as the reactants at  $20^{\circ}\mathrm{C}$  55  $\mathrm{B}_2\mathrm{O}_3$  films were grown using 600 cycles of  $\mathrm{BCl}_3$  and  $\mathrm{H}_2\mathrm{O}$  at  $20^{\circ}\mathrm{C}$ . This  $\mathrm{B}_2\mathrm{O}_3$  ALD process led to  $\mathrm{B}_2\mathrm{O}_3$  films with a thickness of  $\sim 580\mathrm{\AA}$ . X- ray photoelectron spectroscopy (XPS) analysis of these films was consistent with stoichiometric  $\mathrm{B}_2\mathrm{O}_3$  films. The  $\mathrm{B}_2\mathrm{O}_3$  films were then heated to  $207^{\circ}\mathrm{C}$  for the HF exposures.

The  $\mathrm{B}_2\mathrm{O}_3$  ALD films were exposed to HF pressures of 100 mTorr for  $1\mathrm{~s}$ . SE measurements were performed  $60\mathrm{~s}$  after the initial HF exposure. The SE measurements were then repeated  $12\mathrm{~min}$  after the first measurements to verify that no further etching occurred without additional HF exposures. Figure 5 shows the  $\mathrm{B}_2\mathrm{O}_3$  film thickness versus the number of HF exposures for six HF exposures. Each HF exposure removes  $\sim 2$ $\mathrm{\AA}$  of the  $\mathrm{B}_2\mathrm{O}_3$  film. The second scan recorded after  $12\mathrm{~min}$  confirms that no additional etching is observed in the absence of HF exposures. These experiments demonstrate that HF can spontaneously etch the  $\mathrm{B}_2\mathrm{O}_3$  film. The  $\mathrm{B}_2\mathrm{O}_3$  etching is dependent on the HF pressure and the HF exposure time. The spontaneous  $\mathrm{B}_2\mathrm{O}_3$  etching will continue for at least  $20 - 30$  HF exposures.

![](images/637162e82c7a414ce4dff6c9b9eaee63e84ed5f8baec6a941a619af9ff5f479a.jpg)  
Figure 5.  $\mathrm{B}_2\mathrm{O}_3$  thickness versus number of HF exposures showing spontaneous etching of  $\mathrm{B}_2\mathrm{O}_3$  film at  $207^{\circ}\mathrm{C}$ . HF exposure was 100 mTorr s, and  $\mathrm{B}_2\mathrm{O}_3$  etch rate is  $\sim 2\mathrm{\AA}$  per HF exposure.

Both  $\mathrm{BCl}_3$  and HF exposures are required for  $\mathrm{WO}_3$  etching. Without HF exposures,  $\mathrm{BCl}_3$  exposures alone cannot etch  $\mathrm{WO}_3$ . Without  $\mathrm{BCl}_3$  exposures, HF exposures alone did not etch  $\mathrm{WO}_3$ . Figure 6 examines the self- limiting  $\mathrm{BCl}_3$  and HF reactions during  $\mathrm{WO}_3$  ALE at  $207^{\circ}\mathrm{C}$ . The etch rates were determined by varying one reactant while holding the other reactant at a constant reactant exposure. Each precursor was dosed into a stream of UHP  $\mathrm{N}_2$  gas at a pressure of 1180 mTorr. The purge time after each reactant exposure was  $130\mathrm{~s}$ .

The self- limiting behavior for the  $\mathrm{WO}_3$  etch rate versus the  $\mathrm{BCl}_3$  exposure is shown in Figure 6a. The  $\mathrm{BCl}_3$  exposures were varied from 0 to 492 mTorr s. The HF exposures were held constant at 200 mTorr s. Increasing the  $\mathrm{BCl}_3$  exposure to  $>225$  mTorr s did not produce significantly more  $\mathrm{WO}_3$  etching. The  $\mathrm{BCl}_3$  reaction with  $\mathrm{WO}_3$  is self- limiting at the larger  $\mathrm{BCl}_3$  exposures with an etch rate of  $\sim 4.2\mathrm{\AA}$  /cycle.

The self- limiting behavior of the HF exposure is shown in Figure 6b. The HF exposure was varied from 0 to 318 mTorr s.  $\mathrm{BCl}_3$  exposures were held constant at  $327\mathrm{~mTorr~s}$ . The  $\mathrm{WO}_3$  etch rate increases progressively versus HF exposure. Increasing the HF exposure to  $>200\mathrm{~mTorr~s}$  did not produce significantly more  $\mathrm{WO}_3$  etching. The HF reaction with  $\mathrm{WO}_3$  is self- limiting at larger HF exposures with an etch rate of  $\sim 4.2\mathrm{\AA}$  /cycle.

Figure 7 shows SE measurements that were recorded after each  $\mathrm{BCl}_3$  and HF exposure during  $\mathrm{WO}_3$  ALE at  $207^{\circ}\mathrm{C}$  for 26 half- cycles. The  $\mathrm{WO}_3$  thickness decreases linearly with the number of half- cycles. An expansion of the  $\mathrm{WO}_3$  thickness versus number of half- cycles for four half- cycles is displayed in Figure 8. The SE model assumed that the entire film was  $\mathrm{WO}_3$ . Adding a Cauchy layer to account for the  $\mathrm{B}_2\mathrm{O}_3$  layer on the  $\mathrm{WO}_3$  film after the  $\mathrm{BCl}_3$  conversion reaction did not improve the SE fitting. Figure 8 indicates that the  $\mathrm{WO}_3$  thickness etched in one  $\mathrm{BCl}_3 / \mathrm{HF}$  cycle is  $4.29\mathrm{\AA}$ . The thickness loss after the  $\mathrm{BCl}_3$  exposure is  $2.99\mathrm{\AA}$ . The thickness loss after the HF exposure is  $1.30\mathrm{\AA}$ .

![](images/84ec0afa1681d61dad16457f11e33680c3ceb0560ff64acb7baa4f5a6cea16ef.jpg)

![](images/4043e2c4e35c2d7f2fad4c5ebc67a952fecad15a5d29cd3aa4142a4c6a5e000b.jpg)  
Figure 6.  $\mathrm{WO}_3$  etch rate versus reactant exposure during  $\mathrm{WO}_3$  ALE at  $207^{\circ}\mathrm{C}$ . (a)  $\mathrm{BCl}_3$  exposure was varied with HF exposure held at 200 mTorr s. (b) HF exposure was varied with  $\mathrm{BCl}_3$  exposure held at 327 mTorr s.  
Figure 7.  $\mathrm{WO}_3$  thickness versus number of half-cycles during  $\mathrm{WO}_3$  ALE at  $207^{\circ}\mathrm{C}$  under self-limiting conditions.

![](images/c01b0c8616387733ff279823edd3edb8579e6bef4f77ee3bdb135eac39fa99f6.jpg)  
Figure 8. Analysis of  $\mathrm{WO}_3$  thickness change after  $\mathrm{BCl}_3$  exposure and HF exposure during  $\mathrm{WO}_3$  ALE at  $207^{\circ}\mathrm{C}$ .

The  $\mathrm{WO}_3$  thickness loss of  $4.29\mathrm{\AA}$  during one complete cycle represents  $1.32\times 10^{- 9}\mathrm{WO}_3\mathrm{mol / cm}^2$  based on a  $\mathrm{WO}_3$  density of  $7.16~\mathrm{g / cm}^3$  and a  $\mathrm{WO}_3$  molar mass of  $231.8~\mathrm{g / mol}$ . During the  $\mathrm{WO}_3$  etching,  $\mathrm{WO}_3$  can be converted to various amounts of  $\mathrm{B}_2\mathrm{O}_3$  depending on the possible  $\mathrm{BCl}_3$  conversion reactions given by eqs 3- 5. The thickness loss of  $2.99\mathrm{\AA}$  after the  $\mathrm{BCl}_3$  exposure leaves a  $\mathrm{B}_2\mathrm{O}_3$  thickness of  $1.30\mathrm{\AA}$  on the surface. The SE modeling assumes that the  $\mathrm{B}_2\mathrm{O}_3$  thickness can be modeled as indistinguishable from a  $\mathrm{WO}_3$  thickness. This  $\mathrm{B}_2\mathrm{O}_3$  thickness is then removed by the subsequent HF exposure.

The  $\mathrm{B}_2\mathrm{O}_3$  thickness of  $1.30\mathrm{\AA}$  on the surface prior to removal by HF is in agreement with the  $\mathrm{BCl}_3$  conversion reaction given by eq 5. This  $\mathrm{BCl}_3$  conversion reaction yields  $\mathrm{WO}_2\mathrm{Cl}_2$  as the volatile reaction product. On the basis of eq 5, the predicted  $\mathrm{B}_2\mathrm{O}_3$  thickness remaining on the surface after the conversion of  $4.29\mathrm{\AA}$  of  $\mathrm{WO}_3$  or  $1.32\times 10^{- 9}\mathrm{WO}_3\mathrm{mol / cm}^2$  is  $1.25\mathrm{\AA}$ . The predicted  $\mathrm{B}_2\mathrm{O}_3$  thickness of  $1.25\mathrm{\AA}$  agrees well with the measured  $\mathrm{B}_2\mathrm{O}_3$  thickness of  $1.30\mathrm{\AA}$ . Mass spectrometry studies are needed to confirm  $\mathrm{WO}_2\mathrm{Cl}_2$  as the volatile reaction product.

The  $\mathrm{WO}_3$  film thicknesses versus number of  $\mathrm{BCl}_3$  and HF reaction cycles at different substrate temperatures are shown in Figure 9. The self- limiting reaction conditions at  $207^{\circ}\mathrm{C}$  were used for all of the various temperatures. The self- limiting conditions were a  $\mathrm{BCl}_3$  exposure of  $325\mathrm{mTorr}\mathrm{s}$  and an HF exposure of  $200\mathrm{mTorr}\mathrm{s}$ . All of the initial  $\mathrm{WO}_3$  thicknesses were referenced to a starting value of  $140\mathrm{\AA}$  to compare the results at 128, 160, 196, and  $207^{\circ}\mathrm{C}$ . For all of the temperatures, the  $\mathrm{WO}_3$  etching is linear with the number of reaction cycles. The etch rate also increases at higher temperatures. The etch rates are 0.55, 2.04, 2.95, and  $4.19\mathrm{\AA}$  cycle at 128, 160, 196, and  $207^{\circ}\mathrm{C}$ , respectively.

Figure 10 shows an Arrhenius plot of all of the etch rates at different temperatures acquired from the SE measurements. The approximately linear plot of ln(etch rate) versus  $1 / T$  shows that the etch rates are nearly exponentially dependent on temperature. The temperature- dependent  $\mathrm{WO}_3$  etch rate exhibits an activation energy of  $8.6\mathrm{~kcal / mol}$ . The temperature dependence of the  $\mathrm{WO}_3$  etch rate provides a means to control the  $\mathrm{WO}_3$  etch rate.

3.2. W ALE Using "Oxidation- Conversion- Fluorination" with  $\mathrm{O}_3$ ,  $\mathrm{BCl}_3$ , and HF. The development of  $\mathrm{WO}_3$  ALE

![](images/e571f0c1b7b1f70c354fe6a753ea6ca6cbb934a8358e27476135329face1b9b2.jpg)  
Figure 9.  $\mathrm{WO}_3$  thickness versus number of cycles for  $\mathrm{WO}_3$  ALE at 128, 160, 196, and  $207^{\circ}\mathrm{C}$ .

![](images/eced7053281b9466f83a21252633740170a85e326249c88c0fbcf8829e446dea.jpg)  
Figure 10. Arrhenius plot of temperature-dependent etch rates for  $\mathrm{WO}_3$  ALE. Slope of the Arrhenius plot yields an activation barrier of  $8.6\mathrm{kcal / mol}$ .

opens a pathway to W ALE. Tungsten can first be oxidized to  $\mathrm{WO}_3$ . Subsequently,  $\mathrm{WO}_3$  can be etched using sequential  $\mathrm{BCl}_3$  and HF exposures as described in section 3.1. The oxidation of W to produce  $\mathrm{WO}_3$  must be self- limiting to obtain atomic layer control of W etching. This requirement is demanding because oxidation of metals is generally very favorable, and often the oxidation can extend deep into the initial metal.

Tungsten oxidation has been studied extensively over a variety of temperatures and oxidation conditions. Many investigations have been reported at high temperatures  $>500$ $^\circ \mathrm{C}$  where tungsten oxidizes readily to form  $\mathrm{WO}_3$  and other tungsten oxides.56,57 At temperatures  $>800^{\circ}\mathrm{C}$ , these oxides can also desorb into the gas phase.58 At temperatures between 300 and  $400^{\circ}\mathrm{C}$ , tungsten is oxidized by  $\mathrm{O}_2$  to form a  $\mathrm{WO}_3$  layer with thicknesses of  $10 - 50\mathrm{nm}$  59- 61 The  $\mathrm{WO}_3$  layer acts as a diffusion barrier that limits further oxidation.62

At lower temperatures of  $< 300^{\circ}\mathrm{C}$ , the tungsten oxidation is limited to thin  $\mathrm{WO}_3$  films on the W substrate.59,61,63 Oxide thicknesses of  $10 - 16\mathrm{\AA}$  have been reported after  $\mathrm{O}_2$  exposures on polycrystalline W substrates for  $1\mathrm{h}$  at  $23 - 200^{\circ}\mathrm{C}$  61 Somewhat thicker oxide thicknesses have been measured when using  $\mathrm{O}_2$  plasmas to oxidize tungsten at lower temperatures.64,65 Tungsten oxidation at these lower temperatures is compatible with the temperature for  $\mathrm{WO}_3$  ALE and also is self- limiting at thin film thicknesses that are required for an ALE process.

Figure 11 shows results for the tungsten thickness versus number of ABC reaction cycles during W ALE at  $207^{\circ}\mathrm{C}$ . In

![](images/dc5979d56d242743c35b3f9e35251b945f2fecbeccb219611903a3575f68ee8b.jpg)  
Figure 11. W thickness versus number of cycles during W ALE at 207  $^\circ \mathrm{C}$  using  $\mathrm{O}_2 / \mathrm{O}_3$ ,  $\mathrm{BCl}_3$ , and HF as reactants. Etch rate during W ALE is  $2.56\mathrm{\AA} / \mathrm{cycle}$ .

these experiments, the surface of the W film was oxidized to  $\mathrm{WO}_3$  using  $\mathrm{O}_2 / \mathrm{O}_3$  pressures of  $70\mathrm{mTorr}$ . The  $\mathrm{WO}_3$  layer was then etched using the next  $\mathrm{BCl}_3$  and HF exposures. The W ALE was conducted under self- limiting conditions for the  $\mathrm{O}_2 / \mathrm{O}_3$ ,  $\mathrm{BCl}_3$ , and HF reactions at  $207^{\circ}\mathrm{C}$  as discussed below. The  $\mathrm{O}_2 / \mathrm{O}_3$  exposure was  $3150\mathrm{mTorr}$  s, the  $\mathrm{BCl}_3$  exposure was  $329\mathrm{mTorr}$  s, and the HF exposure was  $2800\mathrm{mTorr}$  s.

Figure 11 reveals that the tungsten film thickness decreases linearly versus the number of cycles. The etch rate is  $2.56\mathrm{\AA} / \mathrm{cycle}$ , and the  $R^2$  value of the linear fit is  $0.996$ . Multiple SE measurements of W ALE at  $207^{\circ}\mathrm{C}$  yielded etch rates that varied from  $2.35 - 2.56\mathrm{\AA} / \mathrm{cycle}$ . XRR measurements confirmed the SE measurements. The W etch rate at  $207^{\circ}\mathrm{C}$  is slightly less than one unit cell length. W has a body- centered cubic structure with a unit cell length of  $3.19\mathrm{\AA}$ .

The  $\mathrm{WO}_3$  and W layer thicknesses could be determined simultaneously using SE measurements during W ALE. Figure 12 shows the concurrent SE measurements of the  $\mathrm{WO}_3$  and W film thicknesses versus the number of half- cycles at  $207^{\circ}\mathrm{C}$ . The half- cycles are the  $\mathrm{O}_2 / \mathrm{O}_3$  oxidation reaction and the  $\mathrm{BCl}_3 / \mathrm{HF}$  etching reaction. The  $\mathrm{O}_2 / \mathrm{O}_3$  exposure was  $3150\mathrm{mTorr}$  s, the  $\mathrm{BCl}_3$  exposure was  $329\mathrm{mTorr}$  s, and the HF exposure was  $2800\mathrm{mTorr}$  s. The ellipsometry measurements were performed after each half- cycle. The SE measurements were able to monitor both the growth and etching of the  $\mathrm{WO}_3$  layer and the concurrent removal of the underlying W film.

With an ABC exposure sequence, the  $\mathrm{WO}_3$  thickness is increased during W oxidation by  $\mathrm{O}_2 / \mathrm{O}_3$  and then decreased during the  $\mathrm{BCl}_3$  and HF etching reactions. The oxidation and

![](images/2de9ffffe9efd5b59638fde30d606a583a431c1e95a8daaaf57d3bf42048f4cd.jpg)  
Figure 12.  $\mathrm{WO}_3$  and W thickness versus number of half-cycles during W ALE under self-limiting conditions using  $\mathrm{O}_2 / \mathrm{O}_3,$ $\mathrm{BCl}_3,$  and HF as reactants at  $207^{\circ}C$  a  $\mathrm{WO}_3$  thickness showing oscillation of  $\mathrm{WO}_3$  thickness after  $\mathrm{O}_2 / \mathrm{O}_3$  exposure and  $\mathrm{BCl}_3 / \mathrm{HF}$  reaction.b)W thickness showing linear reduction versus number of half-cycles with an etch rate of  $2.44\mathrm{\AA}/$  cycle.

etching leads to an oscillatory  $\mathrm{WO}_3$  thickness in Figure 12a versus the number of half- cycles. The increase in the  $\mathrm{WO}_3$  thickness from oxidation is  $7.2\mathrm{\AA}/$  half- cycle averaged over five random half- cycles after 12 half- cycles. The decrease in the  $\mathrm{WO}_3$  thickness from the  $\mathrm{BCl}_3 / \mathrm{HF}$  etching is  $7.7\mathrm{\AA}/$  half- cycle averaged over five random half- cycles after 12 half- cycles.

The  $\mathrm{WO}_3$  thickness loss of  $\sim 7.7\mathrm{\AA}$  after the  $\mathrm{BCl}_3 / \mathrm{HF}$  reactions during W ALE at  $207^{\circ}C$  is larger than the  $\mathrm{WO}_3$  thickness loss of  $\sim 4.2\mathrm{\AA}/$  cycle during  $\mathrm{WO}_3$  ALE at  $207^{\circ}C$ $\mathrm{WO}_3$  ALE is performed with  $\mathrm{BCl}_3$  and HF as the reactants. W ALE is performed with  $\mathrm{O}_2 / \mathrm{O}_3,$ $\mathrm{BCl}_3,$  and HF as the reactants. The addition of the  $\mathrm{O}_2 / \mathrm{O}_3$  exposure may alter the surface species and affect the  $\mathrm{BCl}_3 / \mathrm{HF}$  reactions. Additional experiments were conducted where  $\mathrm{O}_2 / \mathrm{O}_3$  was removed from the ABC exposure sequence and  $\mathrm{WO}_3$  ALE was performed on  $\mathrm{WO}_3$  films produced using  $\mathrm{O}_2 / \mathrm{O}_3$  . These experiments observed a  $\mathrm{WO}_3$  etch rate of  $\sim 4.2\mathrm{\AA}/$  cycle that is the same as the etch rate of  $\sim 4.2\mathrm{\AA}/$  cycle for  $\mathrm{WO}_3$  films produced using an  $\mathrm{O}_2$  plasma. The  $\mathrm{WO}_3$  etching is not dependent on the oxidant used to form the  $\mathrm{WO}_3$  film.

Figure 12a also observes an increase in the  $\mathrm{WO}_3$  thickness from  $\sim 30$  to  $\sim 40\mathrm{\AA}$  during the first 10 half- cycles. This increase is followed by a reduction to an oxide thickness of  $\sim 20\mathrm{\AA}$  after 60 half- cycles. The change in the  $\mathrm{WO}_3$  thickness results from the competition between  $\mathrm{WO}_3$  growth during the  $\mathrm{O}_2 / \mathrm{O}_3$  exposures and  $\mathrm{WO}_3$  etching during the  $\mathrm{BCl}_3 / \mathrm{HF}$  reactions.

Higher or lower  $\mathrm{O}_2 / \mathrm{O}_3$  exposures were observed to result in more or less  $\mathrm{WO}_3$  growth. The presence of a maximum  $\mathrm{WO}_3$  thickness after 10 half- cycles in Figure 12a may be related to nucleation effects combined with the competition between  $\mathrm{WO}_3$  growth and  $\mathrm{WO}_3$  etching.

Concurrent ellipsometry measurements of the W thickness are shown in Figure 12b. While the  $\mathrm{WO}_3$  thickness is oscillating during the oxidation and etching half- cycles, the W thickness is reduced linearly versus number of half- cycles. The W etching rate is  $2.44\mathrm{\AA}/$  cycle. A small oscillation of the W thickness was observed over the first 30 half- cycles. The decreases in the W thickness during the half- cycles occur after the  $\mathrm{O}_2 / \mathrm{O}_3$  exposures when W is oxidized to  $\mathrm{WO}_3$  . This slight oscillation may be an artifact from the ellipsometric modeling.

An expansion of the oscillation in the  $\mathrm{WO}_3$  thickness in Figure 12a is shown in Figure 13. The increase of the  $\mathrm{WO}_3$

![](images/f3353901faedf000fb2f308eb1874cffe8968283db98afab366d3126b7774ff2.jpg)  
Figure 13. Enlargement of  $\mathrm{WO}_3$  thickness versus number of halfcycles showing increase and decrease of  $\mathrm{WO}_3$  thickness after  $\mathrm{O}_2 / \mathrm{O}_3$  exposure and  $\mathrm{BCl}_3 / \mathrm{HF}$  reaction.
