Repository: sciknoworg/ALD-E-ImageMiner

## 📋 ALD-E-ImageMiner Overview

## Dataset

### Organization

#### Categories

- atomic-layer-deposition
- atomic-layer-etching

#### Sub-categories

- experimental-usecase
- simulation-usecase

### 🗂️ Directory Structure
```text
data
├── pilot-annotation-task
│   ├── atomic-layer-deposition
│   │   ├── experimental-usecase
│   │   │   ├── paper #
│   │   │   │   ├── images
│   │   │   │   │   ├── figures

## Question–Answer Categories for Materials Science Figures

[Q&A examples](QA_Examples.md) for **10 categories**, each containing **at least 5 Q\&A examples**, suitable for figures in **materials science literature**.

File: data/atomic-layer-etching/experimental-usecase/35/content.md (part 1 of 2)
# RESEARCH ARTICLE | JUNE 20 2023

# Comparison of  $\mathsf{BCI}_3$ ,  $\mathsf{TiCl}_4$ , and  $\mathsf{SOCl}_2$  chlorinating agents for atomic layer etching of  $\mathsf{TiO}_2$  and  $\mathsf{ZrO}_2$  using tungsten hexafluoride

Special Collection: Celebrating the Achievements and Life of Joe Greene Holger Saare; Wenyi Xie ©; Gregory N. Parsons

Check for updates J.Vac.Sci.Technol.A 41,042602 (2023) https://doi.org/10.1116/S0002708

# Articles You May Be Interested In

Ultrathin  $ZrO_2$  thickness control on  $\mathrm{TiO}_2 / \mathrm{ZrO}_2$  core/shell nanoparticles using  $ZrO_2$  atomic layer deposition and etching

J.Vac.Sci.Technol.A (August 2024)

Raman Spectroscopy of Carbon Nanotube- Polyaniline and Functionalized  $\mathrm{CNT / SOCl}_2$  Films

AIP Conf. Proc. (October 2003)

Effect of crystallinity on thermal atomic layer etching of hafnium oxide, zirconium oxide, and hafnium zirconium oxide

J.Vac.Sci.Technol.A (February 2020)

# Comparison of  $\mathrm{BCl}_{3}$ ,  $\mathrm{TiCl}_{4}$ , and  $\mathrm{SOCl}_{2}$  chlorinating agents for atomic layer etching of  $\mathrm{TiO}_{2}$  and  $\mathrm{ZrO}_{2}$  using tungsten hexafluoride

Cite as: J. Vac. Sci. Technol. A 41, 042602 (2023), doi: 10.1116/s.0002708 Submitted: 22 March 2023 . Accepted: 12 May 2023 . Published Online: 20 June 2023

Holger Saare, $^{1}$  Wenyi Xie, $^{2}$  and Gregory N. Parsons $^{1,2,a)}$

# AFFILIATIONS

$^{1}$ Department of Physics, North Carolina State University, Raleigh, North Carolina 27695  $^{2}$ Department of Chemical and Biomolecular Engineering, North Carolina State University, Raleigh, North Carolina 27695

Note: This paper is part of the Special Topic Collection Celebrating the Achievements and Life of Joe Greene.  $^{a)}$ Author to whom correspondence should be addressed: gnp@ncsu.edu

# ABSTRACT

Recent advances in the semiconductor industry have created an exigency for processes that allow to deposit and etch material in conformal matter in three- dimensional devices. While conformal deposition is achieved using atomic layer deposition (ALD), conformal etching can be accomplished by thermal atomic layer etching (ALE) which, like ALD, proceeds via a binary sequence of self- limiting reactions. This study explores ALE of  $\mathrm{TiO}_{2}$  and  $\mathrm{ZrO}_{2}$  using  $\mathrm{WF}_{6}$  as a fluorinating agent, and  $\mathrm{BCl}_{3}$ ,  $\mathrm{TiCl}_{4}$ , or  $\mathrm{SOCl}_{2}$  as a co- reactant. The effect of co- reactant chemistry was studied using atomic force microscopy, in situ ellipsometry, and in vacuo Auger electron spectroscopy measurements along with thermodynamic modeling. All three co- reactants exhibited saturation and etch rates increasing with temperature. At  $170^{\circ}\mathrm{C}$ ,  $\mathrm{TiO}_{2}$  can be etched using  $\mathrm{WF}_{6}$  with  $\mathrm{BCl}_{3}$ ,  $\mathrm{TiCl}_{4}$ , or  $\mathrm{SOCl}_{2}$ , and the etching proceeds at 0.24, 0.18, and  $0.20 \mathrm{nm / cycle}$ , respectively. At  $325^{\circ}\mathrm{C}$ ,  $\mathrm{ZrO}_{2}$  ALE can occur using these same reactants, proceeding at 0.96, 0.74, and  $0.13 \mathrm{nm / cycle}$ , respectively. A higher temperature is needed for  $\mathrm{ZrO}_{2}$  ALE versus  $\mathrm{TiO}_{2}$  because the  $\mathrm{ZrCl}_{4}$  product is less volatile than the corresponding  $\mathrm{TiO}_{4}$ . During  $\mathrm{ZrO}_{2}$  and  $\mathrm{TiO}_{2}$  etching using  $\mathrm{BCl}_{3}$  or  $\mathrm{TiCl}_{4}$ , boron oxide or titanium oxide intermediate layers, respectively, were formed on the surface, and they were subsequently removed by  $\mathrm{WF}_{6}$ . In contrast, for ALE of  $\mathrm{TiO}_{2}$  using  $\mathrm{SOCl}_{2}$ , a similar intermediate layer is not observed. This study broadens the understanding of co- etchants role during thermal ALE and expands the range of reactants that can be used for vapor etching of metal oxides.

Published under an exclusive license by the AVs. https://doi.org/10.1116/6.0002708

# I. INTRODUCTION

An etching step is an essential procedure in semiconductor manufacturing to remove unwanted materials from the sample substrate. This is done, for example, to etch trenches, shape via holes, or create patterns. While wet etching methods were historically used for microfabrication, continuous device miniaturization has limited their use due to their isotropic nature and hard to control etch rates. As such, dry etching technologies are mainly used in advanced processes due to their more precise feature size control and capability to achieve higher aspect ratios. Dry etching technologies include processes that employ physical etching (such as reactive ion etching, sputter etching, or ion milling) or chemical etching [chemical vapor etching (CVE), atomic layer etching].

Vapor etching is conventionally used in the semiconductor industry to etch the sacrificial layer present in a device. For example, xenon difluoride  $\mathrm{(XeF_2)}$  or HF vapor combined with water as a catalyst is employed to remove a silicon oxide layer in silicon MEMS devices. In addition to  $\mathrm{SiO}_2$  CVE of other materials, such as  $\mathrm{TiO_2}$ $\mathrm{Al}_2\mathrm{O}_3$  and  $\mathrm{Cu}$  have been reported using  $\mathrm{WF}_6$ $\mathrm{HF / Sn(acac)_2}$  and  $\mathrm{O_2 / hch}$  respectively. However, chemical vapor etching of many materials is limited due to the formation of metal fluorides or other species that are nonvolatile at the reaction temperature. This has enabled the development of atomic layer etching, ALE, which is a self- limiting two- step process. The ALE sequence involves a surface modification step followed by a removal step, where either step can be driven by thermal reactions or by plasma treatment and/or ion bombardment. While the mechanisms for plasma and

ion- based methods have been studied extensively, thermally driven ALE is gaining traction because it can enable isotropic and conformal etching with molecular scale precision, required for complex nanopatterns.15,16

Thermal ALE processes have been successfully developed for materials including  $\mathrm{Al}_2\mathrm{O}_3,$  20 Si21,22  $\mathrm{SiO}_2,$  23,24  $\mathrm{HfO}_2,$  25- 27  $\mathrm{ZnO,^{28,29}Cu,^{30 - 32}W,^{33,34}TiN,^{10,35,36}}$  and others.37- 46 Mechanisms developed for thermal ALE include fluorination/ligand- exchange, conversion/etch, oxidation/fluorination, and others.16  $\mathrm{ZrO_2}$  has been etched using HE as a fluorinating agent, with  $\mathrm{Sn}(\mathrm{acac})_2$ $\mathrm{AlCl(CH_3)_2}$  or  $\mathrm{SiCl_4}$  as co- reactants to volatilize the fluorinated surface layer through ligand exchange.1 Similarly,  $\mathrm{TiO_2}$  ALE has been developed using alternating doses of  $\mathrm{WF}_6$  and  $\mathrm{BCl}_3$  9 In this process, the  $\mathrm{WF}_6$  fluorinates the surface, creating  $\mathrm{WO_xF_y / TiO_xF_z}$  layer that is volatile at temperatures above  $200^{\circ}C$  enabling CVE of  $\mathrm{TiO_2}$  .At  $\mathrm{T}< 200^{\circ}\mathrm{C}$  introducing a  $\mathrm{BCl}_3$  exposure step allows  $\mathrm{TiO_2}$  etching to proceed via ALE. At low temperature,  $\mathrm{BCl}_3$  reacts with the nonvolatile  $\mathrm{WO_xF_y / TiO_xF_z}$  via ligand exchange, producing volatile  $\mathrm{TiCl_4}$  and  $\mathrm{WOCl_4}$  products and a thin solid  $\mathrm{B}_2\mathrm{O}_3$  layer, which is subsequently etched during the following  $\mathrm{WF}_6$  exposure step.

In situ analysis techniques allow the monitoring of the etching process under the practical conditions without exposing the sample to atmosphere or interrupting the experiment. In situ ellipsometry can be employed to actively monitor the etch rate or changes in the optical properties of the material being etched. It has been previously utilized to analyze ALE of various materials, including GaN,46  $\mathrm{Ga}_2\mathrm{O}_3,$  41  $\mathrm{ZnO,^{29}Cu,^{30}}$  and W.34 To confirm the conversion or removal of an element, in situ chemical analysis methods, such as x- ray photoelectron spectroscopy (XPS) or Auger electron spectroscopy (AES), can be used. For example, in situ XPS has been used to study the efficiency of acach versus hfacH for ALE when combined with chlorine gas and to study the mechanism of Fe ALE, when etched using  $\mathrm{Cl}_2$  and acah.37 Similarly, in situ AES has been utilized to study the ALE of GaAs when etched using  $\mathrm{Cl}_2$  exposure followed by flash heating47 and to investigate both thermal and plasma enhanced ALE of  $\mathrm{Al}_2\mathrm{O}_3$  and  $\mathrm{HfO}_2$  films.48

In this article, the etching characteristics of thionyl chloride  $(\mathrm{SOCl}_2)$  titanium tetrachloride  $(\mathrm{TiCl_4})$  and boron trichloride  $(\mathrm{BCl}_3)$  are compared when coupled with  $\mathrm{WF}_6$  in a fluorination/ ligand- exchange atomic layer etching process. The processes are characterized using in situ ellipsometry, in vacuo AES, and atomic force microscopy (AFM). The results indicate that while all three chlorinating precursors lead to ALE of  $\mathrm{ZrO_2}$  and  $\mathrm{TiO_2}$  the reaction byproducts differ, leading to distinct etch rates and temperature windows. Previously,  $\mathrm{SOCl}_2$  has been shown to etch TiN.49 Although  $\mathrm{WF}_6 / \mathrm{BCl}_3$  are known to enable ALE of  $\mathrm{TiO_2}$  the drawback of using  $\mathrm{BCl}_3$  is that the reaction results in a solid  $\mathrm{B}_2\mathrm{O}_3$  layer, which can be removed by subsequent  $\mathrm{WF}_6$  exposure. In contrast, we show that exposing  $\mathrm{TiO_2}$  to  $\mathrm{SOCl}_2$  results only in volatile species, leaving a clean oxide surface after the  $\mathrm{SOCl}_2$  step. In addition, we show that at higher temperatures  $(>190^{\circ}C)$  the exposure of  $\mathrm{SOCl}_2$  leads to vapor etching of  $\mathrm{TiO_2}$  by converting the metal oxide to volatile  $\mathrm{TiCl_4}$  and  $\mathrm{SO}_2$  species, while  $\mathrm{ZrO_2}$  is not etched due to the low volatility of  $\mathrm{ZrCl_4}$  . These results improve our understanding of the importance of co- reactant selection during atomic layer etching processes and expand the range of reactants and materials that can be used for vapor etching of metal oxides.

# II. EXPERIMENTAL DETAILS

# A. Deposition/etch reactor

II. EXPERIMENTAL DETAILSA. Deposition/etch reactorThe etching processes were carried out in a lab-built warm-walled chamber system as shown in Fig. 1. The system consists of a processing chamber, equipped with an in situ multi-wavelength ellipsometer, a load lock and an ultrahigh vacuum analysis chamber, equipped with AES. The samples are introduced into the system on a 2-in. stainless steel puck, which can be transferred between the chambers using linear transfer arms. During processing, the sample was heated to a constant temperature using two PID (Proportional-Integral-Derivative) controlled halogen lamps. Argon (99.999% purity, Arc3 gases) was used as a carrier and purge gas at a flow rate of 95 SCCM, as set by mass-flow controllers. The processing chamber was pumped out using a turbo pump (Seiko-Seiki STP-300C) and a backing pump (Alcatel 2021a) with a throttle valve located before the turbo pump used to control the operating pressure, which was set at 400 mTorr.

# B. Substrate preparation and etching

B. Substrate preparation and etchingThe  $\mathrm{TiO}_2$  substrates used in this study were deposited in the same chamber immediately before the etching process using  $\mathrm{TiCl}_4$  (99% purity, Strem Chemicals) and  $\mathrm{DI - H}_2\mathrm{O}$ . Titania was deposited on chemical Si oxide at  $170^{\circ}\mathrm{C}$ . The Arconia thin films were deposited on alumina thin films using the Ultratech Fiji G2 system. The deposition was carried out at  $250^{\circ}\mathrm{C}$  using tetrakisdimethylammonia-zirconium (TDMA-Zr) and  $\mathrm{DI - H}_2\mathrm{O}$  as precursors. All substrates were purged in argon and held at processing temperature for  $30\mathrm{min}$  to allow the conditions to stabilize before etching. Tungsten hexafluoride (99.99% purity, Galaxy Chemical), boron trichloride (99.9% purity, Matheson), thionyl chloride (99% purity, MilliporeSigma), and titanium tetrachloride (99% purity, Strem Chemicals) were used as etchants. The ALE cycles followed a dosing sequence of  $\mathrm{WF}_6$ /purge/pump/pressurize/x/purge/pump/pressurize with timings of  $0.08 / 15 / 10 / 15 / \mathrm{x} / 15 / 10 / 15\mathrm{s}$ , where  $\mathrm{x}$  stands for  $\mathrm{BCl}_3$ ,  $\mathrm{TiCl}_4$ , or  $\mathrm{SOCl}_2$  with dosing times of  $0.08$ ,  $0.1$ , or  $0.2\mathrm{s}$ , respectively. During the pump step, the throttle valve to a turbo pump is opened completely to evacuate the chamber to a base pressure of  $10^{-5}$  Torr. The subsequent pressurization step is

![](images/81de19b3a3b3d596f5b49caee78b1719bf7161be0682c2c495bc104eefd847f3.jpg)  
FIG. 1. Schematic view of the warm-walled chamber system. The system consists of a processing chamber, equipped with an in situ ellipsometer and of an analysis chamber with an in situ Auger electron spectroscope.

necessary to bring the system back to the stable operating pressure of 400 mTorr. The vapor etching processes followed the same sequence, but without the  $\mathrm{WF}_6$  dosing step.

# C. Process characterization

The changes in film optical thicknesses during etching processes were monitored using in situ multiwavelength ellipsometer (Film Sense FS- 1). The ellipsometer was set at  $70^{\circ}\pm 1^{\circ}$  incident angle and a data point was obtained after every etching cycle. For greater accuracy, the measurement lasted  $10~\mathrm{s}$  and the reported data is an average of the signal collected during that period. The optical film thickness was calculated by fitting the obtained raw  $\Psi$  and  $\Delta$  values to a Cauchy model.

In vacuo AES measurements were performed to monitor the elemental composition changes of the metal oxides during etching. The AES system employs a coaxial cylindrical mirror analyzer (Perkin Elmer PHI 10- 155) and a  $3\mathrm{kV}$  electron beam. The ultrahigh vacuum analysis chamber was kept at a pressure of  $\sim 10^{- 10}$  Torr using an ion pump (Digitel  $5002201 / \mathrm{s})$  and a turbo pump (Edwards EXT501).

The morphology of samples was examined using AFM. The surface roughness data were acquired using Asylum MFP- 3D Classic AFM in tapping mode. A silicon probe with a cantilever length of  $125\mu \mathrm{m}$  and a force constant of  $40\mathrm{Nm^{- 1}}$  was used at ambient conditions.

# III. ETCH SPECIES REACTIONS ON  $\mathbf{T}\mathbf{i}\mathbf{o}_{2}$  AND  $\mathbf{ZrO}_2$

# A. Thermodynamic modeling of reactant exposure on  $\mathbf{T}\mathbf{i}\mathbf{o}_{2}$  and  $\mathbf{ZrO}_2$

Thermodynamic analysis was used to predict reactions between gas phase reactants  $\mathrm{(WF_6,BCl_3,SOCl_2)}$  and  $\mathrm{TiCl_4}$  and solid  $\mathrm{TiO_2}$  and  $\mathrm{ZrO_2}$  in the temperature range of  $25 - 400^{\circ}C$  The output gives the resulting equilibrium composition by minimizing the system's free energy. It is important to note that as it is a thermodynamic calculation, it does not include kinetic effects and presumes a closed system. The calculations were done at a pressure of 1.5 Torr with the initial molecular ratios of  $\mathrm{TiO_2}$  to  $\mathrm{WF}_6,$ $\mathrm{BCl}_3$ $\mathrm{SOCl}_2,$  and  $\mathrm{TiCl_4}$  set at 1:1, 0.75:1, 1:1, and 0.5:1, respectively. Figures 2(a)- 2(d) show that when  $\mathrm{TiO_2}$  reacts with  $\mathrm{WF}_6,$ $\mathrm{BCl}_3$ $\mathrm{SOCl}_2,$  and  $\mathrm{TiCl_4}$  respectively, the expected primary reactions are

$$
\begin{array}{rl} & 3\mathrm{TiO}_{2(\mathrm{s})} + 2\mathrm{WF}_{6(\mathrm{g})}\longrightarrow 2\mathrm{WO}_{3(\mathrm{s})}\\ & \qquad +3\mathrm{TiF}_{4(\mathrm{g})}(140^{\circ}\mathrm{C}< \mathrm{T}< 200^{\circ}\mathrm{C}), \end{array} \tag{1}
$$

$$
\mathrm{TiO}_{2(\mathrm{s})} + \mathrm{WF}_{6(\mathrm{g})}\longrightarrow \mathrm{WF}_2\mathrm{O}_{2(\mathrm{g})} + \mathrm{TiF}_{4(\mathrm{g})}(\mathrm{T} > 200^\circ \mathrm{C}), \tag{2}
$$

$$
\mathrm{TiO}_{2(\mathrm{s})} + 4 / 3\mathrm{BCl}_{3(\mathrm{g})}\longrightarrow 2 / 3\mathrm{B}_2\mathrm{O}_{3(\mathrm{s})} + \mathrm{TiCl}_{4(\mathrm{g})}, \tag{3}
$$

$$
\mathrm{TiO}_{2(\mathrm{s})} + 2\mathrm{SOCl}_{2(\mathrm{g})}\longrightarrow 2\mathrm{SO}_{2(\mathrm{g})} + \mathrm{TiCl}_{4(\mathrm{g})}, \tag{4}
$$

$$
\mathrm{TiO}_{2(\mathrm{s})} + \mathrm{TiCl}_{4(\mathrm{g})}\longrightarrow \mathrm{No~reaction}. \tag{5}
$$

At temperatures between  $\sim 140$  and  $200^{\circ}\mathrm{C}$ , exposing  $\mathrm{TiO_2}$  to

$\mathrm{WF}_6$  forms  $\mathrm{TiF_4}$  vapor and solid  $\mathrm{WO}_3$  [reaction (1)] whereas at higher temperatures [reaction (2)] the expected products are gaseous  $\mathrm{TiF_4}$  and  $\mathrm{WO}_2\mathrm{F}_2$  consistent with chemical vapor etching. Both  $\mathrm{BCl}_3$  and  $\mathrm{SOCl}_2$  [reactions (3) and (4)] are expected to form volatile  $\mathrm{TiCl_4}$ , and the  $\mathrm{BCl}_3$  leaves solid  $\mathrm{B}_2\mathrm{O}_3$  [reaction (3)] whereas  $\mathrm{SOCl}_2$  forms  $\mathrm{SO}_2$  vapor [reaction (4)].

# B. Thermodynamic modeling of reactant exposure on  $\mathbf{ZrO}_2$

Figures 2(e)- 2(h) show analogous predicted results for  $\mathrm{ZrO_2}$  reacting with  $\mathrm{WF}_6,$ $\mathrm{BCl}_3,$ $\mathrm{SOCl}_2,$  and  $\mathrm{TiCl_4}$ . The calculations were done with initial molecular ratios of  $\mathrm{ZrO_2}$  to  $\mathrm{WF}_6,$ $\mathrm{BCl}_3,$ $\mathrm{SOCl}_2,$  and  $\mathrm{TiCl_4}$  set at 1:1, 0.75:1, 1:1, and 0.5:1, respectively. The predicted primary reactions are

$$
3\mathrm{ZrO}_{2(\mathrm{s})} + 2\mathrm{WF}_{6(\mathrm{g})}\longrightarrow 2\mathrm{WO}_{3(\mathrm{s})} + 3\mathrm{ZrF}_{4(\mathrm{s})}(\mathrm{T}< 200^{\circ}\mathrm{C}), \tag{6}
$$

$$
\mathrm{ZrO}_{2(\mathrm{s})} + \mathrm{WF}_{6(\mathrm{g})}\longrightarrow \mathrm{WF}_2\mathrm{O}_{2(\mathrm{g})} + \mathrm{ZrF}_{4(\mathrm{s})}(\mathrm{T} > 200^\circ \mathrm{C}), \tag{7}
$$

$$
\mathrm{ZrO}_{2(\mathrm{s})} + 4 / 3\mathrm{BCl}_{3(\mathrm{g})}\longrightarrow 2 / 3\mathrm{B}_2\mathrm{O}_{3(\mathrm{s})} + \mathrm{ZrCl}_{4(\mathrm{g})}(\mathrm{T} > 200^\circ \mathrm{C}), \tag{8}
$$

$$
2\mathrm{ZrO}_{2(\mathrm{s})} + 2\mathrm{SOCl}_{2(\mathrm{g})}\longrightarrow \mathrm{Zr(SO_3)}_{2(\mathrm{s})} + \mathrm{ZrCl}_{4(\mathrm{s})}(\mathrm{T}< 200^\circ \mathrm{C}), \tag{9}
$$

$$
\mathrm{ZrO}_{2(\mathrm{s})} + 2\mathrm{SOCl}_{2(\mathrm{g})}\longrightarrow 2\mathrm{SO}_{2(\mathrm{g})} + \mathrm{ZrCl}_{4(\mathrm{g})}(\mathrm{T} > 200^\circ \mathrm{C}), \tag{10}
$$

$$
2\mathrm{ZrO}_{2(\mathrm{s})} + \mathrm{TiCl}_{4(\mathrm{g})}\longrightarrow \mathrm{TiO}_{2(\mathrm{s})} + 2\mathrm{ZrOCl}_{2(\mathrm{g})}(\mathrm{T}< 125^\circ \mathrm{C}). \tag{11}
$$

When  $\mathrm{WF}_6$  reacts with  $\mathrm{ZrO_2}$  at  $\mathrm{T}< 200^{\circ}\mathrm{C}$  [reaction (6)], the reaction proceeds similarly as on  $\mathrm{TiO_2}$ , producing solid  $\mathrm{ZrF_4}$  and solid  $\mathrm{WO}_3$ . Also analogous to the reaction on  $\mathrm{TiO_2}$ , at  $\mathrm{T} > 200^{\circ}\mathrm{C}$ ,  $\mathrm{ZrO_2}$  reacting with  $\mathrm{WF}_6$  is expected to yield gaseous  $\mathrm{WO}_2\mathrm{F}_2$  [reaction (7)]. However, unlike the reaction on  $\mathrm{TiO_2}$ , the resulting  $\mathrm{ZrF_4}$  is expected to remain solid at all temperatures studied. At temperatures above about  $200^{\circ}\mathrm{C}$ , exposing  $\mathrm{ZrO_2}$  to  $\mathrm{BCl}_3$  or  $\mathrm{SOCl}_2$  [reactions (8) and (10)] produces volatile  $\mathrm{ZrCl_4}$ . For  $\mathrm{SOCl}_2$  at  $\mathrm{T} > 200^{\circ}\mathrm{C}$ , the chlorination of  $\mathrm{ZrO_2}$  also yields volatile  $\mathrm{SO}_2$  [reaction (10)]. Therefore, exposing  $\mathrm{ZrO_2}$  to  $\mathrm{SOCl}_2$  at  $\mathrm{T} > 200^{\circ}\mathrm{C}$  is expected to lead to spontaneous chemical vapor etching. In contrast, exposing  $\mathrm{ZrO_2}$  to  $\mathrm{BCl}_3$  [reaction (8)] forms solid  $\mathrm{B}_2\mathrm{O}_3$ , and this solid layer is expected to inhibit continuous etching of  $\mathrm{ZrO_2}$ . However, at  $\mathrm{T} > 200^{\circ}\mathrm{C}$ , as shown below, the  $\mathrm{BCl}_3$  can be removed in a subsequent  $\mathrm{WF}_6$  exposure step to achieve  $\mathrm{ZrO_2}$  atomic layer etching. At lower temperatures,  $< 200^{\circ}\mathrm{C}$ , exposing  $\mathrm{ZrO_2}$  to  $\mathrm{SOCl}_2$  [reaction (9)] forms a solid  $\mathrm{Zr(SO_3)_2 / ZrCl_4}$  intermediate layer. On the other hand, at  $\mathrm{T}< 125^{\circ}\mathrm{C}$ , reacting  $\mathrm{ZrO_2}$  with  $\mathrm{TiCl_4}$  [reaction (11)] is expected to convert  $\mathrm{ZrO_2}$  into solid  $\mathrm{TiO_2}$  and produce vapor  $\mathrm{ZrOCl}_2$ . Interestingly, at  $\mathrm{T} > 125^{\circ}\mathrm{C}$ , like in the case of  $\mathrm{TiCl_4 + TiO_2}$ , the thermodynamic analysis indicates that  $\mathrm{TiCl_4}$  is not expected to react with  $\mathrm{ZrO_2}$ .

# C. In situ ellipsometry study of reactions on  $\mathrm{TiO_2}$

The effect of exposure of individual reactants  $\mathrm{(WF_6,BCl_3,SOCl_2, TiCl_4)}$  on the thickness of the titania and zirconia thin films was analyzed experimentally over a range of reaction temperatures

![](images/0aac66b5f76f93debedd5f0f7eb31e024b2d840affe1af390796ea16da22c209.jpg)  
FIG. 2. Expected equilibrium species determined by thermodynamic modeling in the temperature range from 25 to  $400^{\circ}C$  for [a) and (e)] 1 mol  $\mathrm{TiO_2 / ZrO_2}$  and 1 mol  $\mathsf{WF}_6$  b and (f)] 0.75 mol  $\mathrm{TiO_2 / ZrO_2}$  and 1 mol  $\mathsf{BCl}_3,$  c and (g)] 0.5 mol  $\mathrm{TiO_2 / ZrO_2}$  and 1 mol  $\mathrm{SOCl}_2$  and [(d) and (h)] 1 mol  $\mathrm{TiO_2 / ZrO_2}$  and 1 mol  $\mathrm{TiCl_4}$

using in situ ellipsometry. Before etching, the  $\mathrm{TiO_2}$  film was deposited on a silicon coupon by ALD at  $170^{\circ}\mathrm{C}$  using  $\mathrm{TiCl_4}$  and  $\mathrm{H}_2\mathrm{O}$ . The deposition was done in the same reactor used for etching, and the films were maintained in the reactor environment between the deposition and etching steps. The resulting change in thickness of the  $\mathrm{TiO_2}$  for each reactant is plotted in Figs. 3(a)- 3(d) as a function of the number of reactant dose steps. The data show that  $\mathrm{TiO_2}$  is etched by  $\mathrm{WF_6}$  exposure at temperatures  $\geq 200^{\circ}\mathrm{C}$ , consistent with the previous results. At temperatures less than  $200^{\circ}\mathrm{C}$ , the thickness above a small decrease during initial doses, with no change during subsequent exposures. The data for  $\mathrm{WF_6}$  exposure on  $\mathrm{TiO_2}$  are consistent with the thermodynamic analysis described above where spontaneous chemical vapor etching is expected at  $\mathrm{T} > 200^{\circ}\mathrm{C}$  [reaction (2)] but not expected at  $\mathrm{T}< 200^{\circ}\mathrm{C}$  due to the formation of solid  $\mathrm{WO_3}$  [reaction (1)].

For  $\mathrm{BCl}_3$  and  $\mathrm{TiCl_4}$  exposures,  $\mathrm{TiO_2}$  shows no apparent thickness change after the first dose in the temperature range  $160 - 240^{\circ}\mathrm{C}$ . However, exposing  $\mathrm{TiO_2}$  to  $\mathrm{SOCl}_2$  at  $\mathrm{T} > 220^{\circ}\mathrm{C}$  leads to a thickness decrease. Like  $\mathrm{WF_6}$ , the etch rate using  $\mathrm{SOCl}_2$  increases as the temperature increases. At  $\mathrm{T} > 200^{\circ}\mathrm{C}$ , the experimental results for  $\mathrm{SOCl}_2$  reaction on  $\mathrm{TiO_2}$  are consistent with the thermodynamic analysis showing production of volatile  $\mathrm{SO}_2$  and  $\mathrm{TiCl_4}$  [reaction (4)]. Thermodynamically,  $\mathrm{SOCl}_2$  is also expected to etch  $\mathrm{TiO_2}$  at  $\mathrm{T}< 200^{\circ}\mathrm{C}$  [reaction (4)] but the experiment shows limited etching, likely due to slow reaction kinetics at low temperatures.

# D. In situ ellipsometry study of reactions on  $\mathrm{ZrO_2}$

For analysis of  $\mathrm{ZrO_2}$  etching,  $\mathrm{ZrO_2}$  films were deposited by ALD at  $250^{\circ}\mathrm{C}$  using TDMA- Zr and  $\mathrm{H}_2\mathrm{O}$ . To avoid possible reactions between the  $\mathrm{WF_6}$  and the underlying Si after  $\mathrm{ZrO_2}$  is fully etched, the silicon substrates were pretreated with 50 cycles of ALD  $\mathrm{Al}_2\mathrm{O}_3$  before the  $\mathrm{ZrO_2}$  ALD. For the  $\mathrm{ZrO_2}$  etching experiments, the deposition was carried out in a separate reactor and the starting  $\mathrm{ZrO_2}$  sample was transferred in air to the etch reactor. The results of all individual exposures on  $\mathrm{ZrO_2}$  are plotted in Figs. 3(e)- 3(h). Exposing zirconia to  $\mathrm{WF_6}$  leads to a thickness decrease, but unlike the reaction on  $\mathrm{TiO_2}$ , the thickness decrease stopped after a few initial cycles. The initial decrease of  $\mathrm{ZrO_2}$  thickness upon  $\mathrm{WF_6}$  exposure is consistent with the thermodynamic analysis [reaction (7)] showing formation of volatile  $\mathrm{WO}_2\mathrm{F}_2$  species and a solid  $\mathrm{ZrF_4}$ . The solid  $\mathrm{ZrF_4}$  likely inhibits further reactions with  $\mathrm{WF_6}$ .

For all temperatures studied, exposing  $\mathrm{ZrO_2}$  to  $\mathrm{BCl}_3$ ,  $\mathrm{SOCl}_2$  or  $\mathrm{TiCl_4}$  leads to no significant change in the film thickness [Figs. 3(f)- 3(h)]. The results for  $\mathrm{BCl}_3$  and  $\mathrm{TiCl_4}$  are consistent with the thermodynamic analysis [reactions (8) and (11)]. However, at  $\mathrm{T} > 200^{\circ}\mathrm{C}$ ,  $\mathrm{ZrO_2}$  is expected to be etched by  $\mathrm{SOCl}_2$  [reaction (10)]. The lack of reaction suggests a key step in the reaction mechanism is kinetically limited.

# IV. ATOMIC LAYER ETCHING REACTIONS ON  $\mathrm{TiO_2}$  AND  $\mathrm{ZrO_2}$

# A. Thermodynamic modeling of  $\mathrm{TiO_2}$  ALE process sequence

The results shown above demonstrate that at elevated temperatures,  $\mathrm{WF_6}$  and  $\mathrm{SOCl}_2$  will react with  $\mathrm{TiO_2}$  to produce volatile etch products via chemical vapor etching. At lower temperatures, the formation of solid surface species can be exploited for a more controlled two- step atomic layer etch process. For example, analysis in Fig. 2(a) shows that at  $\mathrm{T}< 200^{\circ}\mathrm{C}$ , exposing  $\mathrm{TiO_2}$  to  $\mathrm{WF_6}$  is expected to form solid  $\mathrm{WO_3}$ . Starting from this modified surface, we applied the thermodynamic analysis to explore further reactions that could proceed with the  $\mathrm{BCl}_3$ ,  $\mathrm{SOCl}_2$ , and  $\mathrm{TiCl_4}$  chlorinating reagents, and the results are plotted in Figs. 4(a)- 4(c). When  $\mathrm{BCl}_3$  reacts with solid  $\mathrm{WO_3}$  [reaction (12)] the expected products are volatile  $\mathrm{WOCl_4}$  and  $\mathrm{WO}_2\mathrm{Cl}_2$  along with solid  $\mathrm{B}_2\mathrm{O}_3$ .  $\mathrm{B}_2\mathrm{O}_3$  can be removed during the subsequent  $\mathrm{WF_6}$  exposure reaction (13) as shown in Fig. S1 in supplementary material, enabling well- controlled ALE, where the full ALE cycle includes reaction (1) repeated from above,

$$
\begin{array}{rl} & 3\mathrm{TiO}_{2(\mathrm{s})} + 2\mathrm{WF}_{6(\mathrm{g})}\longrightarrow 2\mathrm{WO}_{3(\mathrm{s})}\\ & \qquad +3\mathrm{TiF}_{4(\mathrm{g})}(140^{\circ}\mathrm{C}< \mathrm{T}< 200^{\circ}\mathrm{C}), \end{array} \tag{1}
$$

$$
2\mathrm{WO}_{3(\mathrm{s})} + 2\mathrm{BCl}_{3(\mathrm{g})}\longrightarrow \mathrm{B}_2\mathrm{O}_{3(\mathrm{s})} + \mathrm{WOCl}_{4(\mathrm{g})} + \mathrm{WO}_2\mathrm{Cl}_{2(\mathrm{g})}, \tag{12}
$$

$$
\mathrm{B}_2\mathrm{O}_{3(\mathrm{s})} + \mathrm{WF}_{6(\mathrm{g})}\longrightarrow \mathrm{WO}_{3(\mathrm{s})} + 2\mathrm{BF}_{3(\mathrm{g})}. \tag{13}
$$

For some applications, the resulting  $\mathrm{B}_2\mathrm{O}_3$  intermediate layer may be undesirable. The analysis suggests that exposing  $\mathrm{WO}_3$  to  $\mathrm{SOCl}_2$  [reaction (14)] will form volatile  $\mathrm{SO}_2$  and  $\mathrm{WO}_2\mathrm{Cl}_2$  species leaving a clean  $\mathrm{TiO_2}$  surface. The ALE cycle then follows:

$$
3\mathrm{TiO}_{2(\mathrm{s})} + 2\mathrm{WF}_{6(\mathrm{g})}\longrightarrow 2\mathrm{WO}_{3(\mathrm{s})} + 3\mathrm{TiF}_{4(\mathrm{g})}(140^{\circ}\mathrm{C}< \mathrm{T}< 200^{\circ}\mathrm{C}),
$$

$$
\mathrm{WO}_{3(\mathrm{s})} + \mathrm{SOCl}_{2(\mathrm{g})}\longrightarrow \mathrm{SO}_{2(\mathrm{g})} + \mathrm{WO}_2\mathrm{Cl}_{2(\mathrm{g})}. \tag{14}
$$

A similar sequence using  $\mathrm{WF_6}$  and  $\mathrm{TiCl_4}$  gives a very different result. Reacting  $\mathrm{WO}_3$  with  $\mathrm{TiCl_4}$  is expected to convert  $\mathrm{WO}_3$  to back to solid  $\mathrm{TiO_2}$  and vapor  $\mathrm{WO}_2\mathrm{Cl}_2$  [reaction (15)]. This reaction sequence does not produce ALE, but instead, the original  $\mathrm{TiO_2}$  which was converted to  $\mathrm{WO}_3$  is effectively "re- converted" back to "new"  $\mathrm{TiO_2}$  from  $\mathrm{TiCl_4}$ ,

$$
3\mathrm{TiO}_{2(\mathrm{s})} + 2\mathrm{WF}_{6(\mathrm{g})}\longrightarrow 2\mathrm{WO}_{3(\mathrm{s})} + 3\mathrm{TiF}_{4(\mathrm{g})}(140^{\circ}\mathrm{C}< \mathrm{T}< 200^{\circ}\mathrm{C}),
$$

$$
2\mathrm{WO}_{3(\mathrm{s})} + \mathrm{TiCl}_{4(\mathrm{g})}\longrightarrow \mathrm{TiO}_{2(\mathrm{s})} + 2\mathrm{WO}_2\mathrm{Cl}_{2(\mathrm{g})}. \tag{15}
$$

# B. Thermodynamic modeling of  $\mathrm{ZrO_2}$  ALE process sequence

As shown above, at  $\mathrm{T} > 200^{\circ}\mathrm{C}$ , exposing  $\mathrm{ZrO_2}$  to  $\mathrm{WF_6}$  [reaction (7)] is expected to form solid  $\mathrm{ZrF_4}$ . To create an ALE sequence, we used thermodynamic analysis to test possible reactions between  $\mathrm{ZrF_4}$  and the chlorinating reagents, and the results are plotted in Figs. 4(d)- 4(f). Reacting  $\mathrm{ZrF_4}$  with  $\mathrm{BCl}_3$  is predicted to result in gaseous  $\mathrm{BF}_3$  and  $\mathrm{ZrCl_4}$  products at temperatures above  $200^{\circ}\mathrm{C}$  [reaction (16)]. Therefore, a possible ALE sequence for  $\mathrm{ZrO_2}$  uses  $\mathrm{WF_6}$  and  $\mathrm{BCl}_3$  at  $\mathrm{T} > 200^{\circ}\mathrm{C}$ , where reaction (7) is

![](images/4b8262f7f17996a0254ea355b60f24e5be7bb56742a7c26010ff4b2e77fa17a4.jpg)  
FIG. 3. Thickness change of  $\mathrm{TiO_2}$  and  $\mathrm{ZrO_2}$  thin films when exposed to  $\mathrm{WF_6}$  [(a) and (e)],  $\mathrm{BCl_3}$  [(b) and (f)],  $\mathrm{SOCl_2}$  [(c) and (g)], or  $\mathrm{TiCl_4}$  [(d) and (h)] doses at various temperatures as measured by in situ ellipsometry.

![](images/6e331e80034c9dda016319ce6dfa198bf3b4eab21b309179f122b4dc61d2d1ed.jpg)  
FIG. 4. Expected equilibrium species determined by thermodynamic modeling in the temperature range from 25 to  $400^{\circ}C$  for 1 mol  $\mathbb{W}\mathbb{O}_3$  reacting with (a)  $4 / 3\text{mol}$ $\mathbb{BC}\mathbb{I}_3,$  (b) 1 mol  $\mathbb{T}\mathbb{C}\mathbb{I}_4,$  (c) 1 mol  $\mathrm{SOCl}_2,$  and for 1 mol  $\mathrm{ZrF_4}$  reacting with (d)  $4 / 3\text{mol}$ $\mathbb{BC}\mathbb{I}_3,$  (e) 1 mol  $\mathbb{T}\mathbb{C}\mathbb{I}_4,$  and (f)  $2.4\text{mol}$ $\mathrm{SOCl}_2$

repeated from above:

$$
\mathrm{ZrO_{2(s)} + WF_{6(g)}\longrightarrow WF_{2}O_{2(g)} + ZrF_{4(s)}(T > 200^{\circ}C),} \tag{7}
$$

$$
3\mathrm{ZrF}_{4(\mathrm{s})} + 4\mathrm{BCl}_{3(\mathrm{g})}\rightarrow 3\mathrm{ZrCl}_{4(\mathrm{g})} + 4\mathrm{BF}_{3(\mathrm{g})}. \tag{16}
$$

For the case of  $\mathrm{ZrF_4}$  reacting with  $\mathrm{SOCl}_2$  [reaction (17)], the expected products include solid  $\mathrm{Zr(SO_4)_2}$  as well as  $\mathrm{SF}_2\mathrm{Cl}$ ,  $\mathrm{ZrCl}_4$ , and  $\mathrm{SO}_2\mathrm{F}_2$  vapor species. As shown in Fig. S1 in supplementary material, the solid  $\mathrm{Zr(SO_4)_2}$  layer can be removed by subsequent

$\mathrm{WF}_6$  exposure [reaction (18)], thereby allowing ALE, where again, the full ALE cycle includes reaction (7),

$$
\mathrm{ZrO_{2(s)} + WF_{6(g)}\longrightarrow WF_2O_{2(g)} + ZrF_{4(s)}(T > 200^\circ C),} \tag{7}
$$

$$
\begin{array}{rl} & {\mathrm{ZrF}_{4(\mathrm{s})} + \mathrm{SOCl}_{2(\mathrm{g})}\rightarrow \mathrm{Zr(SO_{4})}_{2(\mathrm{s})} + \mathrm{SF}_{2}\mathrm{Cl}_{(\mathrm{g})}}\\ & {\qquad +\mathrm{ZrCl}_{4(\mathrm{g})} + \mathrm{SO}_{2}\mathrm{F}_{2(\mathrm{g})},} \end{array} \tag{17}
$$

$$
\mathrm{Zr(SO_4)_2(s) + WF_{6(g)}\longrightarrow WO_2F_{2(g)} + SO_2F_{2(g)} + ZrF_{4(s)}.} \tag{18}
$$

Note that reactions (17) and (18) are written in unbalanced form, suggesting that the solid layers formed on the surface, indicated as  $\mathrm{Zr(SO_4)_2(s)}$  and  $\mathrm{ZrF_{4(s)}}$  are likely more complex mixtures.

We next consider the possibility for ALE of  $\mathrm{ZrO_2}$  using  $\mathrm{WF}_6$  and  $\mathrm{TiCl_4}$  where the first step follows reaction (7) forming a solid  $\mathrm{ZrF_4}$  surface layer. For  $\mathrm{T}< \sim 375^{\circ}\mathrm{C}$ $\mathrm{TiCl_4}$  is not reactive with  $\mathrm{ZrF_4}$  but for  $\mathrm{T} > 375^{\circ}\mathrm{C}$  [reaction (19)]  $\mathrm{TiCl_4}$  undergoes ligand exchange to form volatile  $\mathrm{ZrCl_4}$  and  $\mathrm{TiF_4}$ . Therefore, ALE can be achieved using  $\mathrm{TiCl_4}$  as follows:

$$
\mathrm{ZrO_{2(s)} + WF_{6(g)}\longrightarrow WF_2O_{2(g)} + ZrF_{4(s)}(T > 200^\circ C),} \tag{7}
$$

$$
\mathrm{ZrF_{4(s)} + TiCl_{4(g)}\longrightarrow TiF_{4(g)} + ZrCl_{4(g)}(T > 375^\circ C).} \tag{19}
$$

# C. Chemical distinction between  $\mathrm{TiO_2}$  and  $\mathrm{ZrO_2}$  ALE

From the thermodynamic analysis above,  $\mathrm{TiO_2}$  ALE can proceed at low temperature with  $\mathrm{WF}_6$  and either  $\mathrm{BCl}_3$  or  $\mathrm{SOCl}_2$  but not with  $\mathrm{TiCl_4}$  and at higher temperatures,  $\mathrm{ZrO_2}$  ALE can proceed with  $\mathrm{WF}_6$  and  $\mathrm{BCl}_3$ $\mathrm{SOCl}_2$  or  $\mathrm{TiCl_4}$ . A key difference between these processes is that  $\mathrm{TiO_2}$  ALE produces a solid oxide intermediate layer,  $\mathrm{WO_3}$  [reaction (1)], whereas for  $\mathrm{ZrO_2}$  ALE, the solid intermediate layer is a halide,  $\mathrm{ZrF_4}$  [reaction (6) or (7)]. For both ALE sequences, this intermediate layer is subsequently removed by reaction with the chloride. For the  $\mathrm{TiO_2}$  and  $\mathrm{ZrO_2}$  ALE, the chloride reaction steps proceed very differently. For  $\mathrm{TiO_2}$  ALE using  $\mathrm{WF}_6 / \mathrm{BCl}_3$  the solid  $\mathrm{WO_3}$  intermediate reacts with  $\mathrm{BCl}_3$  for example, to produce solid  $\mathrm{B}_2\mathrm{O}_3$  (i.e., a second intermediate) [reaction (12)], which is then removed by  $\mathrm{WF}_6$  [reaction (13)]. In contrast, for  $\mathrm{ZrO_2}$  ALE using  $\mathrm{WF}_6 / \mathrm{BCl}_3$  the solid  $\mathrm{ZrF_4}$  intermediate reacts with  $\mathrm{BCl}_3$  to produce only gaseous  $\mathrm{ZrCl_4}$  and  $\mathrm{BF}_3$  [reaction (16)]. This surface will resemble clean  $\mathrm{ZrO_2}$  with no second intermediate present.

This distinction is also expected when  $\mathrm{TiO_2}$  and  $\mathrm{ZrO_2}$  are exposed to  $\mathrm{WF}_6 / \mathrm{TiCl}_4$ . On  $\mathrm{TiO_2}$  when the  $\mathrm{WO_3}$  intermediate reacts with  $\mathrm{TiCl_4}$  [reaction (15)] the intermediate is "re- converted" back to solid  $\mathrm{TiO_2}$ . The overall reaction [i.e., reaction (1) + reaction (15)] shows a net loss of  $\mathrm{TiO_2}$ , consistent with ALE as shown in Fig. 5(a). Therefore, analogous with  $\mathrm{TiO_2}$  ALE with  $\mathrm{WF}_6 / \mathrm{BCl}_3$  the re- converted solid  $\mathrm{TiO_2}$  layer is the "second intermediate," which is removed by the following  $\mathrm{WF}_6$  dose. On  $\mathrm{ZrO_2}$  also analogous with  $\mathrm{ZrO_2}$  ALE with  $\mathrm{WF}_6 / \mathrm{BCl}_3$  reacting the  $\mathrm{ZrF_4}$  intermediate with  $\mathrm{TiCl_4}$

![](images/08c443c2c808611830fe1d065cd7053576033f698881fe001bb1ed9524ccd309.jpg)  
FIG. 5. Saturation curves of etch rate dependence on  $\mathrm{WF}_6$  and co-reactant dose times for  $\mathrm{TiO_2}$  [(a) and (b)] and for  $\mathrm{ZrO_2}$  [(c) and (d)]. All  $\mathrm{TiO_2}$  etching processes were performed at  $170^{\circ}\mathrm{C}$  and  $\mathrm{ZrO_2}$  etching at  $325^{\circ}\mathrm{C}$ . The etch rate per cycle was determined by in situ ellipsometry over 10 ALE cycles.

at  $\mathrm{T} > 375^{\circ}\mathrm{C}$  [reaction (19)] yields volatile  $\mathrm{TiF_4}$  and  $\mathrm{ZrCl_4}$ , with no second intermediate formed.

Interestingly, for etching using  $\mathrm{WF_6 / SOCl_2}$ , the distinction between  $\mathrm{TiO_2}$  and  $\mathrm{ZrO_2}$  reverses. On  $\mathrm{TiO_2}$ , the solid  $\mathrm{WO_3}$  intermediate reacts with  $\mathrm{SOCl_2}$  to form only volatile species [reaction (14)] leaving a clean  $\mathrm{TiO_2}$  surface, whereas during  $\mathrm{ZrO_2}$  etching, the intermediate solid  $\mathrm{ZrF_4}$  reacts with  $\mathrm{SOCl_2}$  [reaction (17)] to form both solid  $\mathrm{Zr(SO_4)_{2(s)}}$  (i.e., the second intermediate) and volatile  $\mathrm{ZrCl_{4(g)}}$ . The solid  $\mathrm{Zr(SO_4)_2}$  is then converted back to  $\mathrm{ZrF_{4(s)}}$  by reacting with  $\mathrm{WF_6}$  [reaction (18)]. Therefore, similar to  $\mathrm{TiO_2}$  ALE by  $\mathrm{WF_6 / TiCl_4}$ , when  $\mathrm{WF_6 / SOCl_2}$  is used for  $\mathrm{ZrO_2}$  ALE, the  $\mathrm{ZrF_{4(s)}}$  is partially removed as  $\mathrm{SO_2F_{2(g)}}$  and partially converted to  $\mathrm{Zr(SO_4)_2}$  (s) so that the net amount of  $\mathrm{Zr}$  removed per ALE cycle is expected to be less than one stoichiometric  $\mathrm{ZrO_2}$  layer. This is consistent with the results in Figs. 5(c) and 5(d) showing a relatively small etch thickness per cycle for  $\mathrm{ZrO_2}$  ALE using  $\mathrm{WF_6 / SOCl_2}$  compared to ALE using  $\mathrm{WF_6}$  with  $\mathrm{BCl_3}$  or  $\mathrm{TiCl_4}$ .

# D. In situ ellipsometry analysis of  $\mathrm{TiO_2}$  and  $\mathrm{ZrO_2}$  ALE

In situ ellipsometry was used to obtain the saturation curves for etching of both  $\mathrm{TiO_2}$  and  $\mathrm{ZrO_2}$ . For this experiment, the dose time for each chlorinating agent was adjusted, keeping the dose time of the  $\mathrm{WF_6}$  dose fixed at  $0.14\mathrm{s}$ , and the etch per cycle (EPC) was measured and plotted as a function of dose time. Similarly, for the  $\mathrm{WF_6}$  saturation, the dose times of  $\mathrm{BCl_3 / TiCl_4 / SOCl_2}$  were fixed at  $0.14 / 0.25 / 0.25\mathrm{s}$ , while the dose time of  $\mathrm{WF_6}$  was varied in independent runs. The results are plotted in Fig. 5, where the EPC is presented as an average etch rate over 10 ALE cycles carried out at  $170^{\circ}\mathrm{C}$  for  $\mathrm{TiO_2}$  and at  $325^{\circ}\mathrm{C}$  for  $\mathrm{ZrO_2}$ . The ellipsometry data used to determine the EPC for each material are shown in Fig. S2 in supplementary material. It is evident that each of the chemistries showed reasonable reaction saturation, consistent with self- limiting atomic layer etching. The etch rates of  $\mathrm{TiO_2}$  saturated at 0.24, 0.18, and  $0.20\mathrm{nm}$  cycle for  $\mathrm{BCl_3}$ ,  $\mathrm{TiCl_4}$ , and  $\mathrm{SOCl_2}$ , respectively. The saturated etch rates of  $\mathrm{ZrO_2}$  are 0.96, 0.74, and  $0.13\mathrm{nm}$  cycle, respectively. The EPC saturates at  $0.08\mathrm{s}$  dosing times for  $\mathrm{WF_6}$  for all processes, while  $0.08\mathrm{s}$  is required for  $\mathrm{BCl_3}$ , and  $0.2\mathrm{s}$  for both  $\mathrm{TiCl_4}$  and  $\mathrm{SOCl_2}$  to reach saturation on both  $\mathrm{TiO_2}$  and  $\mathrm{ZrO_2}$ .
