Repository: sciknoworg/ALD-E-ImageMiner

## 📋 ALD-E-ImageMiner Overview

## Dataset

### Organization

#### Categories

- atomic-layer-deposition
- atomic-layer-etching

#### Sub-categories

- experimental-usecase
- simulation-usecase

### 🗂️ Directory Structure
```text
data
├── pilot-annotation-task
│   ├── atomic-layer-deposition
│   │   ├── experimental-usecase
│   │   │   ├── paper #
│   │   │   │   ├── images
│   │   │   │   │   ├── figures

## Question–Answer Categories for Materials Science Figures

[Q&A examples](QA_Examples.md) for **10 categories**, each containing **at least 5 Q\&A examples**, suitable for figures in **materials science literature**.

File: data/atomic-layer-etching/experimental-usecase/35/content.md (part 2 of 2)
# RESEARCH ARTICLE | JUNE 20 2023
Using in situ ellipsometry, the etched thickness per cycle was also measured over a range of reaction temperatures, where the dose times were fixed at the values obtained for saturation at 170 and  $325^{\circ}\mathrm{C}$  for  $\mathrm{TiO_2}$  and  $\mathrm{ZrO_2}$ , respectively. Etch rates obtained at  $\mathrm{T} = 160 - 190^{\circ}\mathrm{C}$  for  $\mathrm{TiO_2}$  and  $250 - 325^{\circ}\mathrm{C}$  for  $\mathrm{ZrO_2}$  are plotted in Fig. 6. The etch rate is strongly dependent on the temperature and increases linearly with temperature for all reactions studied. The etch rate of  $\mathrm{ZrO_2}$  using  $\mathrm{WF_6 / SOCl_2}$  remains close to zero for temperatures  $\leq 300^{\circ}\mathrm{C}$ , rising to  $\sim 0.16\mathrm{nm}$  /cycle at  $325^{\circ}\mathrm{C}$ . We note that the thermodynamic analysis results in Fig. 4(e) and Fig. S1(b) in supplementary material indicate  $\mathrm{ZrO_2}$  etching by  $\mathrm{WF_6 / SOCl_2}$  is expected to proceed at  $300^{\circ}\mathrm{C}$ . The slow rate suggests some kinetic limitation, possibly corresponding to the fluorination of the surface  $\mathrm{Zr(SO_4)_2}$ .

# E. Elemental characterization of  $\mathrm{TiO_2}$  and  $\mathrm{ZrO_2}$  ALE

The atomic layer etching trends were further analyzed by in situ ellipsometry and in vacuo Auger electron spectroscopy. The resulting chemical compositions and optical thicknesses are plotted in Fig. 7 for titania and Fig. 8 for zirconia, while the raw AES spectra are shown in Fig. S3 in supplementary material. For these experiments,  $\mathrm{TiO_2}$  was first deposited using 40 ALD cycles on chemical silicon oxide at  $170^{\circ}\mathrm{C}$ , resulting in an  $\sim 2\mathrm{nm}$  amorphous titania film. The etching was performed in the same reactor, also at  $170^{\circ}\mathrm{C}$ , using  $\mathrm{WF_6}$  with  $\mathrm{BCl_3}$ ,  $\mathrm{SOCl_2}$ , or  $\mathrm{TiCl_4}$  under saturated dose conditions (Fig. 5). As shown in Fig. 7, the  $\mathrm{TiO_2}$  thickness measured by ellipsometry decreases at a nearly constant EPC starting from the first ALE cycle, with some reduction in rate as the film thickness approaches zero. After 10 ALE cycles under the conditions used, ellipsometry measurements show  $< 0.1\mathrm{nm}$  of  $\mathrm{TiO_2}$  remaining for all etchants studied.

The ellipsometry results were complemented by AES measurements. The AES was performed on different samples prepared under conditions identical to those for the ellipsometry study.

![](images/0ca13c22f583979ae25d01e947a57c242267eaa75e500a4c267f9a303dd5d4c7.jpg)  
FIG. 6. Influence of substrate temperature on the etch rates during atomic layer etching of (a)  $\mathrm{TiO_2}$  and (b)  $\mathrm{ZrO_2}$  thin films.

![](images/14e325b55eebd5c1ffa2bff9ac764a93b0151aac230d603a6c013e604a7b347e.jpg)  
FIG. 7. (a) In situ ellipsometry and [(b)-(d)] Auger electron spectroscopy measurements of  $\mathrm{TiO_2}$  thermal ALE using  $\mathrm{WF_6}$  and  $\mathrm{BCl_3}$ ,  $\mathrm{SOCl_2}$ , or  $\mathrm{TiCl_4}$  at  $170^{\circ}\mathrm{C}$ . The ellipsometry data were collected after every ALE cycle, while AES measurements were done before etching and after 5 and 25 ALE cycles.

For these runs, AES was performed on the as- deposited  $\mathrm{TiO_2}$ , and on newly prepared samples after 5 and 25 ALE cycles. In every case, the at.  $\%$  of Ti decreases and the at.  $\%$  of Si increases, with no Ti being detected after 25 ALE cycles, confirming that the ALE removes all of the  $\mathrm{TiO_2}$  film. After five  $\mathrm{WF_6 / BCl_3}$  ALE cycles, 7 at.  $\%$  of boron was detected, consistent with some boron oxide, as shown in Eq. (12). For the  $\mathrm{WF_6 / SOCl_2}$  process, the surface showed 8 at.  $\%$  of tungsten, consistent with the formation of tungsten oxide in Eq. (1). After 25 cycles, the AES shows no signals from these elements, indicating a clean etch surface.

Similar experiments were also performed for  $\mathrm{ZrO_2}$  etching. For these tests, approximately  $3.5\mathrm{nm}$  thick zirconia films were deposited on silicon pretreated with ALD  $\mathrm{Al}_2\mathrm{O}_3$  and samples were loaded into the ALE reactor connected with the AES. The results of in situ ellipsometry and AES analysis are shown in Fig. 8. Using  $\mathrm{WF_6 / BCl_3}$  or  $\mathrm{WF_6 / TiCl_4}$ , the ellipsometry shows that the etched thickness per cycle was constant starting from the first ALE cycle. Using  $\mathrm{WF_6 / SOCl_2}$ , the etch per cycle is also constant, with some enhanced etching observed during the first ALE cycle.

The AES results in Figs. 8(b)- 8(d) confirm the etching of  $\mathrm{ZrO_2}$  at  $325^{\circ}\mathrm{C}$  by all processes tried as evidenced by the decreasing concentration of  $\mathrm{Zr}$  and appearance of Al from the underlying  $\mathrm{Al}_2\mathrm{O}_3$ . Using  $\mathrm{BCl_3}$  as a co- etchant resulted in residue boron of 12 and 3 at.  $\%$  after 5 and 25 ALE cycles, respectively. At this temperature, the thermodynamic analysis [Eq. (16)] indicates that boron should be volatilized as  $\mathrm{BF_3(g)}$ . The presence of residual boron, therefore, suggests that the rate of  $\mathrm{BF_3(g)}$  formation may be relatively slow. Another possibility is that  $\mathrm{BCl_3}$  reacts with small amounts of  $\mathrm{WO_3}$  in the film to form solid  $\mathrm{B}_2\mathrm{O}_3$  [Eq. (12)]. This is also consistent with the minute W signal detected on the surface after ALE. After 25 cycles of  $\mathrm{WF_6 / BCl_3}$ , ellipsometry indicates the  $\mathrm{ZrO_2}$  film is completely removed, while the AES shows a small signal corresponding to  $\sim 2$  at.  $\%$  of  $\mathrm{Zr}$  remaining on the surface.

Using  $\mathrm{TiCl_4}$  with  $\mathrm{WF_6}$  for ALE of  $\mathrm{ZrO_2}$  at  $325^{\circ}\mathrm{C}$  resulted in 1 at.  $\%$  of Ti present after five ALE cycles. At  $325^{\circ}\mathrm{C}$ , the formation of  $\mathrm{TiF_{4(g)}}$  may not be as fast as expected at higher temperatures [Eq. (19)]. After 25 cycles, no Ti was detected, but similar to that for  $\mathrm{BCl_3}$ , some  $\mathrm{Zr}$  (3 at.  $\%$  ) remained present. Using  $\mathrm{SOCl_2}$  with  $\mathrm{WF_6}$ , due to its smaller etch per cycle, 15 at.  $\%$  of  $\mathrm{Zr}$  was detected on the surface after 25 ALE cycles. Moreover, 2 at.  $\%$  of S was measured after both 5 and 25 cycles [Eq. (17)]. In the  $\mathrm{WF_6 / SOCl_2}$  process, the change in  $\mathrm{ZrO_2}$  etch rate after the first ALE cycle can be attributed to a relatively slower reaction rate for  $\mathrm{WF_6}$  with solid  $\mathrm{Zr(SO_4)_2(s)}$  [reaction (18)] compared with the rate of reaction with the initial  $\mathrm{ZrO_2}$  surface [reaction (7)]. This is also confirmed by the S detected by AES after  $\mathrm{SOCl_2}$  exposure. While the ellipsometry indicated complete removal of the  $\mathrm{ZrO_2}$  film, in conflict with the  $\mathrm{Zr}$  at.  $\%$  measured by the AES, it is important to note that the underlying  $\mathrm{Al}_2\mathrm{O}_3$  surface increases the complexity of the ellipsometric modeling and leads to a larger possible error.

![](images/80b44d4785de84bf6a3f10f88f919cdcfa74d9b19dcc575dbd26c059e8ca47d7.jpg)  
FIG. 8. (a) In situ ellipsometry and [(b)-(d)] Auger electron spectroscopy measurements of  $\mathrm{ZrO_2}$  thermal ALE using  $\mathrm{WF_6}$  and  $\mathrm{BCl_3}$ ,  $\mathrm{SOCl_2}$ , or  $\mathrm{TiCl_4}$  at  $325^{\circ}\mathrm{C}$ . The ellipsometry data were collected after every ALE cycle, while AES measurements were done before etching and after 5 and 25 ALE cycles.

# F. Surface morphology of metal oxides etched by ALE

The effect of atomic layer etching on the surface morphology of the samples was determined by atomic force microscopy. The calculated RMS surface roughness of the samples before etching and after 5 and 25 ALE cycles is plotted in Fig. 9, while the surface images are shown in Fig. S4 in supplementary material.52 All the samples showed smooth surfaces with RMS surface roughness below  $0.2\mathrm{nm}$ . Both titania and zirconia indicated surface smoothing by ALE processes. The measured roughness of  $\mathrm{TiO_2}$  decreased slightly with etching. Likewise, the RMS roughness of  $\mathrm{ZrO_2}$  dropped from  $\sim 200$  to  $\sim 80\mathrm{pm}$  after 5 ALE cycles and remained constant after 25 cycles, indicating uniform etching and no residue in the shape of nuclei on the resulting surface for all processes studied.

![](images/de02d1cc74991f383574284e45121992f1b83cdc960be01bac0f3bc189b8eff4.jpg)  
FIG. 9. RMS surface roughness evolution as a function of ALE cycles as measured by atomic force microscopy. The ALE of  $\mathrm{TiO_2}$  films was performed at  $170^{\circ}\mathrm{C}$  and the  $\mathrm{ZrO_2}$  films at  $325^{\circ}\mathrm{C}$ .

# V. CONCLUSIONS

This work describes the impact of co- reactant structure during thermal atomic layer etching of  $\mathrm{TiO_2}$  and  $\mathrm{ZrO_2}$  thin films.  $\mathrm{BCl_3}$ ,  $\mathrm{TiCl_4}$ , and  $\mathrm{SOCl_2}$  were studied as co- etchants in a fluorination and ligand- exchange process when coupled with  $\mathrm{WF_6}$ . In addition to ALE, it was shown that at temperatures above  $200^{\circ}\mathrm{C}$ , both  $\mathrm{WF_6}$  and  $\mathrm{SOCl_2}$  led to chemical vapor etching of  $\mathrm{TiO_2}$ , while none of the reactants individually etched  $\mathrm{ZrO_2}$  due to the formation of a solid layer inhibiting further reaction.

The ALE behavior was shown to be strongly dependent on the co- etchant, temperature, and substrate material. Using in situ ellipsometry, the etch rate was shown to increase linearly with the temperature for all chemistries, except for  $\mathrm{ZrO_2}$  etching using  $\mathrm{WF_6 / SOCl_2}$ , which was limited by the unsuccessful removal of  $\mathrm{Zr}$

$(\mathrm{SO}_4)_2$  by  $\mathrm{WF}_6$  exposure at temperatures  $\leq 300^{\circ}C$  The etch rates of  $\mathrm{TiO_2}$  at  $170^{\circ}C$  were measured as 0.24, 0.18, and  $0.20\mathrm{nm}$  /cycles for  $\mathrm{WF}_6$  and  $\mathrm{BCl}_3$ $\mathrm{TiCl}_4$  or  $\mathrm{SOCl}_2$  respectively. The respective etch rates of  $\mathrm{ZrO_2}$  were 0.96, 0.74, and  $0.13\mathrm{nm}$  /cycle at  $325^{\circ}C$  A higher temperature for  $\mathrm{ZrO_2}$  was needed due to a lower volatility of the formed  $\mathrm{ZrCl_4}$  compared to  $\mathrm{TiCl_4}$  .All of the etchants studied showed saturating EPC as a function of etchant dosing times, characteristic of ALE processes.

The chemical reactions and the resulting compositions were analyzed by thermodynamics modeling and in vacuo AFS. During  $\mathrm{TiO_2}$  ALE, the  $\mathrm{SOCl}_2$  exposure leads to volatile  $\mathrm{SO}_2$  and  $\mathrm{TiCl_4}$  in contrast to  $\mathrm{BCl}_3$  and  $\mathrm{TiCl_4}$  which result in solid  $\mathrm{B}_2\mathrm{O}_3$  and  $\mathrm{TiO_2}$  on the surface, subsequently removed by  $\mathrm{WF}_6$  exposure. In contrast to  $\mathrm{TiO_2}$  all co- etchants led to the formation of solid species on  $\mathrm{ZrO_2}$  after exposure.  $\mathrm{BCl}_3$  resulted in  $\mathrm{B}_2\mathrm{O}_3$ $\mathrm{TiCl_4}$  in  $\mathrm{TiO_2}$  and  $\mathrm{SOCl}_2$  in  $\mathrm{Zr(SO_4)_2}$  at  $325^{\circ}C$  While the resulting layers are removed by subsequent  $\mathrm{WF}_6$  exposure, they could be undesirable reaction products when complete removal of the film is not desired. As such, co- reactant selection strongly affects the purity of the final sample depending on the metal oxide being etched. The results illustrate the importance of the co- reactant design during thermal atomic layer etching processes depending on the target material to be etched, desired processing temperature range, and the substrate.

# ACKNOWLEDGMENTS

ACKNOWLEDGMENTSWe acknowledge financial support from EMD Electronics, a business of Merck KGaA, Darmstadt, Germany. This work was performed in part at the Analytical Instrumentation Facility (AIF) at North Carolina State University, which is supported by the State of North Carolina and the National Science Foundation (Award No. ECCS- 1542015). The AIF is a member of the North Carolina Research Triangle Nanotechnology Network (RTNN), a site in the National Nanotechnology Coordinated Infrastructure (NNCI).

# AUTHOR DECLARATIONS

# Conflict of Interest

The authors have no conflicts to disclose.

# Author Contributions

Author ContributionsHolger Saare: Conceptualization (equal); Data curation (lead); Formal analysis (equal); Investigation (lead); Methodology (equal); Writing - original draft (lead); Writing - review & editing (equal). Wenyi Xie: Conceptualization (equal); Formal analysis (equal); Investigation (equal); Methodology (equal); Writing - review & editing (equal). Gregory N. Parsons: Conceptualization (equal); Funding acquisition (lead); Project administration (lead); Supervision (lead); Writing - review & editing (equal).

# DATA AVAILABILITY

The data that support the findings of this study are available from the corresponding author upon reasonable request.

# REFERENCES

REFERENCES1M. Toofan and J. Toofan, Developments in Surface Contamination and Cleaning (Elsevier, New York, 2015), pp. 185- 212. 2K. Nojiri, Dry Etching Technology for Semiconductors (Springer International, Tokyo, 2015). 4F. A. Dagata, J. Vac. Sci. Technol. B 5, 1495 (1987). 4F. I. Chang, R. Yeh, G. Lin, P. B. Chu, E. G. Hoffman, E. J. Kruglick, K. S. J. Pister, and M. H. Hecht, Proc. SPIE 2641, 117 (1995). 5H. F. Winters and J. W. Coburn, Appl. Phys. Lett. 34, 70 (1979). 6V. Boori, U. Sodewell, R. Nikson, C. Petersson, M. Herbert, C. Kreminskiy, E. Dubois, B. Du Bois, and J. P. Raskin, Microelectron. Eng. 95, 83 (2012). 7A. Witwrout, B. Du Bois, P. De Moor, A. Verbist, C. A. Van Hoof, H. Bender, and C. Baert, Proc. SPIE 4174, 130 (2000). 8V. Lindroos, M. Tilli, A. Lehto, and T. Motooka, Handbook of Silicon Based MEMS Materials and Technologies (Elsevier, New York, 2010). 9P. C. Lemaire and G. N. Parsons, Chem. Mater. 29, 6653 (2017). 10Y. Lee, C. Huffman, and S. M. George, Chem. Mater. 28, 7657 (2016). 11R. Steger and R. Masel, Thin Solid Films 342, 221 (1999). 12C. T. Carver, J. J. Plombon, P. E. Romero, S. Suri, T. A. Tronic, and R. B. Turkot, ECS J. Solid State Sci. Technol. 4, N5005 (2015). 13K. J. Kanarik, S. Tan, and R. A. Gottscho, J. Phys. Chem. Lett 9, 4814 (2018). 14K. J. Kanarik, T. Lill, E. A. Hudson, S. Sriraman, S. Tan, J. Marks, V. Vahedi, and R. A. Gottscho, J. Vac. Sci. Technol. A 33, 020802 (2015). 15C. Fang, Y. Cao, D. Wu, and A. Li, Prog. Nat. Sci.: Mater. Int. 28, 667 (2018). 16S. M. George, Acc. Chem. Res. 53, 1151 (2020). 17Y. Lee and S. M. George, ACS Nano 9, 2061 (2015). 18Y. Lee, J. W. Dumont, and S. M. George, Chem. Mater. 28, 2994 (2016). 19A. Fischer, A. Routzahn, Y. Lee, T. Lill, and S. M. George, J. Vac. Sci. Technol. A 38, 022603 (2020). 20Y. Lee, J. W. Dumont, and S. M. George, Chem. Mater. 27, 3648 (2015). 21S. Imai, T. Haga, O. Matsuzaki, T. Hattori, and M. Matsumura, Jpn. J. Appl. Phys. 34, 5049 (1995). 22A. I. Abdulagatov and S. M. George, Chem. Mater. 30, 8465 (2018). 23J. W. DuMont, A. E. Marquardt, A. M. Cano, and S. M. George, ACS Appl. Mater. Interfaces 9, 10296 (2017). 24R. Rahman, E. C. Mattson, J. P. Klesko, A. Dangerfield, S. Rivillon- Amy, D. C. Smith, D. Hausmann, and Y. J. Chabal, ACS Appl. Mater. Interfaces 10, 31784 (2018). 25J. A. Murdzek and S. M. George, J. Vac. Sci. Technol. A 38, 022608 (2020). 26Y. Lee and S. M. George, J. Vac. Sci. Technol. A 36, 061504 (2018). 27Y. Lee, J. W. DuMont, and S. M. George, ECS J. Solid State Sci. Technol. 4, N5013 (2015). 28D. R. Zywotko and S. M. George, Chem. Mater. 29, 1183 (2017). 29A. Mameli, M. A. Verheijen, A. J. M. Mackus, W. M. M. Kessels, and F. Roozeboom, ACS Appl. Mater. Interfaces 10, 38588 (2018). 30E. Mohimi, X. I. Chu, B. B. Trinh, S. Babar, G. S. Girolami, and J. R. Abelson, ECS J. Solid State Sci. Technol. 7, P491 (2018). 31Y. Gong, K. Venkatraman, and R. Akolkar, J. Electrochem. Soc. 165, D282 (2018). 32N. Toyoda and A. Ogawa, J. Phys. D: Appl. Phys. 50, 184003 (2017). 33W. Xie, P. C. Lemaire, and G. N. Parsons, ACS Appl. Mater. Interfaces 10, 9147 (2018). 34N. R. Johnson and S. M. George, ACS Appl. Mater. Interfaces 9, 34435 (2017). 35Y. Lee and S. M. George, Chem. Mater. 29, 8202 (2017). 36N. Marchack, J. M. Papalia, S. Engelmann, and E. A. Joseph, J. Vac. Sci. Technol. A 35, 05C314 (2017). 37M. Konh, C. He, X. Lin, X. Guo, V. Pallen, R. L. Opila, A. V. Teplyakov, Z. Wang, and B. Yuan, J. Vac. Sci. Technol. A 37, 021004 (2019). 38J. C. Gertsch, A. M. Cano, V. M. Bright, and S. M. George, Chem. Mater. 31, 3624 (2019). 39X. Lin, M. Chen, A. Janotti, and R. Opila, J. Vac. Sci. Technol. A 36, 051401 (2018).

4K.C.ChenT.W.ChuC.R.WuS.C.Leeand S.Y.Lin2D Mater.4, 034001 (2017). 4Y. Lee, N. R. Johnson, and S. M. George, Chem. Mater. 32, 5937 (2020). 42J. Li et al., Materials (Basel) 13, 771 (2020). 43M. R. Aziziyan, H. Sharma, and J. J. Dubowski, ACS Appl. Mater. Interfaces 11, 17968 (2019). 44H. Zhu, X. Qin, L. Cheng, A. Azad, J. Kim, and R. M. Wallace, ACS Appl. Mater. Interfaces 8, 19119 (2016). 45W. Lu, Y. Lee, J. C. Gertsch, J. A. Murdzek, A. S. Cavanagh, L. Kong, J. A. Del Alamo, and S. M. George, Nano Lett. 19, 5159 (2019). 46N. R. Johnson, J. K. Hite, M. A. Sharma, C. P. Eddy, and S. M. George, Appl. Phys. Lett. 114, 243103 (2019).

47A. Ludviksson, M. Xu, and R. M. Martin, Surf. Sci. 277, 282 (1992). 48H. Zhou, Y.- C. Fu, M. M. A. Mirza, and X. Li, in AVS 18th International Conference on Atomic Layer Deposition (ALD), Incheon, Korea, 29 July–1 August 2018 (AVS, New York, 2018). 49V. Sharma, T. Blomberg, S. Haukka, S. Cembella, M. E. Givens, M. Tuominen, R. Odedra, W. Graff, and M. Ritala, Appl. Surf. Sci. 940, 148309 (2021). 50A. Roine, T. Kotiranta, H. Eerola, and P. Lamberg, HSC Chemistry Ver. 7.1 (Oktukumpu Research Oy, Pori, 2002). 51E. Lassner and W.- D. Schubert, Tungsten: Properties, Chemistry, Technology of the Element, Alloys, and Chemical Compounds (Springer, Boston, MA, 1999). 52See supplementary material online for additional thermodynamic modeling data, measured film thickness values, AES spectra, and AFM images.
