Repository: sciknoworg/ALD-E-ImageMiner

## 📋 ALD-E-ImageMiner Overview

## Dataset

### Organization

#### Categories

- atomic-layer-deposition
- atomic-layer-etching

#### Sub-categories

- experimental-usecase
- simulation-usecase

### 🗂️ Directory Structure
```text
data
├── pilot-annotation-task
│   ├── atomic-layer-deposition
│   │   ├── experimental-usecase
│   │   │   ├── paper #
│   │   │   │   ├── images
│   │   │   │   │   ├── figures
│   │   │   │   │   │   ├── filename 1.jpg          # (JPEG) actual figure image extracted using MinerU
│   │   │   │   │   │   ├── filename.class.txt      # (Text) chart visualization class/category extracted using Qwen 2.5 VL
│   │   │   │   │   │   ├── filename.data.txt       # (Text) data extracted as a markdown table using instruction-tuned Qwen 2.5 VL
│   │   │   │   │   │   └── filename.summary.txt    # (Text) summarization of chart visualization extracted using Qwen 2.5 VL
│   │   │   │   │   │   ├── ...
│   │   │   │   │   │   ├── filename B.jpg
│   │   │   │   │   │   ├── filename.class.txt
│   │   │   │   │   │   ├── filename.data.txt
│   │   │   │   │   │   └── filename.summary.txt
│   │   │   │   │   ├── formulas
│   │   │   │   │   │   ├── filename.jpg            # (JPEG) actual formula image extracted using MinerU
│   │   │   │   │   └── tables
│   │   │   │   │       ├── filename.jpg            # (JPEG) actual table image extracted using MinerU
│   │   │   │   ├── Author et al.pdf                # (PDF) actual PDF document
│   │   │   │   ├── content.json                    # (JSON) structured content extracted using MinerU
│   │   │   │   ├── content.md                      # (Markdown) structured content extracted using MinerU
│   │   │   │   ├── content.tei.xml                 # (TEI-XML) structured content extracted using GROBID
│   │   │   │   ├── content.txt                     # (Text) unstructured content extracted using MinerU
│   │   │   │   └── layout.json                     # (JSON) bounding box and segmentation data from MinerU
│   │   │   ├── paper #
│   │   │   └── ...
│   │   └── simulation-usecase
│   │       ├── paper #
│   │       │   ├── images
│   │       │   │   ├── figures | formulas | tables
│   │       │   ├── Author et al.pdf
│   │       │   ├── content.json
│   │       │   ├── content.md
│   │       │   ├── content.tei.xml
│   │       │   ├── content.txt
│   │       │   └── layout.json
│   │       └── ...
│   └── atomic-layer-etching
│       ├── experimental-usecase
│       │   ├── paper #
│       │   │   ├── images
│       │   │   │   ├── figures | formulas | tables
│       │   │   ├── Author et al.pdf
│       │   │   ├── content.json
│       │   │   ├── content.md
│       │   │   ├── content.tei.xml
│       │   │   ├── content.txt
│       │   │   └── layout.json
│       │   └── ... 
│       └── simulation-usecase
│           ├── paper #
│           │   ├── images
│           │   │   ├── figures | formulas | tables
│           │   ├── Author et al.pdf
│           │   ├── content.json
│           │   ├── content.md
│           │   ├── content.tei.xml
│           │   ├── content.txt
│           │   └── layout.json
│           └── ...
└── full-annotation-task
    ├── atomic-layer-deposition
    │   ├── experimental-usecase
    │   │   ├── paper #
    │   │   ├── ...
    │   │   └── N
    │   └── simulation-usecase
    │       ├── paper #
    │       ├── ...
    │       └── N
    └── atomic-layer-etching
        ├── experimental-usecase
        │   ├── paper #
        │   ├── ...
        │   └── N
        └── simulation-usecase
            ├── paper #
            ├── ...
            └── N
```

### 📊 Statistics

#### Overall Statistics

| Category | Sub-category | PDFs | Figures | Formulas | Tables |
| --- | --- | --- | --- | --- | --- |
| atomic-layer-deposition | experimental-usecase | 66 | 552 | 102 | 76 |  796 |
| atomic-layer-deposition | simulation-usecase | 58 | 579 | 413 | 131 | 1181 |
| atomic-layer-etching | experimental-usecase | 47 | 461 | 116 | 28 |  652 |
| atomic-layer-etching | simulation-usecase | 32 | 346 | 165 | 55 |  598 |
| **Total** | - | **203** | **1938** | **796** | **290** |

#### Figure type classification

We have defined a taxonomy of 40 figure types including "unknown". The full taxonomy with descriptions, parent taxonomy category, and aliases is here [figure_taxonomy.tsv](https://github.com/sciknoworg/ALD-E-ImageMiner/blob/main/figure_taxonomy.tsv). The ALD/E-ImageMiner project maintains a focus only on figures of parent taxonomy category `quantitative plot`.

| Figure Type | Auto Labels | Human Labels |
| --- | --- | --- |
| 3d bar chart | 5 | 0 |
| 3d scatter plot | 23 | 0 |
| apparatus diagram | 98 | 0 |
| area chart | 6 | 0 |
| band diagram | 12 | 0 |
| bar chart | 46 | 0 |
| box plot | 4 | 0 |

## Question–Answer Categories for Materials Science Figures

[Q&A examples](QA_Examples.md) for **10 categories**, each containing **at least 5 Q\&A examples**, suitable for figures in **materials science literature**.

File: example_data/1/content.tei.xml (part 1 of 13)
<?xml version="1.0" encoding="UTF-8"?>
<TEI xml:space="preserve" xmlns="http://www.tei-c.org/ns/1.0" 
xmlns:xsi="http://www.w3.org/2001/XMLSchema-instance" 
xsi:schemaLocation="http://www.tei-c.org/ns/1.0 https://raw.githubusercontent.com/kermitt2/grobid/master/grobid-home/schemas/xsd/Grobid.xsd"
 xmlns:xlink="http://www.w3.org/1999/xlink">
	<teiHeader xml:lang="en">
		<fileDesc>
			<titleStmt>
				<title level="a" type="main">Atomic and Molecular Layer Deposition of Functional Thin Films Based on Rare Earth Elements</title>
				<funder ref="#_9Qa9J6u">
					<orgName type="full">ERC AdG, UniEnMLD</orgName>
				</funder>
				<funder>
					<orgName type="full">European Union</orgName>
				</funder>
				<funder>
					<orgName type="full">European Research Council</orgName>
				</funder>
				<funder ref="#_A59T9by">
					<orgName type="full">Academy of Finland</orgName>
				</funder>
			</titleStmt>
			<publicationStmt>
				<publisher/>
				<availability  status="unknown">
					<licence/>
				</availability>
				<date type="published" when="2024-08-23">August 23, 2024</date>
			</publicationStmt>
			<sourceDesc>
				<biblStruct>
					<analytic>
						<author>
							<persName><forename type="first">Amr</forename><surname>Ghazy</surname></persName>
						</author>
						<author>
							<persName><forename type="first">David</forename><surname>Zanders</surname></persName>
						</author>
						<author>
							<persName><forename type="first">Anjana</forename><surname>Devi</surname></persName>
							<email>anjana.devi@ruhr-uni-bochum.de</email>
						</author>
						<author>
							<persName><forename type="first">Maarit</forename><surname>Karppinen</surname></persName>
							<email>maarit.karppinen@aalto.fi</email>
						</author>
						<author>
							<affiliation key="aff0">
								<orgName type="department">Department of Chemistry and Materials Science</orgName>
								<orgName type="institution">Aalto University</orgName>
								<address>
									<postCode>FI-00076</postCode>
									<settlement>Espoo</settlement>
									<country key="FI">Finland</country>
								</address>
							</affiliation>
						</author>
						<author>
							<affiliation key="aff1">
								<orgName type="department">Inorganic Materials Chemistry</orgName>
								<orgName type="institution">Ruhr University</orgName>
								<address>
									<addrLine>Bochum Universitätsstr. 150</addrLine>
									<postCode>44801</postCode>
									<settlement>Bochum</settlement>
									<country key="DE">Germany</country>
								</address>
							</affiliation>
						</author>
						<author>
							<affiliation key="aff2">
								<orgName type="department">Chair of Materials Chemistry</orgName>
								<orgName type="institution">Leibniz Institute for Solid State and Materials Research</orgName>
								<address>
									<addrLine>Helmholtzstr. 20 TU Dresden Bergstrasse 66</addrLine>
									<postCode>01069 01069</postCode>
									<settlement>Dresden Dresden</settlement>
									<country key="DE">Germany</country>
								</address>
							</affiliation>
						</author>
						<author>
							<affiliation key="aff3">
								<orgName type="institution">Fraunhofer Institute for Microelectronic Circuits and Systems</orgName>
								<address>
									<addrLine>Finkenstr. 61</addrLine>
									<postCode>47057</postCode>
									<settlement>Duisburg</settlement>
									<country key="DE">Germany</country>
								</address>
							</affiliation>
						</author>
						<title level="a" type="main">Atomic and Molecular Layer Deposition of Functional Thin Films Based on Rare Earth Elements</title>
					</analytic>
					<monogr>
						<imprint>
							<date type="published" when="2024-08-23">August 23, 2024</date>
						</imprint>
					</monogr>
					<idno type="MD5">9DC3F9EB8B0F4FB101D97277DC9D884E</idno>
					<idno type="DOI">10.1002/admi.202400274</idno>
					<note type="submission">Received: March 29, 2024 Revised: July 5, 2024</note>
				</biblStruct>
			</sourceDesc>
		</fileDesc>
		<encodingDesc>
			<appInfo>
				<application version="0.8.3-SNAPSHOT" ident="GROBID" when="2025-09-09T10:29+0000">
					<desc>GROBID - A machine learning software for extracting information from scholarly documents</desc>
					<label type="revision">0.8.2-11-gf6b522b3f</label>
					<label type="parameters">startPage=-1, endPage=-1, consolidateCitations=0, consolidateHeader=0, consolidateFunders=0, includeRawAffiliations=false, includeRawCitations=false, includeRawCopyrights=false, generateTeiIds=false, generateTeiCoordinates=[], flavor=null</label>
					<ref target="https://github.com/kermitt2/grobid"/>
				</application>
			</appInfo>
		</encodingDesc>
		<profileDesc>
			<textClass>
				<keywords>
					<term>atomic layer deposition</term>
					<term>lanthanides</term>
					<term>molecular layer deposition</term>
					<term>rare earth elements</term>
					<term>thin films</term>
				</keywords>
			</textClass>
			<abstract>
<div xmlns="http://www.tei-c.org/ns/1.0"><head>High</head><p>-quality rare earth element (R) based thin films are in demand for applications ranging from (opto)electronics and energy conversion/storage to medical diagnostics, imaging and security technologies. Atomic layer deposition (ALD) offers large-area homogeneous and conformal ultrathin films and is uniquely suited to address the requirements set by the potential applications of R-based thin films. The history starts from the 1990s, when the first electroluminescent R-doped thin films were grown with ALD. The interest soon expanded to rare earth element oxide layers as high-k gate dielectrics in semiconductor devices, and later to complex ternary and quaternary perovskite oxides with novel functional properties. The most recent advancements related to the combined atomic/molecular layer deposition (ALD/MLD) have rapidly expanded the family of R-organic hybrid materials with intriguing luminescence and up-conversion properties. This review provides up-to-date insights to the current state of ALD and ALD/MLD research of R-based thin films and highlights their application potential.</p></div>
			</abstract>
		</profileDesc>
	</teiHeader>
	<text xml:lang="en">
		<body>
<div xmlns="http://www.tei-c.org/ns/1.0"><head n="1.">Introduction</head><p>Atomic layer deposition (ALD) has been the fastest growing thin-film deposition technology in industry for decades. Since its development for industrial applications in the 1970s, <ref type="bibr" target="#b0">[1]</ref> it has become essential in various technologies in which high-quality, ultrathin and conformal inorganic coatings are needed. <ref type="bibr" target="#b1">[2,</ref><ref type="bibr" target="#b2">3]</ref> While in the past ALD was predominantly employed in the microelectronics sector, it is also strongly emerging toward many new application areas such as batteries, <ref type="bibr" target="#b3">[4]</ref> optoelectronics, <ref type="bibr" target="#b4">[5,</ref><ref type="bibr" target="#b5">6]</ref> solar cells, <ref type="bibr" target="#b6">[7]</ref><ref type="bibr" target="#b7">[8]</ref><ref type="bibr" target="#b8">[9]</ref> magnetics, <ref type="bibr" target="#b9">[10]</ref> and thermoelectrics. <ref type="bibr" target="#b10">[11]</ref> Material-wise, the ALD technique is fully versatile covering most of the elements in the Periodic Table; <ref type="bibr" target="#b11">[12,</ref><ref type="bibr" target="#b12">13]</ref> however, in the industrial applications of ALD, the variety of metal constituents has been so far mostly limited to a rather small fraction of the elements, mainly Al, Ti, Hf, and Zn. <ref type="bibr" target="#b13">[14]</ref><ref type="bibr" target="#b14">[15]</ref><ref type="bibr" target="#b15">[16]</ref> Rare earth elements (Rs) comprise the 17 elements of scandium, yttrium, and the lanthanides (Ln; lanthanum and its 14 successors from cerium to lutetium) with gradually filled 4f orbitals. These elements are used in a variety of applications ranging from magnets, catalysis, and (opto)electronics to solar cells, lasers, and phosphors. The rare earth element chemistry is dominated by trivalent ions, particularly in the spectroscopy-related applications, such as light emitting diodes (LEDs), screens, night vision, and barcoding. These applications take the full advantage of the narrow-band high-intensity and color-pure emissions of the Ln 3+ ions. <ref type="bibr" target="#b16">[17]</ref><ref type="bibr" target="#b17">[18]</ref><ref type="bibr" target="#b18">[19]</ref><ref type="bibr" target="#b19">[20]</ref><ref type="bibr" target="#b20">[21]</ref> The ALD history related to the R-based thin films started in the early 1990s, when these elements were mainly applied as dopants in other thin films. <ref type="bibr" target="#b21">[22,</ref><ref type="bibr" target="#b22">23]</ref> Afterward, in particular during the first decade of the new millennium the interest in R-based ALD processes shifted to rare earth oxides investigated as potential high-k gate dielectrics in metal oxide semiconductor fieldeffect transistors (MOSFETs). <ref type="bibr" target="#b5">[6]</ref> In recent years, a renewed interest in R-based thin-film materials has been seen again. Increasingly complex material compositions have been studied, most prominently the perovskite-related oxides in which the rare earth elements are combined with d-block transition metals to facilitate interesting magnetic and catalytic properties. Also importantly, in this newly born research strive, a visible role has been played by the combined atomic/molecular layer deposition (ALD/MLD) technique, <ref type="bibr" target="#b23">[24]</ref><ref type="bibr" target="#b24">[25]</ref><ref type="bibr" target="#b25">[26]</ref> enabling hybrid lanthanide-organic thin films Annually published ALD and ALD/MLD articles involving rare earth elements from 1992 to 2023. The publications were searched from Scopus and Web of Science, using search terms that included "atomic layer deposition" and "rare earth", or "atomic layer deposition" and "lanthanide". The data thus acquired were further manually refined to check for numbers as accurate as possible. Data were accessed lastly on 10-02-2024.</p><p>with exciting photoluminescence (PL) and up-conversion (UC) properties. <ref type="bibr" target="#b26">[27]</ref> (Figure <ref type="figure" target="#fig_0">1</ref>) plots the number of annually published ALD and ALD/MLD papers involving rare earth elements.</p><p>A significant challenge in the field of R-based ALD and ALD/MLD process developments has been the lack of distinctly superior precursors. For example, the first ALD processes for the R 2 O 3 thin films were based on 𝛽-diketonate precursors, but suffered from the low growth rate, high carbon content, and the lack of large-area uniformity. <ref type="bibr" target="#b27">[28]</ref> The enthusiasm in developing novel R-based thin-film materials was temporarily stalled when the ALD-grown HfO 2 films overshadowed the R 2 O 3 films in the gate dielectrics performance in microelectronics. <ref type="bibr" target="#b28">[29]</ref> The renewed research strive then has been fueled with efforts to build more complex material compositions in which the R species are used as dopants, as a complementary material layer in nanolaminate thin films, or in combination with organic precursors in novel metal-organic hybrid materials, which will be discussed later in this review.</p><p>Despite the continuous interest in the topic, there are no previous reviews on the use of ALD and MLD techniques for Rbased thin films. In this review, we present a comprehensive account of the current state of research in the field, comprising not only the ALD-grown binary and ternary rare earth oxide processes but also the new metal-organic materials realized through ALD/MLD. We start with a brief description of the basics of the ALD and ALD/MLD techniques (Chapter 2), and a summary of the rare earth element precursors used (Chapter 3). Then in particular, efforts are made to summarize and discuss the use of Rs as dopants in ALD (Chapter 4), followed by the ALD and ALD/MLD processes so far developed for R-based inorganic and metal-organic thin films (Chapters 5 and 6, respectively). These chapters are followed by a discussion of the potential applications of these R-containing thin films (Chapter 7). Finally, in Chapter 8 we give a brief outlook toward future perspectives and challenges in this field.</p></div>
<div xmlns="http://www.tei-c.org/ns/1.0"><head n="2.">ALD and ALD/MLD in Brief</head><p>Atomic layer deposition is a state-of-the-art gas-phase fabrication technique for high-quality inorganic thin films. In ALD, the atomic-level control of the film growth is achieved by pulsing the gaseous/evaporated precursors into a vacuum reaction chamber alternatively, timely separated by an inert gas purging or a vacuum drawing step between two consecutive precursor pulses. <ref type="bibr" target="#b0">[1]</ref> This sequential precursor pulsing mode forms the basis for the unique ALD film-growth characteristics, i.e., self-terminated surface reactions and an atomic layer-by-layer growth mode, as well as large-area homogeneity and high-aspect-ratio conformity of the resultant thin films. The first industrial ALD applications emerged already in the late 1970s, based on some prototype binary metal oxide and sulfide processes.</p><p>In its simplest case, one ALD cycle consists of: i) metal precursor pulse, ii) N 2 purge to remove the excess precursor/reaction by-products, iii) second reactant pulse (e.g. H 2 O or H 2 S), and iv) N 2 purge to remove the excess precursor/reaction by-products, see (Figure <ref type="figure" target="#fig_1">2</ref>). <ref type="bibr" target="#b29">[30]</ref> Ideally, one ALD cycle forms one monolayer of the targeted product; in practice, this monolayer growth is not always reached due to steric hindrance caused by large-sized ligands in the metalorganic precursor. Nevertheless, each ALD cycle should result in constant film growth. <ref type="bibr" target="#b30">[31]</ref> Hence, the growth of ALD films is usually expressed and evaluated in terms of a socalled growth-per-cycle (GPC) value. The cyclic precursor pulsing scheme is the originator of precise film thickness control.</p><p>The involvement of gas-phase chemicals only means that the resultant ALD thin films do not suffer from any solvent inclusion issues unfavorable in the case of traditional solvent-based thin-film fabrication techniques. Also, the fact that the precursors are allowed to saturate on the surface after each precursor pulse by controlling the pulsing and purging lengths properly is directly translated to the excellent film attributes (e.g. pinholefree, smooth, uniform, and conformal). <ref type="bibr" target="#b6">[7]</ref> Finally, it should be emphasized that the modularity of individual ALD cycles allows the growth of more complex thin films as well, obtained by combining different binary ALD cycles in predetermined ratios. Indeed, various ternary and even quaternary processes have been developed, which have opened interesting prospects for multilayering and doping. <ref type="bibr" target="#b31">[32]</ref><ref type="bibr" target="#b32">[33]</ref><ref type="bibr" target="#b33">[34]</ref> Originally, ALD was only used for inorganic materials, but in 1991 its organic counterpart, i.e. molecular layer deposition or MLD, was employed for the first time to obtain organic polymeric thin films with high thickness control. <ref type="bibr" target="#b34">[35]</ref> In recent years, the combination of these two techniques, i.e. the ALD/MLD technique, has been strongly emerging for the fabrication of different metal-organic and inorganic-organic multi-layer thin films. <ref type="bibr" target="#b35">[36]</ref><ref type="bibr" target="#b36">[37]</ref><ref type="bibr" target="#b37">[38]</ref><ref type="bibr" target="#b38">[39]</ref> In ALD/MLD, gas-phase metal-bearing precursors and organic precursors are alternatively pulsed for the new hybrid structures. The metal components used in ALD/MLD already cover numerous elements from the different parts of the Periodic Table , i.e. s-block, <ref type="bibr" target="#b11">[12]</ref> p-block, <ref type="bibr" target="#b39">[40]</ref> d-block <ref type="bibr" target="#b40">[41,</ref><ref type="bibr" target="#b41">42]</ref> and f-block elements, <ref type="bibr" target="#b42">[43]</ref> while on the organic precursor side, a rapidly increasing variety of organic molecules have been tested based on aliphatic chains, aromatic rings, substituted rings and natural molecules such as nucleobases and curcumin. <ref type="bibr" target="#b43">[44]</ref><ref type="bibr" target="#b44">[45]</ref><ref type="bibr" target="#b45">[46]</ref><ref type="bibr" target="#b46">[47]</ref><ref type="bibr" target="#b47">[48]</ref> Even though the combined ALD/MLD is a relatively new approach, it has already offered a wide range of hybrid materials, both amorphous and crystalline, <ref type="bibr" target="#b48">[49]</ref> with application potential as e.g. battery materials, luminescent materials, thermoelectric materials, and porous metal-organic framework (MOF) materials. <ref type="bibr" target="#b31">[32]</ref> In ALD processes, it is customary to look for a so-called ALD window within which the film-growth rate remains essentially independent of the deposition temperature. In ALD/MLD, such a temperature window is not usually found but the GPC value typically gradually decreases with increasing deposition temperature. <ref type="bibr" target="#b1">[2,</ref><ref type="bibr" target="#b49">50]</ref> Nevertheless, most of the ALD/MLD processes are fully controllable in a relatively wide temperature range. In general, compared to the ALD processes the GPC values are considerably higher for the ALD/MLD processes, owing to the largersized organic molecule constituents.</p><p>The ALD and ALD/MLD process developments for Rcontaining thin films comprise several crucial steps. The first step is the precursor choice (design and synthesis) which will be discussed in detail in the next chapter. A common practice in precursor development is to test the new precursors first in their corresponding R 2 O 3 processes. Investigation of the selfsaturation behavior is the most crucial step, as self-saturation is the main pillar of the ALD and MLD techniques, distinguishing them from the other chemical vapor deposition approaches. <ref type="bibr" target="#b29">[30]</ref> After confirming the self-saturation behavior of the precursor, the film-thickness control in relation to the number of ALD cycles applied at a given deposition temperature is tested in the second step. Such control is a direct result of the self-saturation behavior of the surface reactions. <ref type="bibr" target="#b50">[51]</ref> The third step of process development concerns investigations of the growth behavior at different temperatures, typically in the range of 100-300 °C. <ref type="bibr" target="#b51">[52]</ref> The temperature scanning is important for R 2 O 3 thin films, as the deposition temperature impacts the properties of the films from crystallinity, impurities, and R:O ration. <ref type="bibr" target="#b52">[53,</ref><ref type="bibr" target="#b53">54]</ref> The development steps for the ALD/MLD processes are similar to those of ALD processes, as the two methods are analogous. However, an additional step is needed to confirm the surface saturation of the organic precursor. An example of process development results is shown in Figure <ref type="figure" target="#fig_2">3</ref>. <ref type="bibr" target="#b54">[55]</ref> </p></div>
<div xmlns="http://www.tei-c.org/ns/1.0"><head n="3.">Precursor Consideration</head></div>
<div xmlns="http://www.tei-c.org/ns/1.0"><head n="3.1.">Rare Earth Element Precursor Chemistry</head><p>As indicated in the previous chapter, the chemical nature of a precursor and its physical properties can significantly impact the thin film growth during ALD or ALD/MLD processes, and thus also the properties of the resulting thin-film materials. Important aspects such as the reactivity toward a growth surface and a desired co-reactant, the film growth chemistry itself and created by-products, as well as thermal stability and volatility, needed for the vapor phase transport from a source vessel to the substrate surface, can be altered and adjusted by the choice and combination of the ligands comprising the precursor molecule. <ref type="bibr" target="#b29">[30,</ref><ref type="bibr" target="#b55">56,</ref><ref type="bibr" target="#b56">57]</ref> The ALD history of R-based materials, first and foremost Rbased binary and ternary oxides, spans more than three decades with pioneering works dating back to the mid to early 1990s. <ref type="bibr" target="#b57">[58]</ref><ref type="bibr" target="#b58">[59]</ref><ref type="bibr" target="#b59">[60]</ref> In this period of time, a broad variety of rare earth element precursors belonging to different compound classes have been successfully tested for ALD and ALD/MLD. (Figure <ref type="figure" target="#fig_3">4</ref>) provides a schematic survey of these different R precursor classes that can be distinguished from one another based on the type of ligand(s) coordinating the central atom. Table <ref type="table" target="#tab_0">S1</ref> (Supporting Information) contains the references that this schematic and the entries in subsequent (Figure <ref type="figure" target="#fig_4">5</ref>) are based on. Appreciably, representatives of these classes have found more and more use for the ALD of a broader material range beyond oxides, namely nitrides, sulfides, fluorides, or inorganic-organic hybrids in recent years. <ref type="bibr" target="#b60">[61]</ref><ref type="bibr" target="#b61">[62]</ref><ref type="bibr" target="#b62">[63]</ref><ref type="bibr" target="#b63">[64]</ref> A focal point dominating the initial phase of rare earth ALD expansion alongside precursor and process development was however the need to find a gate dielectric replacement for silicon dioxide (SiO 2 ) with a notably higher dielectric constant in MOSFETs by the mid-to-late 2000s. <ref type="bibr" target="#b64">[65,</ref><ref type="bibr" target="#b65">66]</ref> At that time, some of the R-based oxides grown by ALD ranged among the most promising contenders for an alternative high-k material in the semiconductor industry even though hafnium dioxide (HfO 2 ) was eventually favored for gate insulator applications. <ref type="bibr" target="#b66">[67,</ref><ref type="bibr" target="#b67">68]</ref> Albeit, these "high-k   considerations" affected the assessment of novel R-based ALD precursors and processes for a period of time.</p><p>The by far most extensively employed precursor class is one of the 𝛽-diketonates of which complexes for all the 17 rare earth elements have been synthesized and employed in ALD. Hereby, the 𝛽-diketonate ligand, more specifically 2,2,6,6-tetramethyl-3,5heptanedionate (thd), is characterized by its chelating nature, steric demand that effectively shields the central atom and strong bonding between its oxygen atoms and R elements. <ref type="bibr" target="#b68">[69,</ref><ref type="bibr" target="#b69">70]</ref> Notably, many R compounds ligated by the lighter 𝛽-diketonate pentane-2-4-dione or simply acetylacetone are only stabilized in hydrated form and display strong intermolecular interactions. <ref type="bibr" target="#b70">[71,</ref><ref type="bibr" target="#b71">72]</ref> These interactions aggravate volatilization and loss of hydrate ligands as well as thermal instability of the remaining R compound impede controlled vapor transport which has rendered the use of R(pentane-2-4-diones) x in ALD unfavorable. <ref type="bibr" target="#b72">[73,</ref><ref type="bibr" target="#b73">74]</ref> On the other hand, fluorinated 𝛽-diketonate ligands such as 1,1,1,5,5,5hexafluoropentane-2,4-dionate (hfac) were neither suitable for R precursors in ALD as prior low-temperature CVD (chemical vapor deposition) studies had already highlighted the problem of unwanted fluorine incorporation in R-oxide thin films. <ref type="bibr" target="#b74">[75]</ref> Likewise, often employed and tested for the majority of the R elements is the cyclopentadienyl class. The so-called Cp ligands distinguish themselves through 𝜂 5 -bonding from their ring carbon atoms to the R atom. <ref type="bibr" target="#b75">[76,</ref><ref type="bibr" target="#b76">77]</ref> Typically employed Cp ligands for the coordination of R precursors may display a number of alkyl ring substituents ranging from methyl over ethyl to isopropyl to alter intermolecular interactions and thus adjust relevant properties such as melting point, volatility, and even reactivity. Exemplarily, Blanquart et al. showed for a group of Er tris cyclopentadienyl precursors with varying Cp substituents (Me, i Pr, n Bu) in a detailed ALD process study with H 2 O and O 3 as the coreactants that the processes employing the nBu Cp ligated Er pre-cursor outperformed the others in terms of the GPC and film conformality. <ref type="bibr" target="#b77">[78]</ref> Two other precursor classes that experienced astir interest, especially in the earlier days of R-based ALD are the alkoxides and silylamides. Rare earth precursors for a selected number of R elements were synthesized and tested in proof-of-concept ALD studies. <ref type="bibr" target="#b78">[79]</ref><ref type="bibr" target="#b79">[80]</ref><ref type="bibr" target="#b80">[81]</ref> The reasoning behind studying precursor classes other than the R(thd) x and R(Cp) 3 originated firstly from the effort to employ less harsh co-reactants and lower temperatures for the deposition of high-quality oxide thin films and second from the perception of the low volatility of the established precursor classes.</p><p>Factually, R(thd) x precursors were shown to not properly work with H 2 O as co-reactant and to require rather high deposition temperatures of 300 °C or more with ozone as counterpart to yield thin films displaying appreciable crystallinity and composition. <ref type="bibr" target="#b81">[82,</ref><ref type="bibr" target="#b82">83]</ref> With these O 3 -based processes only moderate GPCs in the range of 0.1-0.4 Å were achieved and minor carbon impurities remained in the grown thin films. <ref type="bibr" target="#b27">[28,</ref><ref type="bibr" target="#b83">84]</ref> Most profoundly however, the use of O 3 caused typically the formation of a pronounced interfacial layer between the R-oxide film and Si/SiO 2 substrates with ill-defined stoichiometry and overall poor dielectric properties (low permittivity, leakage). <ref type="bibr" target="#b84">[85]</ref> This rendered a notable problem for integration for the gate insulator application. Contrastingly, various R(Cp) 3 precursors were implemented successfully in ALD processes in combination with H 2 O, however at the expense of other shortcomings: at low deposition temperatures ranging from 150 to 250 °C the GPC in RCp 3 + H 2 O processes were found to be already in an appreciable range of 0.8-1.2 Å. But typically, the thin films displayed crystalline domains while being oxygen-rich and containing notable amounts of carbon and especially hydrogen. <ref type="bibr" target="#b85">[86,</ref><ref type="bibr" target="#b86">87]</ref> This rendered problematic in as much as that the disreputable role of non-ideal stoichiometry and hydrogen in the creation of defects in high-k dielectrics and devices based on them was a known issue. <ref type="bibr" target="#b87">[88,</ref><ref type="bibr" target="#b88">89]</ref> For films grown with H 2 O above 250 °C, carbon and hydrogen contents decreased while GPCs often increased to and above 1.5 Å (even 2.0 Å) which raised suspicion regarding premature precursor decomposition and the true self-limiting nature of some of the ALD processes. <ref type="bibr" target="#b77">[78]</ref> Clearly, H 2 O prevailed as the preferred co-reactant for R-based oxides and R(Cp) 3 precursors had shown some promise, but ultimately did not provide the right reactivity to facilitate the growth of crystalline, stoichiometric, and hydrogen-deficient thin films. This ultimately led to the investigation of rare earth alkoxides R(or') x and silylamides R(tmsa) 3 as precursor classes with lower acidity of the protio-ligand allowing for higher reactivity toward H 2 O. <ref type="bibr" target="#b89">[90]</ref> After initial precursor and process development for a limited number of rare earth elements, the choice had to be re-evaluated, however. In the case of the R(tmsa) 3 precursor family specifically relying on the bis(trimethylsilyl)amido (tmsa) ligand, it may have been reasoned that silicon being part of the ligand sphere and near the central metal would have a positive stabilizing effect as known from synthetic, liquid phase chemistry for complexes across the Periodic Table. <ref type="bibr" target="#b90">[91,</ref><ref type="bibr" target="#b91">92]</ref> Experimentally, the opposite was demonstrated by Scarel et al. in the example of an ALD study using Lu(tmsa) 3 and H 2 O. <ref type="bibr" target="#b80">[81]</ref> By analysis of the molecular solid-state structure of the precursor an agnostic interaction, a three-centre two-electron interaction, <ref type="bibr" target="#b92">[93]</ref> spanning from the trimethylsilyl Si across the amido N to the central Lu atom. Based on this observation it was hypothesized that metal centers in R(tmsa) 3 precursors were coordinatively undersaturated paving the path for weakening their R-N bonds by this interaction. Practically this was reflected by the significant incorporation of Si but also C with little control over the exact quantity in all ALD studies for the deposition of R-based oxides employing R(tmsa) 3 compounds irrespective of the co-reactant choice. <ref type="bibr" target="#b80">[81,</ref><ref type="bibr" target="#b93">94,</ref><ref type="bibr" target="#b94">95]</ref> Based on experimental insights, the compound class was furthermore suspected to only possess limited thermal stability and tend toward premature decomposition as truly self-limiting film growth was not observed, especially for temperatures exceeding 200 °C. <ref type="bibr" target="#b51">[52,</ref><ref type="bibr" target="#b93">94]</ref> Closer performance evaluation of R(or') x precursors in ALD for a selected number of Rs ranging from Ce and Pr over Gd to Lu showed mixed results. Notably, most studies relied not on conventional but liquid injection ALD. Despite the appreciable short-term volatilization behavior of the compounds assessed by thermogravimetric analysis (TGA), their overall stability and shelf-life when heated were found to be poor and impeding vapor phase transport. Thus, a stabilizing solvent had to be applied. <ref type="bibr" target="#b84">[85,</ref><ref type="bibr" target="#b95">96]</ref> Too high a reactivity also rendered problematic for the film growth of R-based oxides. While for some of the R(or') precursors the onset of CVD contributions was observed at temperatures around 300 °C, <ref type="bibr" target="#b84">[85]</ref> for other temperatures were as low as 225 °C. <ref type="bibr" target="#b95">[96]</ref> Commonly, the tendency of the compounds to undergo 𝛽-hydrogen elimination was seen as the root cause preventing self-limiting film growth. Regardless of the CVD contributions to film growth, a broad temperature window ranging from 200 to 400 °C was screened for their use together with H 2 O in several studies. R(or') precursors typically demonstrated decent reactivity with H 2 O even at low process temperatures falling below 200 °C, but the resulting layers contained high levels of hydrogen impurities deteriorating their dielectric properties. <ref type="bibr" target="#b96">[97]</ref> For films grown above 300 °C, hydrogen contents diminished but the layers were either oxygen-deficient or oxygen-rich leading to poor control over film stoichiometry. <ref type="bibr" target="#b95">[96,</ref><ref type="bibr" target="#b96">97]</ref> Seeking to find a better balance between the stability and reactivity of R precursors with improved volatilization behavior compared to R(thd) x and R(Cp) 3 complexes, all-nitrogen coordinating, chelating ligands such as acetamidinates (amds), guanidinates (guans) and formamidinates (famds) were subsequently employed in the synthesis of alternative precursor candidates. The introduction of the acetamidinate ligand to rare earth precursor chemistry dates back to 2003 when Lim, Gordon, and co-workers demonstrated the first ALD processes exploiting this new precursor class. <ref type="bibr" target="#b97">[98,</ref><ref type="bibr" target="#b98">99]</ref> For R compounds, a threefold coordination by the N,N'-chelating ligand with varying alkyl substituents at the coordinating nitrogen atoms was observed and subsequently, oxide ALD processes were developed for a couple of Rs ranging from Y, Sc, and La to Ce, Pr, Gd, and Er. <ref type="bibr" target="#b99">[100]</ref><ref type="bibr" target="#b100">[101]</ref><ref type="bibr" target="#b101">[102]</ref><ref type="bibr" target="#b102">[103]</ref><ref type="bibr" target="#b103">[104]</ref><ref type="bibr" target="#b104">[105]</ref> ALD studies were typically conducted between 150 and 300 °C with either H 2 O or O 3 as co-reactant. While H 2 O dosing facilitated selflimiting film growth in combination with Et and i Pr sidechain substituted R(amd) 3 precursors, t Bu substituted precursor congeners required O 3 as co-reactant to enable film growth. Waterbased processes typically facilitated appreciable GPCs of ≈1.0 Å and due to the high reactivity toward H 2 O, film growth was observed at temperatures as low as 150 °C in some cases. Overall, carbon and nitrogen contaminant levels were found to be low but many of the thin films were oxygen-rich. This was associated with incomplete reactions with the co-reactant and the formation of hydroxyl groups in the film bulk. As a rule of thumb, it was found that the lower the deposition temperature was, the higher the over-stoichiometry of oxygen. It turned out to be a conflicting correlation as the onset of decomposition for R(amd) 3 precursors was found to be between 275 and 300 °C in H 2 O-based ALD processes. Thus, congeners of the R(amd) 3 precursor class experienced increased interest.</p><p>While the amd ligand exhibits an alkyl group, typically Me, at the central backbone carbon, the guan ligand displays a dialkylamino function there and in the case of the famd ligand it is only a H atom. These differences, while being subtle, were shown to have a profound impact on electron delocalization within the ligand and thus its bonding behavior as well as on the steric demand of precursor fragments adsorbed to the surface alongside the reaction rate with H 2 O. <ref type="bibr" target="#b56">[57,</ref><ref type="bibr" target="#b105">106]</ref> R(guan) 3 compounds were synthesized and tested for similar Rs than in the case of the R(amd) 3 precursor class with the addition of Dy and Yb. <ref type="bibr" target="#b53">[54,</ref><ref type="bibr" target="#b104">105,</ref><ref type="bibr" target="#b106">[107]</ref><ref type="bibr" target="#b107">[108]</ref><ref type="bibr" target="#b108">[109]</ref> Furthermore, they were successfully employed in ALD/MLD hybrid material growth studies. <ref type="bibr" target="#b60">[61,</ref><ref type="bibr" target="#b109">110]</ref> Just as for R oxide ALD processes using R(amd) 3 , film growth studies with R(guan) 3 precursors in interplay with H 2 O were conducted between 150 and 300 °C. Selflimiting growth characteristics with GPCs ≈1.0-1.3 Å were typically found between 200 and 250 °C. At and above 275 °C however partial precursor decomposition was observed that manifested itself first in a step increase of the GPCs and then ≈300 °C in an even steeper decline. For R 2 O 3 thin films grown under optimized conditions, carbon and nitrogen contamination levels were generally low in the film bulk and the films displayed almost ideal stoichiometry with minor oxygen excess. Yet, the layers were only moderately crystalline, and the extent of hydrogen contamination was not investigated systematically. Proof of concept dielectric property characterization in metal oxide semiconductor (MOS) capacitor structures, yielded mixed results. For some of the R oxide films (5-10 nm thickness), dielectric constants were notably lower than for bulk materials, and interface trap densities were likewise considerable. Yet, good performance was demonstrated in selected cases. Overall, capacitor post-treatment exemplarily by forming gas annealing allowed to realize performance improvements, while higher initial deposition temperatures would have been the preferred choice to circumvent post-treatments. Mechanistic studies however unraveled the cause for the decomposition of R(guan) 3 precursors in ALD above 275 °C to be carbodiimide de-insertion which illustrated one limitation of this precursor class. <ref type="bibr" target="#b110">[111,</ref><ref type="bibr" target="#b111">112]</ref> Up to this point, only a few selected R(famd) 3 precursors, namely for Y and La, and their employment in ALD have been presented. <ref type="bibr" target="#b52">[53,</ref><ref type="bibr" target="#b112">113,</ref><ref type="bibr" target="#b113">114]</ref> Nonetheless consideration of this compound class is justified as prior comparative studies on amd and famd ligated precursors and their process performance hinted toward potential advantages of the latter over the former. It was hypothesized that the smaller and less hydrophobic famd ligand and precursor molecules based on it would allow for faster and more complete reactions with H 2 O in oxide processes. <ref type="bibr" target="#b105">[106]</ref> Boysen et al. expanded this comparison to Y(guan) 3 and Y(famd) 3 precursors in systematic studies. <ref type="bibr" target="#b52">[53,</ref><ref type="bibr" target="#b113">114]</ref> Overall, more crystalline Y 2 O 3 thin films with considerably higher density could be grown. The famd ligation allowed to advance to process temperatures of 325 °C while self-saturating growth behavior was maintained. Consequently, the films demonstrated close to ideal Y:O ratio and a lower hydroxyl content in the film bulk. In direct comparison to Y 2 O 3 thin films prior grown from Y(amd) 3 precursors, various process and material property improvements became apparent. The most notable one was an increase of the dielectric constant for films in MOS capacitor structures to 13.9 accompanied by low interface trap densities and appreciably high breakdown fields.</p><p>While R(amd) 3 , R(guan) 3 , and R(famd) 3 precursors aroused notable academic interest over the years and found frequent employment in proof of concept studies, there is one other precursor class that did not only do that but also succeeded in becoming large-scale manufacturable and thus industrially relevant: this precursor class comprises heteroleptic R(amd)(Cp) 2 compounds that were designed to find a good trade-off between thermal stability and adjusted reactivity. Currently, R(amd)(Cp) 2 precursors with varying alkyl side chains at both ligands have been devised and evaluated for a couple of Rs such as Y, La, Ce, Pr, Gd, Dy, and Er. <ref type="bibr" target="#b77">[78,</ref><ref type="bibr" target="#b114">[115]</ref><ref type="bibr" target="#b115">[116]</ref><ref type="bibr" target="#b116">[117]</ref><ref type="bibr" target="#b117">[118]</ref><ref type="bibr" target="#b118">[119]</ref><ref type="bibr" target="#b119">[120]</ref> As intended, the R(amd)(Cp) 2 precursor class was found to outperform R(Cp) 3 precursors in H 2 O-based ALD processes by a large margin in terms of film purity and required growth temperatures. For self-limiting film growth, temperatures
