Repository: sciknoworg/ALD-E-ImageMiner

## 📋 ALD-E-ImageMiner Overview

## Dataset

### Organization

#### Categories

- atomic-layer-deposition
- atomic-layer-etching

#### Sub-categories

- experimental-usecase
- simulation-usecase

### 🗂️ Directory Structure
```text
data
├── pilot-annotation-task
│   ├── atomic-layer-deposition
│   │   ├── experimental-usecase
│   │   │   ├── paper #
│   │   │   │   ├── images
│   │   │   │   │   ├── figures

## Question–Answer Categories for Materials Science Figures

[Q&A examples](QA_Examples.md) for **10 categories**, each containing **at least 5 Q\&A examples**, suitable for figures in **materials science literature**.

File: example_data/1/content.tei.xml (part 2 of 13)
<?xml version="1.0" encoding="UTF-8"?>
typically ranging between 200 and 250 °C were reported, but in some cases, ALD type growth was even shown at higher temperatures such as 300 °C. The GPCs ranged from 1.0 Å even up to 2.0 Å. As Seppälä et al. previously observed, there appeared to be a correlation between the ionic radius of the central metal and the thermal stability of the respective R(amd)(Cp) 2 complex whereby later decreased with increasing ionic radius. <ref type="bibr" target="#b117">[118]</ref> Despite the apparent variation in thermal stability and accessible ALD temperature range, R(amd)(Cp) 2 precursors were still found to be on par or even better than respective R(amd) 3 or Ru(guan) 3 congeners in terms of grown R 2 O 3 oxide thin film quality. A key differentiator between the R(amd)(Cp) 2 class and all other precursor classes previously mentioned was identified in the exceedingly low melting points of the heteroleptic compounds. Already at room temperature most of the to-date reported R(amd)(Cp) 2 complexes are liquid while other R precursors remain solid even when being heated under operational conditions except for some R(Cp) 3 compounds. <ref type="bibr" target="#b120">[121,</ref><ref type="bibr" target="#b121">122]</ref> As detailed above, R precursor classes have been developed with different types of ligands and display a variety of different bonding motives and differences in the periphery of the respective ligands which allows to alter properties such as aggregate state, chemical reactivity, and volatility. The latter is of crucial importance but is typically only estimated and evaluated from TGA which the mass loss due to evaporation or premature decomposition is monitored as a function of a programmed temperature increase. <ref type="bibr" target="#b122">[123]</ref> While TGA is a powerful tool for the initial and comparative assessment of the suitability of precursor candidates for gas phase deposition techniques, <ref type="bibr" target="#b123">[124]</ref> insights originate from isolated and individual measurements with small quantities of analyte under conditions very different from the actual use case in ALD reactor systems. Consequently, information obtained from TGA can only serve as a starting point for precursor delivery settings such as the vessel temperature in ALD systems, and e.g. a 1 Torr vapor pressure temperature derived for a precursor by TGA might often not represent the actual heating temperature for the compound under use conditions. Besides, no consistent database on either TGA information or heating settings exists for R precursors that allow for a fast survey.</p><p>To begin to address this situation, we display in (Figure <ref type="figure" target="#fig_4">5</ref>) a survey of the source temperatures employed for a multitude of R precursor belonging to the prior discussed classes. The depicted Box plot representation is meant to provide a simple, comparative impression of the used vessel temperatures for each precursor class, averaged over all respective R elements, across reactor systems and under operational conditions. Table <ref type="table" target="#tab_0">S1</ref> (Supporting Information) contains all the entries and references that were consulted for this analysis. Furthermore, the SI contains a variant of Figure <ref type="figure" target="#fig_4">5</ref> illustrating the distribution of entries for every precursor class (Figure <ref type="figure" target="#fig_0">S1</ref>, Supporting Information). Box plots identical to Figure <ref type="figure" target="#fig_4">5</ref> for the most often used R(thd) x and R(Cp) 3 precursor classes that differentiate between the individual rare earth elements are also provided (Figures <ref type="figure" target="#fig_1">S2</ref> and <ref type="figure" target="#fig_2">S3</ref>, Supporting Information).</p><p>Exemplarily, such a statistical approach allows us to consider established perceptions like the earlier mentioned one on the comparably low volatility of the R(thd) x and R(Cp) 3 precursor classes compared to others and the respective implications toward precursor delivery parameters such a source heating from a different perspective. Indeed, the herein presented analysis shows that this discernment is only partially justified. The arithmetic means for most of the precursor classes are interestingly located in a narrow 16 °C window encompassing the entries for R(amd)(Cp) 2 (131 °C), R(famd) 3 (131 °C), R(guan) 3 (134 °C), R(amd) 3 (136 °C), R(tmsa) 3 (140 °C), R(thd) x (143 °C) and R(Cp) 3 (147 °C). Only R(or') x precursors display notably higher arithmetic means for the source temperature of 165 °C. A closer consideration via box plot analysis of source temperatures for the R(thd) x (Figure <ref type="figure" target="#fig_1">S2</ref>, Supporting Information) and R(Cp) 3 (Figure <ref type="figure" target="#fig_2">S3</ref>, Supporting Information) precursor classes with differentiation between individual rare earth elements revealed between the two: for R(Cp) 3 precursors variation in the applied source temperatures in dependency of the elements but no clear trend was found. Contrastingly, for R(thd) x precursors a decrease of the arithmetic applied temperature with decreasing ionic radii was observed.</p><p>This example does by no effect question the differences in the volatility of precursors having their arithmetic means within the 16 °C temperature window but may be seen as an encouragement to not outweigh volatility data differences as they may not affect the use condition parameter source temperature proportionally. Certainly, other and more nuanced considerations can be made based on the introduced box plot analysis but lie beyond the scope of this review which aims to introduce another tool to link fundamental experimental data with practical thinking.</p><p>To conclude, a summary table is provided to allow for a very concise, yet simplified comparison between the different rare earth precursor classes introduced and discussed in this chapter. The discussion provided throughout this chapter is the basis of Table <ref type="table" target="#tab_0">1</ref>, which lists several categories in which the precursor classes are rated from "-" corresponding to comparatively poor performance to "°" indicating average performance and "++" expressing better than average performance. The criteria are "commonness" expressing how many of the members of the extended rare earth element family compounds of the respective classes have successfully been employed in ALD. </p><formula xml:id="formula_0">3 - + + + + + + + R(guan) 3 °+ + °+ R(or') x - - - - - R(thd) x ++ ++ °+ + + R(tmsa) 3 - - - - -</formula><p>Secondly, the "(thermal) stability" and shelf-life information available are ranked alongside the overall "reactivity" of the precursor classes with respect to co-reagents such as H 2 O. The demonstrated "ALD performance" in the reported processes is naturally another crucial aspect. Here, the focus is placed on how well the precursor classes enabled truly self-limited film growth. The last category, namely "ALD/MLD prospect" aims to give an outlook on how suitable precursors from the different classes might be for the hybrid film growth. This category is the most difficult one to make clear statements for as to this date significantly less ALD/MLD than ALD processes have been reported and fewer precursors have been tested for the former. However, knowledge of the reactivity of the different precursor classes and their reported ALD performance thus far allows for educated predictions in cases where ALD/MLD processes have not yet been reported.</p></div>
<div xmlns="http://www.tei-c.org/ns/1.0"><head n="3.2.">Co-Reactants in the Rare Earth Element-Based Processes</head><p>Most of the R-based ALD processes reported are oxide processes, and an evident issue related to the oxide films has been that the R(thd) 3 precursors so far most commonly used for the ALD growth of R 2 O 3 films (as they are easy to handle) lack the reactivity with H 2 O. <ref type="bibr" target="#b57">[58,</ref><ref type="bibr" target="#b124">125]</ref> Instead, the R(thd) 3 precursors require a strong oxidizing agent such as ozone, as the co-reactant. Even with ozone, the GPC values are relatively low, ranging from 0.45 Å for Nd 2 O 3 down to 0.13 Å for Sc 2 O 3 . <ref type="bibr" target="#b124">[125,</ref><ref type="bibr" target="#b125">126]</ref> At low deposition temperatures the processes yield amorphous or poorly crystalline films, and the carbon content of the films is usually high. Hence to obtain higher-quality films, the depositions are usually performed at ≈300 °C. <ref type="bibr" target="#b27">[28,</ref><ref type="bibr" target="#b123">124]</ref> Cyclopentadienyl-based precursors show higher reactivity toward water thus removing the need to use strong oxidizing agents for the growth of R 2 O 3 films. In fact, using ozone with cyclopentadienyl precursors often leads to higher carbon contamination as the Cp ring decomposes in the presence of strong oxidizing agents; with mild oxidizing agents such as water, only the metalcarbon bond is broken, as desired. With cyclopentadienyl-based precursors, the GPC values are typically appreciably high, e.g. 1.7 Å in the case of Y 2 O 3 films deposited from ethyl-substituted Y(Cp) 3 and water, though within a relatively narrow temperature range of 250-285 °C only. <ref type="bibr" target="#b126">[127]</ref> When Y( i PrCp) 3 was combined with ozone, the same growth rate was obtained but within a wider temperature window of 240-300 °C. However, the films had higher carbon content, and a post-deposition treatment was required to remove it. <ref type="bibr" target="#b127">[128]</ref> Water has been used as a co-reactant also with homoleptic amidinate, formamidinate, and guanidinatebased rare earth precursors, to obtain the following growth rates for the resultant R 2 O 3 films: 1.05 Å with La( i Pr 2 amd) 3 , <ref type="bibr" target="#b128">[129]</ref> and 0.8 Å with Y( i Pr 2 amd) 3 . While the carbon content remained low, the films were found to contain a slight oxygen excess. <ref type="bibr" target="#b99">[100]</ref> For the Y( i Pr 2 famd) 3 + H 2 O process, the GPC value was high (1.36 Å) but no stable deposition temperature window was found, and the films showed higher than expected oxygen content (O:Y = 1.7) when deposited at 300 °C; this ratio increased up to 2.0 when the films were deposited at 250 °C or lower. On the other hand, increasing the deposition temperature to 325 °C decreased the O:Y ratio to 1.6, which is closer to the ideal stoichiometry of 1.5. <ref type="bibr" target="#b52">[53]</ref> In (Figure <ref type="figure" target="#fig_5">6</ref>) we show two comparisons, in one we highlight the different growth rates of Y 2 O 3 thin films deposited by ALD from various Y 3+ precursors upon using water as a co-reactant, and another comparison shows the effect of varying the co-reactant with the same Y precursor on the growth rate of Y 2 O 3 thin films by ALD.</p><p>A promising water-assisted process has been reported for Y 2 O 3 films based on the Y( i Pr 2 amd)( i PrCp) 2 precursor; <ref type="bibr" target="#b118">[119]</ref> in first research the GPC value was ≈0.5 Å at 350 °C, but later significantly higher growth rates (1.3 Å) were reported at the same deposition temperature. <ref type="bibr" target="#b117">[118]</ref> The La-counterpart, i.e. La( i Pr 2 amd)( i PrCp) 2 was tested with several different oxidants, and the results revealed CVD-type formation of La(OH) 3 with a higher than expected growth rate up to 3.0 Å at 300 °C, in particular when the purging length of water was decreased from 20 to 10 s. Similarly, no constant GPC temperature window was found with ozone, ethanol, or ozone + water mixture as the co-reactant. However, with the ozone + water mixture, the surface saturation was evident. <ref type="bibr" target="#b115">[116]</ref> In the few non-oxide R-based ALD processes reported so far, R(thd) 3 has been a typical choice for a metal precursor. From R(thd) 3 precursors in combination with H 2 S as the sulfur source, La 2 S 3 , and Y 2 O 2 S films have been grown. <ref type="bibr" target="#b129">[130,</ref><ref type="bibr" target="#b130">131]</ref> Recently, several fluoride (RF 3 ) processes have been developed using various fluorine sources, such as TiF 4 and NbF 5 . The use of these transition metal fluorides as the F source has however in some cases left traces of these metals in the films, while in some other cases when using relatively high deposition temperatures (≈300 °C) no metal contamination traces were detected. <ref type="bibr" target="#b131">[132]</ref><ref type="bibr" target="#b132">[133]</ref><ref type="bibr" target="#b133">[134]</ref>  </p></div>
<div xmlns="http://www.tei-c.org/ns/1.0"><head n="4.">Rare Earth Elements as Dopants in ALD</head><p>Trivalent Ln 3+ ions are renowned for their luminescence properties. Their 4f electrons are efficiently shielded from the coordination environment by the spatially more extended 5s and 5p orbitals, which allows the emission to be independent of the host lattice, resulting in narrow and color-pure emission bands. Additionally, the parity-forbidden nature of their f-f transitions leads to long luminescence lifetimes ranging from μs to ms. In UV-excited photoluminescence applications, the most commonly used lanthanide ions are Tb 3+ for green emission and Eu 3+ for red emission. On the other hand, some of the lanthanide ions such as Ho 3+ and Er 3+ are known for their up-conversion properties: UC Ln 3+ ions are able to absorb two or more photons sequentially, and then emit a single higher-energy photon with a lower wavelength. <ref type="bibr" target="#b17">[18]</ref> This can be employed for converting NIR radiation into visible light, and potentially utilized in applications such as photovoltaics and biological imaging. <ref type="bibr" target="#b26">[27]</ref> A feature common to both PL and UC materials is that the Ln 3+ ions suffer from a socalled concentration quenching phenomenon which suppresses the emission rapidly with increasing concentration of the luminescent species. Hence, the Ln 3+ ions are often diluted for different PL and UC applications by embedding them as dopants in a suitable host lattice.</p><p>Doping in ALD thin films is generally realized through a socalled supercycle concept (Figure <ref type="figure" target="#fig_6">7</ref>). <ref type="bibr" target="#b134">[135]</ref> In an ALD supercycle, the order and number of cycles of two or more metal precursors can be freely chosen, according to the targeted composition in the thin film material aimed for. Ideally, this provides a route to a well-controlled composition doping, but in practice, there are several challenges related to such multicomponent films to be taken into account, most significantly the different reactivities and sizes (steric hindrance) of the ligands in the different metal precursors. <ref type="bibr" target="#b135">[136]</ref> It is quite common to apply a full ALD cycle (dopant-metal precursor + co-reactant) for the dopant metal, i.e. (main-metal → co-reactant → dopant-metal → co-reactant), but it is possible to pulse the dopant-metal precursor directly after the main-component metal precursor, i.e. (main-metal → dopant-metal → co-reactant). However, in the latter case, unwanted dopant-to-metal exchange reactions are often seen. <ref type="bibr" target="#b136">[137]</ref> Another fundamentally different doping strategy is to use a single multi-metal precursor. This multi-metal precursor could be originally synthesized (e.g. through co-precipitation) from the two metal constituents or just simply mechanically mixed from the two independent metal precursor powders in the desired ratio. <ref type="bibr" target="#b137">[138]</ref> In the latter case, also sometimes named "co-dosing" it is somewhat challenging to achieve perfect composition control, particularly when the different precursor powders possess significantly different vapor pressures, which often leads to a final film composition that is different from the initial mixing composition. <ref type="bibr" target="#b138">[139,</ref><ref type="bibr" target="#b139">140]</ref> Lanthanide-doped ALD films were first reported in 1992 for Tb <ref type="bibr">3+</ref> -doped (2%) ZnS films, <ref type="bibr" target="#b21">[22]</ref> and a little later for CaS films  doped with different concentrations of Ce 3+ , Tb 3+ , and Eu 3+ . <ref type="bibr" target="#b22">[23]</ref> More recently, the emission wavelength of Eu 3+ in CaS was shown to be tunable by means of introducing oxide ion defects, thereby increasing the oxidation state of Eu. <ref type="bibr" target="#b63">[64]</ref> This was achieved by replacing the Eu(thd)</p><p>3 + H 2 S cycle for CaS:Eu films with the Eu(thd) 3 + O 3 cycle for CaS:Eu-O films. It was found that the emission wavelength of the CaS:Eu films (647 nm) was blueshifted by ca. 20 nm compared to the CaS:Eu-O films (625.8 nm). Such a defect control as achieved here might be difficult to achieve by other synthesis techniques. Table 2 below shows a list of the use of R metals as dopants in ALD thin films.</p><p>Recently, luminescent Ln 3+ -doped YVO 4 films were reported with promising optical thermometry performance. In these depositions, the Ln 3+ -doping level was carefully optimized through the supercycle approach by controlling the cycle sequence of Y(thd) 3 , VO(thd) 2 , and Ln(thd) 3 precursors. <ref type="bibr" target="#b140">[141,</ref><ref type="bibr" target="#b141">142]</ref> Similarly, UC thin films with proper Ln 3+ -doping have been investigated. For example, slightly Er 3+ -doped (3%) Yb 2 O 3 films showed exciting two-and three-photon UC phenomena when excited by a 𝜆 = 974 nm laser. <ref type="bibr" target="#b138">[139]</ref> In another study, aiming at improving the efficiency of crystalline silicon solar cell application (in which the absorption range of Yb 3+ is not appropriate as it is covered by the crystalline silicon bandgap), Ho 3+ -doped Er 2 O 3 thin films were successfully grown using a pre-doped (Er,Ho)(thd) 3 precursor that contained the two Ln metals at the required ratio. <ref type="bibr" target="#b139">[140]</ref> Luminescent Ln 3+ dopants are also useful for metal-oxidesemiconductor light-emitting devices (MOSLEDs), with application potential in optoelectronic devices, waveguides, and lasers. Such Ln 3+ -doped MOSLEDs have attracted great attention for their outstandingly intense electroluminescence emission. <ref type="bibr" target="#b142">[143]</ref> The first ALD studies regarding the optoelectronic and waveguide applications are from 2004, <ref type="bibr" target="#b143">[144]</ref> and the research is still actively ongoing. <ref type="bibr" target="#b144">[145,</ref><ref type="bibr" target="#b145">146]</ref> For example, MOSLED structures with emission in the NIR range (977 nm) have been fabricated by depositing nanolaminates of Yb 3+ -doped Al 2 O 3 . <ref type="bibr" target="#b146">[147]</ref> However, for the MOSLED application, Er 3+ with its emission maximum ≈1530 nm is considered the best Ln dopant species (allowing the minimum loss window of optical telecommunications), <ref type="bibr" target="#b147">[148,</ref><ref type="bibr" target="#b148">149]</ref> and hence Er 3+ -doped thin films are increasingly investigated in ALD. <ref type="bibr" target="#b149">[150]</ref> Finally, it should be mentioned that solid oxide fuel cell (SOFC) research could also benefit from the possibility of using rare earth elements as dopants in ALD. Most notably, thin films of yttriastabilized zirconia (YSZ) (state-of-the-art solid-state electrolyte is SOFCs) were fabricated by including Y 2 O 3 layers within ZrO 2 films; this was shown to enhance the fuel cell performance within the temperature range of 260-350 °C, <ref type="bibr" target="#b150">[151]</ref> while surface modification showed an increase in the maximum power density of the cell, <ref type="bibr" target="#b151">[152]</ref> and the ultra-thin ZrO 2 :Y 2 O 3 films fabricated with ALD were shown to be superior to bulk material regarding the electrical conductivity. <ref type="bibr" target="#b152">[153]</ref> </p></div>
<div xmlns="http://www.tei-c.org/ns/1.0"><head n="5.">ALD Processes Based on Rare Earth Elements</head><p>The first ALD process involving a rare earth element as the main component was the Y(thd) 3 + ozone process for Y 2 O 3 thin films reported in 1994. <ref type="bibr" target="#b57">[58]</ref> The films were deposited on several substrate materials including Si and soda lime glass. This was followed by a few La-based processes, not only for binary La 2 O 3 films but also for ternary oxides with transition metals such as Ni and Co, and also for La 2 S 3 . <ref type="bibr" target="#b58">[59,</ref><ref type="bibr" target="#b59">60,</ref><ref type="bibr" target="#b129">130,</ref><ref type="bibr" target="#b187">188]</ref> However, the real breakthrough came in the early 2000s when researchers started to explore rare earth element oxides (thanks to their high 𝜅 values) as potential gate insulators in MOSFETs to replace SiO 2 . <ref type="bibr" target="#b188">[189]</ref> This boosted the process development for R 3+ -based binary oxides and also ternary oxides with Al or transition metals, and multi-layer films composed of R oxide(s), Al oxide, and/or transition metal oxide(s).</p><p>Initially, most of the ALD processes for the rare earth element compounds were based on the 𝛽-diketonate precursors, mainly thd complexes, in combination with ozone. In these processes, the deposition temperature plays a crucial role. Typically, the films grow amorphous until a threshold temperature is reached. For example, La 2 O 3 films deposited below 300 °C are amorphous, while above 300 °C polycrystalline films with cubic symmetry are obtained. Orientation also depends on the deposition temperature such that in the temperature range of 300-350 °C the (222) diffraction peak is the strongest, while above 350 °C the (400) peak appears the strongest. Similar behavior is seen for La 2 O 3 films grown on different substrate materials, and also for other R(thd) 3 + O 3 processes. <ref type="bibr" target="#b189">[190]</ref> The first non-oxide R-based ALD process was reported in 1998 for La 2 S 3 films grown from La(thd) 3 and H 2 S. Also, fluoride processes have been developed using different fluoride sources as precursors, such as NH 4 F and TiF 4 . <ref type="bibr" target="#b62">[63,</ref><ref type="bibr" target="#b132">133,</ref><ref type="bibr" target="#b190">191]</ref> In general, binary ALD processes are straightforward to develop, while the ternary and quaternary processes require much more effort for optimization. <ref type="bibr" target="#b191">[192]</ref> Nevertheless, numerous ternary and quaternary R-based ALD processes with sufficient control over the metal composition have been successfully developed over the last two decades. In (Figure <ref type="figure" target="#fig_7">8</ref>), we illustrate the use of the sequential pulsing of ALD to develop various ternary oxides and nanolaminates. These ternary oxide thin films have been investigated for their promising high-𝜅 gate dielectric properties to replace SiO 2 in MOSFETs or to be used in hybrid floating gates in NAND flash, <ref type="bibr" target="#b192">[193,</ref><ref type="bibr" target="#b193">194]</ref> and also to obtain perovskite-structured compounds with unique electric and magnetic properties. <ref type="bibr" target="#b194">[195]</ref> Among the Rs, lanthanum has been researched most widely as a con-stituent of ternary oxides. Overall, a wide variety of ALD processes for ternary oxides have been developed in which the rare earth element is combined with another metal, including Al, Ti, Ni, Ga, W, Co, Mn, Fe, Hf, Y, Sc, Lu, and Li; a complete list is shown in Table <ref type="table" target="#tab_3">3</ref>. <ref type="bibr" target="#b59">[60,</ref><ref type="bibr" target="#b137">138,</ref><ref type="bibr" target="#b170">171,</ref><ref type="bibr" target="#b187">188,</ref><ref type="bibr" target="#b195">[196]</ref><ref type="bibr" target="#b196">[197]</ref><ref type="bibr" target="#b197">[198]</ref> The most crucial issue in the deposition of ternary (and quaternary) thin films is to find the conditions to obtain reproducible and controllable ratio between the different elements using the supercycle concept. Some examples of quaternary perovskites deposited by ALD are shown in (Figure <ref type="figure" target="#fig_8">9</ref>). Especially the (R,A)BO 3 type perovskites have attracted continuous attention already for decades as they possess interesting electronic and magnetic properties. The pioneering ALD efforts to grow these perovskites were made in 2007, when Nilsen et al. <ref type="bibr" target="#b198">[199]</ref> developed an ALD process for (La,Ca)MnO 3 thin films based on La(thd) 3 , Ca(thd) 2 , Mn(thd) 3 , and O 3 precursors, having an eye on their interesting magnetic properties. However, the resulting films turned out to be Mn deficient and exhibited higher than aimed Ca content. Similar results were later obtained for the (La,Sr)FeO 3 films grown from La(thd) 3 , Ca(thd) 2 , Mn(thd) 3 , and O 3 ; these films were found to be Fe deficient and have higher than aimed Sr content. <ref type="bibr" target="#b199">[200]</ref> Later, relatively good compositional control has been reported for (La,Sr)CoO 3 <ref type="bibr" target="#b31">[32]</ref> and (La,Sr)MnO 3 [151]   that are potential SOFC cathode materials, and more recently also for (La,Sr)CuO 4 films (prototype high-T c superconductor phase), <ref type="bibr" target="#b200">[201]</ref> and Gd 0.9 Ca 0.1 CoO 3 . <ref type="bibr" target="#b201">[202]</ref> Promising results have also been reported for lithium solid electrolyte materials such as Li 7 La 3 Zr 2 O 12 and Li 0.32 La 0.30 TiO 2, relevant for next-generation Liion battery technologies. <ref type="bibr" target="#b28">[29,</ref><ref type="bibr" target="#b145">146,</ref><ref type="bibr" target="#b195">196,</ref><ref type="bibr" target="#b199">200,</ref><ref type="bibr" target="#b202">203,</ref><ref type="bibr" target="#b203">204]</ref> More recently, significant advances in the development of new ALD processes for R-fluorides have been rapidly made. Conventionally, the research on RF 3 thin films has been challenging due to safety concerns related to the commonly employed HF precursor, but recently safer fluoride precursors such as TiF 4 , NH 4 F, and Nb 2 F 5 have been successfully implemented in the process development of several RF 3 thin films (YF 3 . GdF 3 , LaF 3 , TbF 3 , and HoF 3 ) by ALD. <ref type="bibr" target="#b62">[63,</ref><ref type="bibr" target="#b132">133,</ref><ref type="bibr" target="#b133">134,</ref><ref type="bibr" target="#b190">191]</ref> The deposition temperature affects the properties of RF 3 films heavily. In the case of GdF 3 from Gd(thd) 3 and NH 4 F, depositions at temperatures lower than 285 °C seem to contain some Gd 2 O 3 as a secondary phase, while depositions at temperatures higher than 300 °C seem to contain the lowest amount of carbon impurities. <ref type="bibr" target="#b62">[63]</ref> Similarly, in the case of TbF 3 , deposition from Tb(thd) 3 and TiF 4 at temperatures lower than 275 °C show high levels of impurities of C (4.3-5.3%), O (4.5-5.6%), and Ti (2.5-3.7%), while depositions at the higher temperatures (over 275 °C) show no Ti impurities, and C and O impurities of less than 1%. <ref type="bibr" target="#b190">[191]</ref> The possibility to fabricate the thin films at relatively low temperature is important for many applications especially if temperature-sensitive substrates are used. ALD is in general considered superior compared to other gas-phase techniques which typically require significantly higher deposition temperatures. In this respect, plasma-enhanced (PE) ALD may provide further advantages; for the R-based materials, this was demonstrated by Fang et al. who fabricated GdN films from Gd( Me Cp) 3 and N 2 plasma; this is actually the only ALD process reported so far for rare earth nitrides. <ref type="bibr" target="#b61">[62]</ref> Most of the PE-ALD processes for R-based materials are for oxides, and based on precursors previously      <ref type="bibr" target="#b204">[205]</ref> (Reproduced with permission,2020,Royal Society of Chemistry.) (La,Sr)CoO 3 , <ref type="bibr" target="#b31">[32]</ref> (Reproduced with permission, 2015, Royal Society of Chemistry.) (La,Sr)CuO 3 , <ref type="bibr" target="#b200">[201]</ref> (Reproduced with permission, 2018,Royal Society of Chemistry.) and (La,Sr)MnO 3 . <ref type="bibr" target="#b150">[151]</ref> Reproduced with permission, 2008, Elsevier).</p><p>experimented in the context of thermal ALD. One of the advantages of PE-ALD is the ability to use R(thd) 3 precursors with O 2 or H 2 O plasma, while those co-reactants are not reactive enough toward R 3+ 𝛽-diketonate precursors under thermal ALD conditions. <ref type="bibr" target="#b205">[206]</ref> Also importantly, the PE-ALD R(thd) 3 + plasma-O 2 processes yield higher growth rates compared to thermal-ALD R(thd) 3 + O 3 processes, as is clearly seen in Table <ref type="table" target="#tab_3">3</ref> which summarizes all the ALD processes developed for R 3+ materials.</p></div>
<div xmlns="http://www.tei-c.org/ns/1.0"><head n="6.">ALD/MLD Processes with Rare Earth Elements</head><p>The first ALD/MLD study involving rare earth elements was reported in 2015, for flexible photoluminescent Eu-PDA (europium 1,4-pyridine dicarboxylate) thin films. <ref type="bibr" target="#b42">[43]</ref> This was soon followed by another report in which europium was combined with several different organic components. <ref type="bibr" target="#b316">[317]</ref> In (Figure <ref type="figure" target="#fig_9">10</ref>), the molecular structures of all the organic precursors so far employed in ALD/MLD experiments in combination with rare earth elements are shown. This figure also shows the acronyms used for these precursors, together with the heating temperatures employed in ALD/MLD depositions for their evaporation. Most of the organic precursors are solids of somewhat bigger organic molecules with low vapor pressures, meaning that relatively high heating temperatures are required for their vaporization. Hence, in a majority of the ALD/MLD processes of R-organic thin films, the deposition temperature has been relatively high, varying between 145 and 420 °C. This may be an issue, considering the potential future industrial-scale applications, in which liquid precursors are typically favored over solid ones. However, there are also examples of processes working at relatively low temperature, allowing the growth of R-organic thin films on flexible substrates such as polymer sheets and yarns. <ref type="bibr" target="#b42">[43,</ref><ref type="bibr" target="#b317">318]</ref> The low precursor volatility may potentially lead to conformality issues on large surface area substrates. A plausible solution to overcome this issue is to increase the organic precursor sublimation temperature. <ref type="bibr" target="#b42">[43]</ref> The drawback is that at higher deposition temperatures (needed to match the higher precursor evaporation temperature) the growth rates are lower; another potential issue is the increased probability of precursor decomposition. There are no dedicated conformality studies reported for R-organic thin films. However, the fact that red PL emission from the Eu-HQA (HQA = 2-hydroxyquinoline-4-carboxylic acid) films deposited on nanoplasmonic structures was highly homogeneous could be taken as an indication of conformal film growth. <ref type="bibr" target="#b54">[55]</ref> Trivalent europium is known for its intense red luminescence emission, and in several ALD/MLD investigations, the goal has been to manipulate the absorption and/or emission properties of Eu 3+ through the choice of the organic component. For example, by increasing the number of aromatic rings in the backbone from the single ring as in TPA (terephthalic acid or 1,4-benzene dicarboxylic acid) to two rings as in NDA (2,6-naphthalene dicarboxylic acid) and ADA (9,10-anthracene dicarboxylic acid) the emission wavelength was red-shifted, but at the cost of weakening emission intensity. On the other hand, by diluting the europium content with non-photoactive yttrium the emission intensity could be significantly enhanced for (Eu 0.12 Y 0.88 )-TPA thin films. <ref type="bibr" target="#b318">[319]</ref> Indeed, the ALD/MLD approach allows-like its parent ALD technique-the combination of several different R species into the same thin-film material; through such efforts white light emissive thin films consisting of red, green, and blue emitting Ln 3+ species were recently realized. <ref type="bibr" target="#b319">[320]</ref> Another important target in the ALD/MLD research has been in the up-converting Ln-organic thin films, such as (Y,Yb,Er)pyrazine, <ref type="bibr" target="#b320">[321]</ref> and (Yb,Er)-IR-806 films. <ref type="bibr" target="#b321">[322]</ref> Luminescent Lnorganic thin films realized through ALD/MLD have several po-tential advantages compared to the purely inorganic Ln-based thin films grown with ALD, as: i) the organic component is likely to enhance the mechanical properties of the films, <ref type="bibr" target="#b322">[323]</ref> ii) organic linkers are anticipated to provide proper spacing between the Ln 3+ species such that the unwanted concentration quenching can be minimized/avoided, iii) organic linkers may also act as a sensitizer for the Ln 3+ luminescence, <ref type="bibr" target="#b323">[324]</ref> and most excitingly iv) the excitation wavelength range can be tailored by the choice of the organic linker.</p><p>An illustrative example of the excitation wavelength engineering through the choice of the organic precursor is shown for Eu-organic thin films in (Figure <ref type="figure" target="#fig_0">11</ref>). Among the four different Eu-organic thin-film materials, Eu-TPA shows a strong excitation Figure <ref type="figure" target="#fig_0">11</ref>. Excitation spectra of Eu-HQA, Eu-TPA, and Eu-Cyt thin films on silicon substrates, illustrating the effect of the chosen organic precursor on the properties of the ALD/MLD deposited thin films. <ref type="bibr" target="#b54">[55,</ref><ref type="bibr" target="#b317">318]</ref> band that peaks around 𝜆 ≈ 250 nm. By replacing TPA with other organics the excitation wavelength could be effectively shifted to higher wavelengths even up to visible range, i.e. to 𝜆 ≈ 270 nm for PDA (pyridine dicarboxylic acid), <ref type="bibr" target="#b316">[317]</ref> to 𝜆 ≈ 350 nm for Cyt (cytosine), <ref type="bibr" target="#b317">[318]</ref> and to cover the entire 200-400 nm range for HQA (2-hydroxyquinoline-4-carboxylic acid). <ref type="bibr" target="#b54">[55]</ref> While most of the ALD/MLD processes developed so far for different R 3+ -organic thin films have been based on the wellestablished R(thd) 3 precursors (Table <ref type="table" target="#tab_7">4</ref>), attempts to deploy other more reactive rare earth element precursors have shown significantly higher growth rates, with GPC values reaching 5.4 Å in case of Ce-TPA and 6.4 Å for Er-TPA; in these processes Ce(dpdmg) 3 and Er(dpdmg) 3 were used and steric hindrance was assumed to be behind the higher GPC values. Most of the R 3+ -organic thin films have been amorphous, but there are two significant exceptions. First, the La-TPA films grown from La(thd) 3 and TPA were found to be in-situ crystalline. <ref type="bibr" target="#b324">[325]</ref> Secondly, their neodymium counterparts, i.e., the Nd-TPA films were first amorphous but were crystallized upon absorbing water as guest molecules in the structure. <ref type="bibr" target="#b325">[326]</ref> </p></div>
<div xmlns="http://www.tei-c.org/ns/1.0"><head n="7.">Application Prospects of R-Based Thin Films</head><p>Rare earth element-based thin films fabricated through ALD or ALD/MLD have been recognized as highly promising candidates for a wide range of applications, such as gate dielectrics, optical thermometry, waveguides, bio-imaging, and bio-detection. This chapter highlights some of these potential application areas.</p></div>
<div xmlns="http://www.tei-c.org/ns/1.0"><head n="7.1.">Gate Dielectrics in Microelectronics</head><p>With the progressively tightening requirements set for the socalled gate oxide thin-film layers in the continuously miniaturized integrated circuits, <ref type="bibr" target="#b328">[329]</ref> it became clear already more than a decade ago that the traditionally utilized SiO 2 layers did not suffice anymore once the layer thickness was radically decreased, due to the strongly increased current leakages caused by the direct tunneling of electrons. <ref type="bibr" target="#b329">[330]</ref> This progress in device miniaturization led to the need to develop new high-dielectric-constant (𝜅) materials and fabrication technologies enabling the decrease of the tunneling current in the ultrathin high-𝜅 dielectric oxide layers. Moreover, a high band offset was required for the nextgeneration gate dielectric oxide thin films. <ref type="bibr" target="#b330">[331]</ref> Rare earth oxides were considered very promising dielectrics to replace SiO 2 , thanks to their high-𝜅 values, relatively large bandgap values, and excellent thermal and chemical stability. <ref type="bibr" target="#b16">[17]</ref> In particular, R 2 O 3 thin films have shown interesting electrical properties. <ref type="bibr" target="#b81">[82]</ref> The ALD process used has an impact on the properties of these thin films; for example, La(OH) 3 tends to form when water is employed as the oxygen source which may increase the current leakage, a problem that may be solved by choosing O 3 as the source of oxygen. <ref type="bibr" target="#b112">[113]</ref> Similarly, using plasma-enhanced ALD of La( iPr Cp) 3 and O 2 -plasma has led to better electrical properties of La 2 O 3 thin films compared to films produced through thermal ALD from the same La precursor with water. <ref type="bibr" target="#b229">[230]</ref> ALD also allows the fabrication of high-quality ternary oxides in which La is combined with another metal. An interesting example is the (La,Al) 2 O 3 films reported by Fei et al.; the aluminum addition increased the dielectric constant (≈5) and equivalent oxide thickness (EOT = thickness of SiO 2 layer that would offer an equivalent electrical performance ignoring the current leakage; ≈8.3 nm) values of La 2 O 3 thin films to 𝜅 ≈ 17 and EOT ≈ 3.9 for the (La,Al) 2 O 3 films grown with the 1:1 ratio of La and Al precursor pulses. By increasing La:Al pulse ratio enhanced the electrical performance further, for the 2:1 films to 𝜅 ≈ 21.9 and EOT ≈ 3.4 nm, and for the 3:1 films to 𝜅 ≈ 24.9 and EOT ≈ 2.9 nm. <ref type="bibr" target="#b252">[253]</ref> The ALD research on dielectric ternary oxides includesbesides lanthanum-also many other rare earth elements. For example, GdScO 3 films showed a dielectric constant of ≈21.5 and EOT ≈ 1 nm. <ref type="bibr" target="#b102">[103]</ref> Also, for the (Pr 1.15 Al 0.85 )O 3 films an impressive EOT value of ≈1.5 nm and dielectric constant of ≈17.7 were reported. <ref type="bibr" target="#b101">[102]</ref> </p></div>
