Repository: sciknoworg/ALD-E-ImageMiner

## 📋 ALD-E-ImageMiner Overview

## Dataset

### Organization

#### Categories

- atomic-layer-deposition
- atomic-layer-etching

#### Sub-categories

- experimental-usecase
- simulation-usecase

### 🗂️ Directory Structure
```text
data
├── pilot-annotation-task
│   ├── atomic-layer-deposition
│   │   ├── experimental-usecase
│   │   │   ├── paper #
│   │   │   │   ├── images
│   │   │   │   │   ├── figures

## Question–Answer Categories for Materials Science Figures

[Q&A examples](QA_Examples.md) for **10 categories**, each containing **at least 5 Q\&A examples**, suitable for figures in **materials science literature**.

File: example_data/1/content.tei.xml (part 3 of 13)
<?xml version="1.0" encoding="UTF-8"?>
<div xmlns="http://www.tei-c.org/ns/1.0"><head n="7.2.">Luminescence Applications</head><p>The most characteristic luminescence properties of Ln 3+ ions arise from the well-defined sharp-line transitions within their partially filled 4f orbitals; the spatially extended 5s and 5p orbitals offer shielding to the core 4f electrons which makes the emission independent of the coordination environment or the host material. <ref type="bibr" target="#b16">[17]</ref> The 4f-4f transitions are parity forbidden, which means that the excitation efficiency is low; another consequence is the long excited-state lifetime up to milliseconds. Some of the lanthanides show also luminescence arising from parity-allowed 4f-5d transitions; these transitions show short excited-state lifetimes of nanosecond range and they can be heavily affected by the host environment, which allows emission tunability. <ref type="bibr" target="#b26">[27]</ref> Most of the applications are based on the 4f-4f transitions of Eu 3+ and Tb 3+ yielding visible light emissions and those of Er 3+ and Nd 3+ with emission in the NIR range, or the 4f-5d transitions of Ce 3+ , Pr 3+ , and Eu 2+ . <ref type="bibr" target="#b331">[332]</ref> The excitation is made either through electric current (electroluminescence; EL) or light (photoluminescence; PL).</p></div>
<div xmlns="http://www.tei-c.org/ns/1.0"><head n="7.2.1.">Electroluminescent Displays</head><p>The first prospective application area of the ALD-grown Ln-doped thin films was seen in thin-film electroluminescent (TFEL) devices, first highlighted in 1992 for Tb 3+ -doped ZnS thin films. <ref type="bibr" target="#b21">[22]</ref> More recently, besides the metal sulfide matrices, other inorganic matrices have been highlighted as well, with excellent chemical and physical stabilities even under high temperatures. <ref type="bibr" target="#b141">[142,</ref><ref type="bibr" target="#b332">333]</ref> The TEFL-based screens have established their position in the screens industry over more than 40 years. (Figure <ref type="figure" target="#fig_10">12</ref>) shows a typical electroluminescence by Tb 3+ that can be used in transparent displays, where doping Y 2 O 3 with Eu 3+ shows intense red emission upon electroluminescence. <ref type="bibr" target="#b145">[146]</ref> Another strategy to apply ALD for TEFL is using nanolaminates of Tb 2 O 3 and Al 2 O 3 in the fabrication of an electroluminescent device, where it was seen that at supercycle of Al 2 O 3 :Tb 2 O 3 4:2 was seen as the best alternative from several tested several supercycles, and the emission intensity was proven to be increasing with the injection current density. <ref type="bibr" target="#b298">[299]</ref> However, the lack of the long-wanted deep blue emitter has prevented achieving a fullcolor display. <ref type="bibr" target="#b5">[6]</ref> </p></div>
<div xmlns="http://www.tei-c.org/ns/1.0"><head n="7.2.2.">MOSLEDs</head><p>MOSLEDs are attracting huge interest as light sources compatible with the CMOS (complementary metal oxide semiconductors) technology most relevant to applications such as telecommunication, waveguides, and micro-displays. <ref type="bibr" target="#b143">[144,</ref><ref type="bibr" target="#b185">186]</ref> Employment of ALD adds to the fabrication of MOSLEDs numerous benefits, including the ability to dope R 3+ ions into several metal oxides. For example, Al 2 O 3 has been considered as an attractive choice for the host material thanks to its wide transparency range and feasibility of ALD fabrication. <ref type="bibr" target="#b146">[147]</ref> In general, ALD offers a one-step fabrication technique for doped materials, for a wide range of host materials ranging from binary oxides to ternary oxides, and nanolaminates. <ref type="bibr" target="#b32">[33,</ref><ref type="bibr" target="#b306">307]</ref> Among the most attractive dopants used in MOSLEDs are the NIR-emitting Yb 3+ (emission at ≈980 nm) and Er 3+ (emission at ≈1530 nm), the former used as a wave amplifier in lasers and the latter being essential for telecommunication applications as its emission lies in the NIR minimal loss window of silica-based optical fibers. <ref type="bibr" target="#b333">[334,</ref><ref type="bibr" target="#b334">335]</ref> In Table <ref type="table" target="#tab_8">5</ref>, we summarize the MOSLED devices fabricated by ALD with Er 3+ doping and their electrical performance. These MOSLEDS are typically evaluated based on their external quantum efficiency (EQE), which is also related to the power efficiency (PE) of the device, threshold voltage (Vol), the decay time of the Er 3+ (1530-1550 nm) emission and the operational lifetime of the device. The threshold voltage is the minimum gate bias voltage required to achieve electroluminescence intensity, while the operational lifetime of the device is the duration through which the device maintains good stability (EL intensity at least equals 90% of the initial one) while working continuously. <ref type="bibr" target="#b144">[145]</ref> </p></div>
<div xmlns="http://www.tei-c.org/ns/1.0"><head n="7.2.3.">White Light Emission</head><p>Light emitting materials are employed in a wide variety of applications that vary from light emitting diodes, displays, solar concentrator and biological imaging and photodynamic therapy. <ref type="bibr" target="#b335">[336]</ref> The sharp-line 4f-4f emissions of lanthanides and ultimately similar chemistry properties allow the combination of these emissions into a single phase tunable white light emission. <ref type="bibr" target="#b336">[337]</ref> White light generated from several different lanthanide components can be achieved through down-conversion or up-conversion, mixing ions that emit in red, green, and blue or alternatively yellow and blue. In down-conversion, Eu 3+ is known for the red emission, while Tb 3+ emits mainly in green and weaker emission in blue, and Dy 3+ is a blue emitter. <ref type="bibr" target="#b337">[338,</ref><ref type="bibr" target="#b338">339]</ref> Blue emitters can also be combined with Sm 3+ , which is known for its yellow-orange emission. <ref type="bibr" target="#b339">[340]</ref> On the other hand, in up-conversion, Er 3+ is known to emit red and green with two-photon up-conversion and blue in three-photon up-conversion process. While Ho 3+ also emits in red and green, Tm 3+ emits in blue. <ref type="bibr" target="#b139">[140,</ref><ref type="bibr" target="#b340">341,</ref><ref type="bibr" target="#b341">342]</ref> Luminescent displays fabricated by ALD have mainly depended on the electroluminescent materials of ZnS:Mn 2+ and ZnS:Tb 3+ that emit only in yellow and green, while a full color scale display is difficult to achieve due to the lack of deep blue emitters. <ref type="bibr" target="#b5">[6]</ref> Currently, the addition of red color from CaS:Eu 3+ . <ref type="bibr" target="#b63">[64]</ref> However, very recently the white light emission could be demonstrated for ALD/MLD-grown (Tb, Eu, and Er)-TPA thin films, as seen in (Figure <ref type="figure" target="#fig_11">13</ref>). <ref type="bibr" target="#b315">[316]</ref> The photoluminescence emission was shown to be somewhat tuneable, with emission properties comparable to commercial white light emissive LEDs, with a color rendering index of 88. This could open the door to using multi- LED lamp, fluorescent lamp, and incandescent bulb. <ref type="bibr" target="#b319">[320]</ref> lanthanide dopants in ALD and ALD/MLD to achieve white light emission.</p></div>
<div xmlns="http://www.tei-c.org/ns/1.0"><head n="7.2.4.">Solar Cells</head><p>An intrinsic issue related to photovoltaics (PV) is that the current solar cell technologies mostly utilize the visible part of solar spectrum. To alleviate this issue, PV cells could be integrated with thin layers of IR-to-vis up-converting materials. <ref type="bibr" target="#b17">[18]</ref> Up-conversion is an anti-stokes process in which a photoactive ion absorbs two or more photons of low energy (in IR range) and then the absorbed energy is emitted as one photon of higher energy (in visible range). There are several more specific mechanisms described for the UC phenomenon that involve one or several types of Ln 3+ ions. <ref type="bibr" target="#b26">[27,</ref><ref type="bibr" target="#b342">343]</ref> However, the most important design decision is the appropriate choice of the UC lanthanide species which depends on the type of the PV application targeted: Yb-based UC materials (IR abs. in 800-1000 nm) should be optimal for the wide-bandgap perovskite, dye-sensitized and organic PV devices, while in the case of the narrow-bandgap Si-based PVs, Yb-based up-converters do not add any benefit as silicon itself absorbs sun light up to 1100 nm (Figure <ref type="figure" target="#fig_12">14</ref>).</p><p>The UC phenomenon has been realized for both ALD-and ALD/MLD-grown thin films based on Yb 3+ as a sensitizer and Er 3+ as an activator. <ref type="bibr" target="#b146">[147,</ref><ref type="bibr" target="#b320">321]</ref> These thin films could be beneficial to enhance the performance of dye-sensitized and perovskite solar cells, though this has not been demonstrated in practice so far. Most excitingly, ALD-grown Ho-doped Er 2 O 3 thin films were recently successfully integrated with crystalline silicon solar cell (1.1 eV) technology, and an enhancement of ≈3% in the shortcircuit current density was demonstrated. <ref type="bibr" target="#b139">[140]</ref> Besides the proper choice of the Ln species, another issue to be tackled is the characteristically low IR absorption capability of lanthanides in general. To overcome this, active research is going on, and organic molecules have been considered as sensitizers for the Ln upconverters. <ref type="bibr" target="#b320">[321]</ref> However, even though many  [18,140]   organics are strong IR absorbers, the conventional molecular Lnorganic complexes investigated have suffered from excitation energy losses due to the high-energy phonons. On the other hand, the first results for ALD/MLD-grown Ln-pyrazine thin films are highly promising as they showed intense IR-to-vis emission in the entire visible (blue-green-red) range. <ref type="bibr" target="#b320">[321]</ref> Tentatively, it is believed that in these hybrid thin films the organic ligands are bound more strongly to the Ln species such that the high-energy losses can be minimized.</p><p>In general, ALD is critical to next-generation solar cells, in particular all thin-film solar cells, additionally for current technologies the use of ALD-deposited Al 2 O 3 for surface passivation, <ref type="bibr" target="#b343">[344]</ref> makes it more likely that ALD of R-based materials will continue their way toward better performing solar cells.</p></div>
<div xmlns="http://www.tei-c.org/ns/1.0"><head n="7.2.5.">Biological Applications</head><p>Photoluminescent (UV-to-vis down-shifting) lanthanide ions have been widely investigated for various bio-imaging and biodetection applications. However, the use of UV light damages most of the biological samples by photobleaching. Additionally, as biological samples may absorb the UV light, a so-called autofluorescence phenomenon may occur causing a large background noise that may be detrimental to the imaging. <ref type="bibr" target="#b344">[345]</ref> The use of UV is also limited to very low penetration depths, which makes e.g. deep tissue imaging immensely difficult. <ref type="bibr" target="#b345">[346]</ref> To overcome the limitations related to the UV light excitation, novel lanthanide-based materials should be designed based on visible light (PL) or NIR (UC) excitation. Lanthanide-based UC materials may show enhanced depth penetration, thanks to the lower energy of NIR compared to UV. <ref type="bibr" target="#b26">[27]</ref> Also, the use of up-conversion in multimodal imaging can lead to better diagnostic tools as combining more than one imaging technique that complements each other leads to better results. <ref type="bibr" target="#b346">[347]</ref> Hence the progress made in the ALD-and ALD/MLD-fabricated UC materials, i.e. (Yb,Er) 2 O 3 , (Er,Ho) 2 O 3 and (Y,Yb,Er)-PZA films, is of great promise, <ref type="bibr" target="#b138">[139,</ref><ref type="bibr" target="#b139">140,</ref><ref type="bibr" target="#b320">321]</ref> and the next step should be in testing them in biological imaging applications (Figure <ref type="figure" target="#fig_4">15</ref>). Down-conversion can also be used for the bio-detection of viruses and bio-assays of different ions, molecules, or tumor markers. Förster resonance energy transfer (FRET) is one of the strongly emerging techniques for bio-detection of viruses. <ref type="bibr" target="#b347">[348]</ref> In FRET, energy is transferred in a non-radiative way from one fluorophore (donor) to another fluorophore (acceptor) through dipole-coupling; the acceptor then emits this energy in a specified wavelength range. <ref type="bibr" target="#b348">[349]</ref> Lanthanide-organic hybrids are particularly promising as donor fluorophores in FRET. <ref type="bibr" target="#b349">[350]</ref> The distance between the donor and acceptor fluorophores in FRET plays a crucial role, as the efficiency of the transfer and subsequently, the emission is inversely proportional to the distance between the donor and acceptor; in other words, FRET can only be seen when this distance is less than 10 nm. <ref type="bibr" target="#b350">[351]</ref> Therefore, an ultrathin ALD/MLD-grown thin film could provide more stable emission and more efficient energy transfer in the FRET process compared to the present state-of-the-art efforts to utilize immobile (liquid-phase) donors. Very recently promising proofof-concept data were obtained for Eu-HQA films grown from Eu(thd) 3 and 2-hydroxyquinoline-4-carboxylic acid (HQA) precursors. In these thin films, the organic HQA component acts as a sensitizer for the red Eu 3+ luminescence, extending the excitation wavelength range up to ca. 400 nm. Moreover, by depositing the films on nanoplasmonic structures emission intensity could be significantly (20-fold) enhanced. Finally, the FRETtype energy transfer process was demonstrated by combining the Eu-HQA coated nanoplasmonic structures with commercial Alexa647 fluorophor. <ref type="bibr" target="#b54">[55]</ref> Figure <ref type="figure" target="#fig_4">15</ref>. Scheme for FRET-based bio-detection of viruses: (left) ALD/MLD cycle for the growth of Eu-HQA thin films, (middle) enhancement of the red PL emission of Eu-HQA achieved by depositing the film on a nanoplasmonic substrate, and (right) principle of FRET mediated emission and its possible utilization bio-detection by using Eu-HQA as a donor chromophore and commercial AF 647 as an acceptor chromophore. (Reproduced under CC licence from ref. [55], 2023, Royal society of chemistry).</p></div>
<div xmlns="http://www.tei-c.org/ns/1.0"><head n="8.">Conclusion and Outlook</head><p>A continuously broadening spectrum of ALD and later also MLD approaches for functional rare earth element-based thin films has been developed over the last three decades, fueled by various application expectations based on the many unique properties of these elements relevant to fields ranging from micro-and optoelectronics and solar energy conversion to medical diagnostics and different imaging and security technologies. Chemical composition-wise, rare earth elements have been employed both as dopants and main components in compounds ranging from metal oxides and fluorides to various metal-organic hybrids. In writing this review, our leading ambition was to provide the readers with a brief but at the same time comprehensive and insightful account of the overall progress in this scientifically significant and technologically prominent field.</p><p>Atomic layer deposition is known-owing to its capability to produce high-quality large-area homogeneous and conformal ultrathin films-as the state-of-the-art thin-film technology in microelectronics, but its unique benefits are also highly valued if not indispensable in many application areas involving the rare earth elements. From a historical perspective, in the first R-related ALD processes these elements were employed only as dopants in various electroluminescent thin films. Next, the interest gradually shifted to various ALD-grown R 2 O 3 thin films investigated as a potential gate dielectric material replacement for SiO 2 in MOS-FET transistor technology. This also led to fueling the research on rare earth precursors for better and faster ALD processes. Later, the major enthusiasm on this topic slowly faded away since even better-performing high-k dielectric materials were developed for which also more robust/beneficial ALD processes could be employed. In line with this progress, the interest in ALD of R oxide thin films expanded to more complex ternary and quaternary perovskite oxides with unique magnetic and catalytic properties.</p><p>More recently, researchers started to look for new solutions using the hardly matched optical properties of the lanthanide oxide thin films. To address this issue, new ALD processes were developed for lanthanide fluorides for various applications. Electroluminescence properties of Ln 3+ ions in various matrices are of particular interest in applications such as telecommunications, screens, LEDs, and optical thermometry, thanks to their long luminescence lifetime and well-expected and controlled emission colors. This has led to a renewed interest in the use of Ln 3+ ions as dopants in ALD thin films, particularly the use of Eu 3+ for red light and Tb 3+ for green light emissions. Moreover, Er 3+ shows interesting emission characteristics near 1500 nm, relevant for the use in telecommunication and waveguide applications.</p><p>The most recent development highlighted in this review article is the rapidly expanding family of novel ALD/MLD-grown lanthanide-organic thin-film materials with exciting luminescence properties. Thanks to their remarkable photoluminescence and up-conversion characteristics that seem to be hard to meet with purely inorganic thin films, lanthanide-organic thin films are anticipated to provide new horizons for e.g. lighting, imaging, and solar cell applications. These hybrid thin films also possess significantly enhanced mechanical properties added by the organic component. Thus, they are interesting candidates for nextgeneration flexible devices, such as all-thin-film solar cells. Additionally, depending on the choice of the organic component, it may act as an efficient sensitizer for the Ln 3+ luminescence in the Ln-organic hybrid coating, such that the excitation wavelength range can be extended from the UV light to visible light. To bring these novel material candidates closer to their true applications there are however several practical issues to be tackled, such as their long-term stability. On the other hand, an interesting aspect little emphasized so far is the fact that the ALD/MLD processes are fundamentally more economical than the ALD processes, as the film growth rates are considerably higher in ALD/MLD and the deposition temperatures considerably lower, allowing shorter processing times (needed to reach the target film thickness); this can save time and energy, reduce the consumption of relatively expensive rare earth precursors, and offer a path to reduce the environmental impact. <ref type="bibr" target="#b351">[352]</ref> In general, the possibility to use lower deposition temperatures is beneficial for the larger-scale processing, not only from the energy saving point of view but also because it allows the use of temperature-sensitive substrates. Yet, the low vapor pressures typical for many organic precursors may pose some limitations in the precursor selection on a large scale and the challenge to find precursors with matching chemical reactivity toward co-reactants of interest for established and novel material systems persists nowadays, as much as it existed in the earlier days of precursor and process development for rare earth materials. Especially for hybrid ALD/MLD thin films in which an organic co-reactant plays a tremendous role, some inspiration for future precursor and process design could be drawn by reconsidering chemical fundamentals in the form of the simple acid-base concept according to Brønsted. <ref type="bibr" target="#b352">[353]</ref> Interestingly, the successful employment of the R(amd)(Cp) 2 precursor class, often perceived as the most balanced one for the ALD of inorganic R-based materials, has yet to be demonstrated. As illustrated in this review, hybrid thin film growth has rather been realized with R(thd) x and R(guan) 3 precursors, whereby the latter facilitated significantly higher GPCs in the few cases they were tested already. It seems thus plausible that all-nitrogen containing R precursor classes such as the guanidinates or formamidinates may experience more utilization in future proofof-concept studies. In summary, much remains to be done for academia and industry alike to enable true breakthroughs for ALD/MLD rare earth element containing thin films in emerging applications. First, by far more processes employing especially the nitrogen and all-nitrogen containing R precursor classes need to be developed and benchmarked against the already reported hybrid processes. Secondly, research and development efforts need to be brought to the next processing level meaning that academic reports on the matter need to trigger industrial concept and feasibility studies on industrially relevant ALD/MLD deposition equipment. Only then productization will become viable.</p></div><figure xmlns="http://www.tei-c.org/ns/1.0" xml:id="fig_0"><head>Figure 1 .</head><label>1</label><figDesc>Figure1. Annually published ALD and ALD/MLD articles involving rare earth elements from 1992 to 2023. The publications were searched from Scopus and Web of Science, using search terms that included "atomic layer deposition" and "rare earth", or "atomic layer deposition" and "lanthanide". The data thus acquired were further manually refined to check for numbers as accurate as possible. Data were accessed lastly on 10-02-2024.</figDesc><graphic coords="2,48.45,77.87,240.00,173.34" type="bitmap" /></figure>
<figure xmlns="http://www.tei-c.org/ns/1.0" xml:id="fig_1"><head>Figure 2 .</head><label>2</label><figDesc>Figure 2. Schematic illustration of ALD and ALD/MLD precursor pulsing cycles, resulting in the growth of inorganic (left) and hybrid (right) thin films with atomic/molecular level accuracy: Red: metal; Green: precursor ligand; Blue: oxygen; Light blue: organics.</figDesc><graphic coords="3,116.14,77.89,365.34,173.88" type="bitmap" /></figure>
<figure xmlns="http://www.tei-c.org/ns/1.0" xml:id="fig_2"><head>Figure 3 .</head><label>3</label><figDesc>Figure 3. Process development steps of Eu-HQA thin films that show temperature scanning (left), surface saturation of precursors (middle), and thickness control over the number of ALD/MLD cycles (right). (Reproduced under CC licence from ref. [55], 2023, Royal society of chemistry).</figDesc><graphic coords="4,116.01,78.27,360.00,248.94" type="bitmap" /></figure>
<figure xmlns="http://www.tei-c.org/ns/1.0" xml:id="fig_3"><head>Figure 4 .</head><label>4</label><figDesc>Figure 4. Survey over the different rare earth precursor classes commonly employed for the ALD and ALD/MLD of rare earth containing thin films. Color bars indicate successful ALD employment of the compound class for the respective element. R represents an element of the extended rare earth elements, while R' and R'' refer to specific substituents. These are: H = Hydrogen, Me = Methyl, Et = Ethyl, i Pr = Isopropyl, n Bu = Butyl, t Bu = Tert-butyl.</figDesc><graphic coords="4,50.01,370.53,492.00,307.08" type="bitmap" /></figure>
<figure xmlns="http://www.tei-c.org/ns/1.0" xml:id="fig_4"><head>Figure 5 .</head><label>5</label><figDesc>Figure 5. Box plots for the precursor vessel temperatures for the prior introduced precursor classes. Boxes contain the average 50% of the respective dataset while white dots represent the arithmetic mean. The first quartile is the median of the lower half of the dataset. The second quartile represents the median of the respective dataset, and the third quartile is the median of the upper half of the dataset. The whiskers are restricted to a 1.5x inter quartile range representing entries outside the box. Outliners are depicted as black dots. If lower or upper whiskers are not displayed an overlap with the respective quartile occurred.</figDesc><graphic coords="5,51.29,77.87,240.00,173.34" type="bitmap" /></figure>
<figure xmlns="http://www.tei-c.org/ns/1.0" xml:id="fig_5"><head>Figure 6 .</head><label>6</label><figDesc>Figure 6. Growth rates of different Y 2 O 3 processes (left) with different Y-precursors and H 2 O as co-reactant, and (right) with different co-reactants and Y( iPr2 amd)( Et Cp) 2 as Y-precursor.</figDesc><graphic coords="9,88.85,78.39,420.00,143.82" type="bitmap" /></figure>
<figure xmlns="http://www.tei-c.org/ns/1.0" xml:id="fig_6"><head>Figure 7 .</head><label>7</label><figDesc>Figure 7. Supercycle concept for doping in ALD: in the simplest case the supercycle consists of x cycles of the main metal and one cycle for the dopant metal, but the supercycle may also include several cycles of the dopant metal or several different metal-dopant.</figDesc><graphic coords="9,306.40,420.43,240.00,259.02" type="bitmap" /></figure>
<figure xmlns="http://www.tei-c.org/ns/1.0" xml:id="fig_7"><head>Figure 8 .</head><label>8</label><figDesc>Figure 8. Different precursor dosing schemes in different ternary ALD processes for lightly-doped, homogeneously mixed, and nanolaminate materials.</figDesc><graphic coords="11,51.29,78.51,240.00,128.70" type="bitmap" /></figure>
<figure xmlns="http://www.tei-c.org/ns/1.0" xml:id="fig_8"><head>Figure 9 .</head><label>9</label><figDesc>Figure 9. XRD patterns for various R-based quaternary oxide thin films deposited by ALD: La(Ni,Cu)O 3 ,<ref type="bibr" target="#b204">[205]</ref> (Reproduced with permission,2020,Royal Society of Chemistry.) (La,Sr)CoO 3 ,<ref type="bibr" target="#b31">[32]</ref> (Reproduced with permission, 2015, Royal Society of Chemistry.) (La,Sr)CuO 3 ,<ref type="bibr" target="#b200">[201]</ref> (Reproduced with permission, 2018,Royal Society of Chemistry.) and (La,Sr)MnO 3 .<ref type="bibr" target="#b150">[151]</ref> Reproduced with permission, 2008, Elsevier).</figDesc><graphic coords="16,116.01,78.23,360.00,289.98" type="bitmap" /></figure>
<figure xmlns="http://www.tei-c.org/ns/1.0" xml:id="fig_9"><head>Figure 10 .</head><label>10</label><figDesc>Figure 10. Organic molecules used as precursors in ALD/MLD processes in combination with rare earth elements.</figDesc><graphic coords="17,118.84,78.05,360.00,470.16" type="bitmap" /></figure>
<figure xmlns="http://www.tei-c.org/ns/1.0" xml:id="fig_10"><head>Figure 12 .</head><label>12</label><figDesc>Figure 12. Green Tb 3+ EL emission from different ALD-grown nanolaminate structures consisting of Al 2 O 3 and Tb 2 O 3 layers, relevant for use in luminescent displays. Republished with permission from Ref. [299], 2018, Optica publishing group.</figDesc><graphic coords="19,118.84,78.43,360.00,165.78" type="bitmap" /></figure>
<figure xmlns="http://www.tei-c.org/ns/1.0" xml:id="fig_11"><head>Figure 13 .</head><label>13</label><figDesc>Figure 13. Emission color comparison: ALD/MLD grown (Tb,Eu,Er)-TPA thin film versus three different commercial white light emitting products:LED lamp, fluorescent lamp, and incandescent bulb.<ref type="bibr" target="#b319">[320]</ref> </figDesc><graphic coords="20,303.57,77.73,240.00,195.48" type="bitmap" /></figure>
<figure xmlns="http://www.tei-c.org/ns/1.0" xml:id="fig_12"><head>Figure 14 .</head><label>14</label><figDesc>Figure 14. Scheme for UC-enhanced solar-cell performance: a) portions of the solar spectrum utilized by different solar cell technologies, and the potential to extend the usability with different UC Ln 3+ ions, b) integration of UC layers into the solar cell device, and c) enhanced performance of c-Si solar cell achieved with ALD-grown UC (Er,Ho) 2 O 3 coating with three different thicknesses. Reproduced with permission from Elsevier, 2021 refs.[18,140]   </figDesc><graphic coords="21,117.04,78.41,363.70,213.92" type="bitmap" /></figure>
<figure xmlns="http://www.tei-c.org/ns/1.0"><graphic coords="22,50.01,78.29,492.00,205.92" type="bitmap" /></figure>
<figure xmlns="http://www.tei-c.org/ns/1.0" type="table" xml:id="tab_0"><head>Table 1 .</head><label>1</label><figDesc>Comparative rating of the different rare earth precursor classes in various aspects ranging from availability over physico-chemical properties to ALD technique-related aspects.</figDesc><table><row><cell>Precursor Class</cell><cell>Commonness</cell><cell>(Thermal) Stability</cell><cell>Reactivity</cell><cell>ALD Performance</cell><cell>ALD/MLD Prospect</cell></row><row><cell>R(amd) 3</cell><cell>+</cell><cell>+</cell><cell>+</cell><cell>+</cell><cell>+</cell></row><row><cell>R(amd)(Cp) 2</cell><cell>+</cell><cell>+ +</cell><cell>+</cell><cell>+ +</cell><cell>+</cell></row><row><cell>R(Cp) 3</cell><cell>++</cell><cell>++</cell><cell>+</cell><cell>+</cell><cell>°R(famd)</cell></row></table></figure>
<figure xmlns="http://www.tei-c.org/ns/1.0" type="table" xml:id="tab_1"><head>Table 2 .</head><label>2</label><figDesc>Use of different R species as dopants in ALD.</figDesc><table><row><cell>Material</cell><cell>Dopant</cell><cell>Application</cell><cell>Refs.</cell></row><row><cell>ZnS</cell><cell>Tb</cell><cell>Luminescence</cell><cell>[22]</cell></row><row><cell>CaS</cell><cell>Tb, Ce, Eu</cell><cell>Luminescence</cell><cell>[23,64]</cell></row><row><cell>SrS</cell><cell>Tb, Ce</cell><cell>Luminescence</cell><cell>[154]</cell></row><row><cell>Al 2 O 3</cell><cell>Er, Yb, (Er,Yb)</cell><cell>Waveguides, Luminescence</cell><cell>[144,147,155,156]</cell></row><row><cell>Y 2 O 3</cell><cell>Er, Eu</cell><cell>Luminescence</cell><cell>[146,157-160]</cell></row><row><cell>Y 3 Ga 5 O 12</cell><cell>Er</cell><cell>Luminescence</cell><cell>[161]</cell></row><row><cell>ZrO 2</cell><cell>Y, La, Dy</cell><cell>Electrolyte, Interphase</cell><cell>[137,151-153,162,163]</cell></row><row><cell>HfO 2</cell><cell>Y, La,Pr, Gd, Er,Dy</cell><cell>Gate dielectrics, Memory</cell><cell>[164-176]</cell></row><row><cell>HfO 2 /ZrO 2</cell><cell>Y, La, Gd.</cell><cell>Memory</cell><cell>[177]</cell></row><row><cell>Ga 2 O 3</cell><cell>Nd,Er</cell><cell>Luminescence</cell><cell>[145,178]</cell></row><row><cell>GeO 2</cell><cell>Er</cell><cell>Luminescence</cell><cell>[179]</cell></row><row><cell>Yb 2 O 3</cell><cell>Er</cell><cell>Luminescence</cell><cell>[148]</cell></row><row><cell>TiO 2</cell><cell>La, Pr, Nd, Sm, Eu, Tb, Dy, Ho, Er, Tm, Yb</cell><cell>Magnetics, Luminescence</cell><cell>[180,181]</cell></row><row><cell>Yb x Ti y O z</cell><cell>La, Pr, Nd, Sm, Eu, Tb, Dy, Ho, Er, Tm</cell><cell>Luminescence</cell><cell>[181]</cell></row><row><cell>YDC</cell><cell>Y</cell><cell>Electrolyte</cell><cell>[136,182]</cell></row><row><cell>SrTiO 3</cell><cell>La</cell><cell>Gate dielectrics</cell><cell>[183]</cell></row><row><cell>Y 2 O 3-x S x</cell><cell>Eu</cell><cell>Luminescence</cell><cell>[184]</cell></row><row><cell>YVO 4</cell><cell>Nd, Sm, Eu, Tb, Dy, Ho, Er, Tm, Yb</cell><cell>Thermometry</cell><cell>[141,142]</cell></row><row><cell>Gd 3 Ga 5 O 12</cell><cell>Er</cell><cell>Luminescence</cell><cell>[185]</cell></row><row><cell>Yb 3 Al 5 O 12</cell><cell>Er</cell><cell>Luminescence</cell><cell>[149]</cell></row><row><cell>Lu 3 Al 5 O 12</cell><cell>Er</cell><cell>Luminescence</cell><cell>[150]</cell></row><row><cell>ZnGa 2 O 4</cell><cell>Er</cell><cell>Luminescence</cell><cell>[186]</cell></row><row><cell>SrSnO 3</cell><cell>La</cell><cell>Optoelectronics</cell><cell>[187]</cell></row></table></figure>
