Repository: sciknoworg/ALD-E-ImageMiner

## 📋 ALD-E-ImageMiner Overview

## Dataset

### Organization

#### Categories

- atomic-layer-deposition
- atomic-layer-etching

#### Sub-categories

- experimental-usecase
- simulation-usecase

### 🗂️ Directory Structure
```text
data
├── pilot-annotation-task
│   ├── atomic-layer-deposition
│   │   ├── experimental-usecase
│   │   │   ├── paper #
│   │   │   │   ├── images
│   │   │   │   │   ├── figures

## Question–Answer Categories for Materials Science Figures

[Q&A examples](QA_Examples.md) for **10 categories**, each containing **at least 5 Q\&A examples**, suitable for figures in **materials science literature**.

File: example_data/1/content.tei.xml (part 4 of 13)
<?xml version="1.0" encoding="UTF-8"?>
<figure xmlns="http://www.tei-c.org/ns/1.0" type="table" xml:id="tab_3"><head>Table 3 .</head><label>3</label><figDesc>ALD processes based on rare earth elements.</figDesc><table><row><cell>Material</cell><cell>Precursor 1</cell><cell>Precursor 2</cell><cell>Precursor 3</cell><cell>Precursor 4</cell><cell>GPC [Å]</cell><cell>T [°C]</cell><cell>Refs.</cell></row><row><cell>Sc 2 O 3</cell><cell>Sc(thd) 3</cell><cell>O 3</cell><cell></cell><cell></cell><cell>0.13</cell><cell>335-375</cell><cell>[125]</cell></row><row><cell></cell><cell>Sc(Cp) 3</cell><cell>H 2 O</cell><cell></cell><cell></cell><cell>0.75</cell><cell>250-350</cell><cell>[125]</cell></row><row><cell></cell><cell>Sc( iPr Cp) 3</cell><cell>O 3</cell><cell></cell><cell></cell><cell>0.60-1.00</cell><cell>250-375</cell><cell>[207]</cell></row><row><cell></cell><cell>Sc( iPr2 amd) 3</cell><cell>H 2 O</cell><cell></cell><cell></cell><cell>0.30</cell><cell>290</cell><cell>[104]</cell></row><row><cell></cell><cell>Sc( Me Cp) 3</cell><cell>H 2 O</cell><cell></cell><cell></cell><cell>0.65</cell><cell>300</cell><cell>[208-210]</cell></row><row><cell></cell><cell>Sc( Me2 pz)( Me Cp) 2</cell><cell>O 3</cell><cell></cell><cell></cell><cell>1.09-1.94</cell><cell>225,275</cell><cell>[211]</cell></row><row><cell>ScAlO 3</cell><cell>Sc( Me Cp) 3</cell><cell>TMA</cell><cell>H 2 O</cell><cell></cell><cell>0.65</cell><cell>300</cell><cell>[194]</cell></row><row><cell>YScO 3</cell><cell>Y(thd) 3</cell><cell>Sc(thd) 3</cell><cell>O 3</cell><cell></cell><cell>0.18</cell><cell>335-350</cell><cell>[192]</cell></row><row><cell></cell><cell>Y( Me Cp) 3</cell><cell>Cp 3 Sc</cell><cell>H 2 O</cell><cell></cell><cell>1.07</cell><cell>300</cell><cell>[192]</cell></row><row><cell>DyScO 3</cell><cell>Sc(thd) 3</cell><cell>Dy(thd) 3</cell><cell>O 3</cell><cell></cell><cell>0.43</cell><cell>350</cell><cell>[193]</cell></row><row><cell>Y 2 O 3</cell><cell>Y(thd) 3</cell><cell>O 3</cell><cell></cell><cell></cell><cell>0.22-0.23</cell><cell>250-300</cell><cell>[50,58,157,160,189,212-214]</cell></row><row><cell></cell><cell>Y(thd) 3</cell><cell>O 2 plasma</cell><cell></cell><cell></cell><cell>0.30</cell><cell>200-300</cell><cell>[158,159,206]</cell></row><row><cell></cell><cell>Y(Cp) 3</cell><cell>H 2 O</cell><cell></cell><cell></cell><cell>1.20-1.30</cell><cell>200-400</cell><cell>[215]</cell></row><row><cell></cell><cell>Y( Me Cp) 3</cell><cell>H 2 O</cell><cell></cell><cell></cell><cell>1.00</cell><cell>250-325</cell><cell>[215]</cell></row><row><cell></cell><cell>Y( Et Cp) 3</cell><cell>H 2 O</cell><cell></cell><cell></cell><cell>1.70</cell><cell>200-400</cell><cell>[207,216]</cell></row><row><cell></cell><cell>Y( iPr2 amd) 3</cell><cell>H 2 O</cell><cell></cell><cell></cell><cell>0.80</cell><cell>150-280</cell><cell>[100]</cell></row><row><cell></cell><cell>Y( iPr Cp) 3</cell><cell>O 3</cell><cell></cell><cell></cell><cell>1.70</cell><cell>245-300</cell><cell>[128]</cell></row><row><cell></cell><cell>Y( iPr2 amd)( Et Cp) 2</cell><cell>H 2 O</cell><cell></cell><cell></cell><cell>1.10</cell><cell>300-450</cell><cell>[217]</cell></row><row><cell></cell><cell>Y( iPr2 amd)( Et Cp) 2</cell><cell>O 3</cell><cell></cell><cell></cell><cell>1.10</cell><cell>300-450</cell><cell>[217]</cell></row><row><cell></cell><cell>Y( iPr2 amd)( Et Cp) 2</cell><cell>O 2</cell><cell></cell><cell></cell><cell>0.90</cell><cell>300-450</cell><cell>[217]</cell></row><row><cell></cell><cell>Y( iPr2 amd)( iPr Cp) 2</cell><cell>H 2 O</cell><cell></cell><cell></cell><cell>0.40, 1.30</cell><cell>350-450</cell><cell>[117-119]</cell></row><row><cell></cell><cell>Y( iPr2 amd)( iPr Cp) 2</cell><cell>O 3</cell><cell></cell><cell></cell><cell>_</cell><cell>350</cell><cell>[118]</cell></row><row><cell></cell><cell>Y(dpdmg) 3</cell><cell>H 2 O</cell><cell></cell><cell></cell><cell>1.10</cell><cell>175-250</cell><cell>[54]</cell></row><row><cell></cell><cell>Y( Bu Cp) 3</cell><cell>H 2 O</cell><cell></cell><cell></cell><cell>1.40-1.70</cell><cell>230</cell><cell>[218]</cell></row><row><cell></cell><cell>Y( iPr2 amd)( Et Cp) 2</cell><cell>H 2 O</cell><cell></cell><cell></cell><cell>0.74</cell><cell>150-275</cell><cell>[120]</cell></row><row><cell></cell><cell>Y( iPr2 amd)( Et Cp) 2</cell><cell>O 2 plasma</cell><cell></cell><cell></cell><cell>0.83</cell><cell>150-275</cell><cell>[120]</cell></row><row><cell></cell><cell>Y( iPr2 amd)( Et Cp) 2</cell><cell>H 2 O plasma</cell><cell></cell><cell></cell><cell>1.03</cell><cell>150-275</cell><cell>[120]</cell></row><row><cell></cell><cell>Y( iPr2 famd) 3</cell><cell>H 2 O</cell><cell></cell><cell></cell><cell>1.36</cell><cell>150-325</cell><cell>[53]</cell></row><row><cell></cell><cell>Y( t Bu2 famd) 3</cell><cell>H 2 O</cell><cell></cell><cell></cell><cell>0.67</cell><cell>200-325</cell><cell>[114]</cell></row><row><cell></cell><cell>Y( t Bu Cp) 3</cell><cell>H 2 O</cell><cell></cell><cell></cell><cell>1.70</cell><cell>250</cell><cell>[219]</cell></row><row><cell>YMnO 3</cell><cell>Y(thd) 3</cell><cell>Mn(thd) 3</cell><cell>O 3</cell><cell></cell><cell>0.18-0.60</cell><cell>250-300</cell><cell>[220,221]</cell></row><row><cell></cell><cell>Y(thd) 3</cell><cell>Mn(thd) 3</cell><cell>O 2</cell><cell></cell><cell>0.25-0.30</cell><cell>250</cell><cell>[222]</cell></row><row><cell>YAlO 3</cell><cell>Y( Et Cp) 3</cell><cell>TMA</cell><cell>H 2 O</cell><cell></cell><cell>1.55</cell><cell>300</cell><cell>[223]</cell></row><row><cell>YVO 4</cell><cell>Y(thd) 3</cell><cell>VO(thd) 2</cell><cell>O 3</cell><cell></cell><cell>0.15-0.17</cell><cell>260-300</cell><cell>[141]</cell></row><row><cell>Y 3 Ga 5 O 12</cell><cell>Y(thd) 3</cell><cell>Et 3 Ga</cell><cell>O 3</cell><cell></cell><cell>0.23</cell><cell>350</cell><cell>[161]</cell></row><row><cell>Y 2 O 2 S</cell><cell>Y(thd) 3</cell><cell>H 2 S</cell><cell></cell><cell></cell><cell>_</cell><cell>350-450</cell><cell>[131]</cell></row><row><cell>Y 2 O 3-x S x</cell><cell>Y( Me Cp) 3</cell><cell>H 2 O</cell><cell>H 2 S</cell><cell></cell><cell>_</cell><cell>3 0 0</cell><cell>[ 184]</cell></row><row><cell>YF 3</cell><cell>Y(thd) 3</cell><cell>TiF 4</cell><cell></cell><cell></cell><cell>1.10-1.70</cell><cell>225-325</cell><cell>[132]</cell></row><row><cell>La 2 O 3</cell><cell>La(thd) 3</cell><cell>O 3</cell><cell></cell><cell></cell><cell>0.36</cell><cell>180-425</cell><cell>[28,224-226]</cell></row><row><cell></cell><cell>La(thd) 3</cell><cell>H 2 O</cell><cell></cell><cell></cell><cell>0.30-0.50</cell><cell>230-350</cell><cell>[227]</cell></row><row><cell></cell><cell>La(thd) 3 -DEMA</cell><cell>O 3</cell><cell></cell><cell></cell><cell>0.4</cell><cell>225-250</cell><cell>[228]</cell></row><row><cell></cell><cell>La( iPr Cp) 3</cell><cell>H 2 O</cell><cell></cell><cell></cell><cell>0.10</cell><cell>280-480</cell><cell>[229-232]</cell></row><row><cell></cell><cell>La( iPr Cp) 3</cell><cell>O 3</cell><cell></cell><cell></cell><cell>0.30-0.60</cell><cell>150-250</cell><cell>[207,233]</cell></row><row><cell></cell><cell>La( iPr Cp) 3</cell><cell>O 2 plasma</cell><cell></cell><cell></cell><cell>0.60</cell><cell>300-350</cell><cell>[230,234-238]</cell></row><row><cell></cell><cell>La(Cp) 3</cell><cell>H 2 O</cell><cell></cell><cell></cell><cell>_</cell><cell>260</cell><cell>[225,239,240]</cell></row><row><cell></cell><cell>La(Cp) 3</cell><cell>O 2 plasma</cell><cell></cell><cell></cell><cell>0.50</cell><cell>150</cell><cell>[241]</cell></row><row><cell></cell><cell>La(tmsa) 3</cell><cell>H 2 O</cell><cell></cell><cell></cell><cell>0.43</cell><cell>200-300</cell><cell>[242-245]</cell></row><row><cell></cell><cell>La( iPr2 amd) 3</cell><cell>H 2 O</cell><cell></cell><cell></cell><cell>1.05</cell><cell>200-300</cell><cell>[129]</cell></row><row><cell></cell><cell>[La( iPr2 famd) 3 ]</cell><cell>H 2 O</cell><cell></cell><cell></cell><cell>1.70</cell><cell>200-250</cell><cell>[113]</cell></row><row><cell></cell><cell>La( iPr2 famd) 3</cell><cell>O 3</cell><cell></cell><cell></cell><cell>1.20-1.40</cell><cell>200-250</cell><cell>[113]</cell></row><row><cell></cell><cell></cell><cell></cell><cell></cell><cell></cell><cell></cell><cell></cell><cell>(Continued)</cell></row></table></figure>
<figure xmlns="http://www.tei-c.org/ns/1.0" type="table" xml:id="tab_4"><head>Table 3 .</head><label>3</label><figDesc>(Continued)   </figDesc><table><row><cell>Material</cell><cell>Precursor 1</cell><cell>Precursor 2</cell><cell>Precursor 3</cell><cell>Precursor 4</cell><cell>GPC [Å]</cell><cell>T [°C]</cell><cell>Refs.</cell></row><row><cell></cell><cell>La( iPr2 famd) 3</cell><cell>O 2</cell><cell></cell><cell></cell><cell>0.40</cell><cell>300</cell><cell>[246]</cell></row><row><cell></cell><cell>La( iPr2 amd)( iPr Cp) 2</cell><cell>H 2 O</cell><cell></cell><cell></cell><cell>1.20-3.00</cell><cell>200-300</cell><cell>[116]</cell></row><row><cell></cell><cell>La( iPr2 amd)( iPr Cp) 2</cell><cell>O 3</cell><cell></cell><cell></cell><cell>0.60-2.10</cell><cell>200-325</cell><cell>[116]</cell></row><row><cell></cell><cell>La( iPr2 amd)( iPr Cp) 2</cell><cell>H 2 O+ O 3</cell><cell></cell><cell></cell><cell>0.70-1.80</cell><cell>200-325</cell><cell>[116]</cell></row><row><cell></cell><cell>La( iPr2 amd)( iPr Cp) 2</cell><cell>EtOH</cell><cell></cell><cell></cell><cell>0.50-1.70</cell><cell>200-325</cell><cell>[116]</cell></row><row><cell>LaAlO 3</cell><cell>La(thd) 3</cell><cell>Al(acac) 3</cell><cell>O 3</cell><cell></cell><cell>0.36-0.39</cell><cell>325-400</cell><cell>[247]</cell></row><row><cell></cell><cell>La(thd) 3</cell><cell>TMA</cell><cell>H 2 O</cell><cell></cell><cell>0.55</cell><cell>270</cell><cell>[248]</cell></row><row><cell></cell><cell>La(thd) 3</cell><cell>TMA</cell><cell>O 3</cell><cell></cell><cell>0.64</cell><cell>250</cell><cell>[249]</cell></row><row><cell></cell><cell>La(tmsa) 3</cell><cell>TMA</cell><cell>H 2 O</cell><cell></cell><cell>0.58</cell><cell>225-250</cell><cell>[244]</cell></row><row><cell></cell><cell>La( iPr2 amd) 3</cell><cell>TMA</cell><cell>H 2 O</cell><cell></cell><cell>0.80</cell><cell>300-330</cell><cell>[250]</cell></row><row><cell></cell><cell>La( iPr2 famd) 3</cell><cell>TMA</cell><cell>H 2 O</cell><cell></cell><cell>2.80</cell><cell>300-330</cell><cell>[251]</cell></row><row><cell></cell><cell>La( iPr Cp) 3</cell><cell>TMA</cell><cell>H 2 O</cell><cell></cell><cell>0.12</cell><cell>300</cell><cell>[252,253]</cell></row><row><cell></cell><cell>LaAl(O iPr ) 6 ( iPr OH)] 2</cell><cell>H 2 O</cell><cell></cell><cell></cell><cell>0.10-0.50</cell><cell>160-300</cell><cell>[138]</cell></row><row><cell>LaNiO 3</cell><cell>La(thd) 3</cell><cell>Ni(thd) 2</cell><cell>O 3</cell><cell></cell><cell>0.08-0.26</cell><cell>215-400</cell><cell>[60]</cell></row><row><cell></cell><cell>La(thd) 3</cell><cell>Ni(acac) 2</cell><cell>O 3</cell><cell></cell><cell>0.31</cell><cell>225</cell><cell>[195,254]</cell></row><row><cell>LaCoO 3</cell><cell>La(thd) 3</cell><cell>Co(thd) 2</cell><cell>O 3</cell><cell></cell><cell>0.35</cell><cell>200-400</cell><cell>[188]</cell></row><row><cell>LaMnO 3</cell><cell>La(thd) 3</cell><cell>Mn(thd) 2</cell><cell>O 3</cell><cell></cell><cell>0.10-0.23</cell><cell>250-325</cell><cell>[196,221]</cell></row><row><cell>LaGaO 3</cell><cell>La(thd) 3</cell><cell>Ga(acac) 3</cell><cell>O 3</cell><cell></cell><cell>0.38</cell><cell>325-400</cell><cell>[197]</cell></row><row><cell>LaFeO 3</cell><cell>La(thd) 3</cell><cell>Fe(thd) 3</cell><cell>O 3</cell><cell></cell><cell>0.20 -0.30</cell><cell>200-360</cell><cell>[200]</cell></row><row><cell>LaLuO 3</cell><cell>La(thd) 3</cell><cell>Lu(thd) 3</cell><cell>O 3</cell><cell></cell><cell></cell><cell>300</cell><cell>[33]</cell></row><row><cell></cell><cell>La( iPr2 amd) 3</cell><cell>Lu( Et famd) 3</cell><cell>H 2 O</cell><cell></cell><cell>1.20</cell><cell>300</cell><cell>[33]</cell></row><row><cell>LaScO 3</cell><cell>La( iPr2 amd) 3</cell><cell>Sc( Et amd) 3</cell><cell>H 2 O</cell><cell></cell><cell>1.10</cell><cell>300</cell><cell>[33]</cell></row><row><cell>LaYO 3</cell><cell>La( iPr2 amd) 3</cell><cell>Y( iPr amd) 3</cell><cell>H 2 O</cell><cell></cell><cell>0.80</cell><cell>280</cell><cell>[33]</cell></row><row><cell>HfLaO x</cell><cell>La( iPr Cp) 3</cell><cell>TEMA-Hf</cell><cell>H 2 O</cell><cell></cell><cell>1.40</cell><cell>300</cell><cell>[229]</cell></row><row><cell></cell><cell>La( iPr Cp) 3</cell><cell>TEMA-Hf</cell><cell>O 3</cell><cell></cell><cell>NA</cell><cell>225</cell><cell>[207]</cell></row><row><cell></cell><cell>La( iPr Cp) 3</cell><cell>TEMA-Hf</cell><cell>O 2 plasma</cell><cell></cell><cell>0.50</cell><cell>225,300-350</cell><cell>[234]</cell></row><row><cell></cell><cell>La( iPr2 famd) 3</cell><cell>TEMA-Hf</cell><cell>O 3</cell><cell></cell><cell>_</cell><cell>265</cell><cell>[255]</cell></row><row><cell>LiLaO 2</cell><cell>Li(thd)</cell><cell>La(thd) 3</cell><cell>O 3</cell><cell></cell><cell>0.20-0.30</cell><cell>225</cell><cell>[256]</cell></row><row><cell>LaWO 4</cell><cell>La(thd) 3</cell><cell>W( t Bu N) 2 (Me 2 N) 2</cell><cell>O 3</cell><cell>H 2 O</cell><cell>0.48-0.58</cell><cell>250-375</cell><cell>[198]</cell></row><row><cell>LaPO 4</cell><cell>La(thd) 3</cell><cell>TMPO</cell><cell>H 2 O</cell><cell>O 3</cell><cell>0.78</cell><cell>275</cell><cell>[257]</cell></row><row><cell>LaCaPO 4</cell><cell>La(thd) 3</cell><cell>Ca(thd) 2</cell><cell>TMPO</cell><cell>H 2 O /O 3</cell><cell>0.78</cell><cell>275</cell><cell>[257]</cell></row><row><cell>La 2 CuO 4</cell><cell>La(thd) 3</cell><cell>Cu(acac) 2</cell><cell>O 3</cell><cell></cell><cell>0.40</cell><cell>210-250</cell><cell>[258]</cell></row><row><cell>LaVO 4</cell><cell>La(thd) 3</cell><cell>VO(acac) 2</cell><cell></cell><cell></cell><cell>_</cell><cell>270</cell><cell>[259]</cell></row><row><cell>La x Zr 1-X O 2-𝛿</cell><cell>La( iPr Cp) 3</cell><cell>( Me Cp) 2 ZrMe(OMe)</cell><cell>H 2 O</cell><cell></cell><cell>_</cell><cell>300</cell><cell>[260,261]</cell></row><row><cell></cell><cell>La(thd) 3</cell><cell>( Me Cp) 2 ZrMe(OMe)</cell><cell>O 3</cell><cell></cell><cell>_</cell><cell>300</cell><cell>[262]</cell></row><row><cell></cell><cell>La(tmsa) 3</cell><cell>Zr[N(CH 2 CH 3 )] 4</cell><cell>H 2 O</cell><cell></cell><cell>0.58-0.72</cell><cell>250</cell><cell>[263]</cell></row><row><cell>Li 0.32 La 0.30 TiO 2</cell><cell>La(thd) 3</cell><cell>O 3</cell><cell>TiCl 4 / LiO t Bu</cell><cell>H 2 O</cell><cell>0.15-0.35</cell><cell>225</cell><cell>[204]</cell></row><row><cell>Li 7 La 3 Zr 2 O 12</cell><cell>LiO t Bu</cell><cell>[La( i Pr Famd) 3 ]</cell><cell>TDMAZ</cell><cell>O 3</cell><cell>0.80</cell><cell>225</cell><cell>[203]</cell></row><row><cell>La 1-X Sr x FeO 3</cell><cell>La(thd) 3</cell><cell>Sr(thd) 2</cell><cell>Fe(thd) 3</cell><cell>O 3</cell><cell>0.20 -0.30</cell><cell>260</cell><cell>[200]</cell></row><row><cell>La 1-X Sr x MnO 3</cell><cell>La( Me Cp) 3</cell><cell>Sr n-Pr Me 4 Cp 2</cell><cell>Mn Me Cp 2</cell><cell>H 2 O</cell><cell>5.00</cell><cell>300</cell><cell>[151]</cell></row><row><cell>La 1-X Ca x MnO 3</cell><cell>La(thd) 3</cell><cell>Ca(thd) 2</cell><cell>Mn(thd) 3</cell><cell>O 3</cell><cell>0.15-0.40</cell><cell>235-285</cell><cell>[199]</cell></row><row><cell>(La,Sr)CoO 3-𝛿</cell><cell>La(thd) 3</cell><cell>Sr(thd) 2</cell><cell>Co(acac) 3</cell><cell>O 3</cell><cell>0.50</cell><cell>250-310</cell><cell>[32]</cell></row><row><cell>La 2-x Sr x CuO 4-y</cell><cell>La(thd) 3</cell><cell>Cu(acac) 2</cell><cell>Sr(thd) 2</cell><cell>O 3</cell><cell>0.40</cell><cell>225</cell><cell>[201]</cell></row><row><cell>LaNi x Cu 1-x O 3</cell><cell>La(thd) 3</cell><cell>Ni(acac) 2</cell><cell>Cu(acac) 2</cell><cell>O 3</cell><cell>_</cell><cell>225</cell><cell>[205]</cell></row><row><cell>LaF 3</cell><cell>La(thd) 3</cell><cell>TiF 4</cell><cell></cell><cell></cell><cell>2.00-5.00</cell><cell>225-350</cell><cell>[133]</cell></row><row><cell></cell><cell>La(thd) 3</cell><cell>O 3</cell><cell>Hfac</cell><cell></cell><cell>0.49</cell><cell>250-300</cell><cell>[264]</cell></row><row><cell>La 2 S3</cell><cell>La(thd) 3</cell><cell>H 2 S</cell><cell></cell><cell></cell><cell>0.15</cell><cell>360-410</cell><cell>[130]</cell></row><row><cell>CeO 2</cell><cell>Ce(thd) 4</cell><cell>O 3</cell><cell></cell><cell></cell><cell>0.32</cell><cell>175-375</cell><cell>[182,265-268]</cell></row><row><cell></cell><cell>Ce(thd) 3 phen</cell><cell>O 3</cell><cell></cell><cell></cell><cell>0.42</cell><cell>225-350</cell><cell>[265]</cell></row><row><cell></cell><cell>Ce(mmp) 4</cell><cell>O 2 plasma</cell><cell></cell><cell></cell><cell>_</cell><cell>150-300</cell><cell>[85]</cell></row><row><cell></cell><cell></cell><cell></cell><cell></cell><cell></cell><cell></cell><cell></cell><cell>(Continued)</cell></row></table></figure>
<figure xmlns="http://www.tei-c.org/ns/1.0" type="table" xml:id="tab_5"><head>Table 3 .</head><label>3</label><figDesc>(Continued)   </figDesc><table><row><cell>Material</cell><cell>Precursor 1</cell><cell>Precursor 2</cell><cell>Precursor 3</cell><cell>Precursor 4</cell><cell>GPC [Å]</cell><cell>T [°C]</cell><cell>Refs.</cell></row><row><cell></cell><cell>Ce( iPr Cp) 3</cell><cell>O 2 plasma</cell><cell></cell><cell></cell><cell>0.35</cell><cell>250</cell><cell>[269]</cell></row><row><cell></cell><cell>Ce( iPr Cp) 3</cell><cell>H 2 O</cell><cell></cell><cell></cell><cell>0.20</cell><cell>250</cell><cell>[270]</cell></row><row><cell></cell><cell>Ce( iPr2 amd)( iPr Cp) 2</cell><cell>H 2 O</cell><cell></cell><cell></cell><cell>1.90</cell><cell>240</cell><cell>[115]</cell></row><row><cell></cell><cell>Ce( iPr2 amd) 3</cell><cell>O 3</cell><cell></cell><cell></cell><cell>2.80</cell><cell>210-270</cell><cell>[105]</cell></row><row><cell></cell><cell>Ce(dpdmg) 3</cell><cell>H 2 O</cell><cell></cell><cell></cell><cell>2.10</cell><cell>160</cell><cell>[124]</cell></row><row><cell></cell><cell>Ce( iPr2 famd)( iPr Cp) 2</cell><cell>H 2 O</cell><cell></cell><cell></cell><cell>1.50</cell><cell>245</cell><cell>[271]</cell></row><row><cell>CeO 2-Y 2 O 3</cell><cell>Ce(thd) 4</cell><cell>Y(thd) 3</cell><cell>O 3</cell><cell></cell><cell>0.41-0.53</cell><cell>300</cell><cell>[136,182]</cell></row><row><cell>CeGdO 3</cell><cell>Ce(thd) 4</cell><cell>Gd(thd) 3</cell><cell>O 3k</cell><cell></cell><cell>0.32</cell><cell>250</cell><cell>[272]</cell></row><row><cell>CeVO 4</cell><cell>Ce(thd) 4</cell><cell>VO(acac) 2</cell><cell></cell><cell></cell><cell>_</cell><cell>270</cell><cell>[259]</cell></row><row><cell>CeFeO x</cell><cell>Ce(thd) 4</cell><cell>Fe(CP) 2</cell><cell></cell><cell></cell><cell>_</cell><cell>270</cell><cell>[273]</cell></row><row><cell>CeMnO 3</cell><cell>Ce(thd) 4</cell><cell>Mn(thd) 3</cell><cell></cell><cell></cell><cell>_</cell><cell>270</cell><cell>[274]</cell></row><row><cell>Pr 2 O 3</cell><cell>Pr(tmsa) 3</cell><cell>H 2 O</cell><cell></cell><cell></cell><cell>0.15-2.90</cell><cell>200-400</cell><cell>[94]</cell></row><row><cell></cell><cell>Pr(mmp) 3</cell><cell>H 2 O</cell><cell></cell><cell></cell><cell>0.10-0.70</cell><cell>200-350</cell><cell>[96]</cell></row><row><cell></cell><cell>Pr( Et Cp) 3</cell><cell>H 2 O</cell><cell></cell><cell></cell><cell>0.70</cell><cell>130</cell><cell>[275]</cell></row><row><cell></cell><cell>Pr( iPr2 amd)( iPr Cp) 2</cell><cell>H 2 O</cell><cell></cell><cell></cell><cell>1.47-1.66</cell><cell>200-300</cell><cell>[118]</cell></row><row><cell>Pr x Al 2-x O 3</cell><cell>Pr( iPr2 amd) 3</cell><cell>TMA</cell><cell>H 2 O</cell><cell></cell><cell>0.8-1.0</cell><cell>295</cell><cell>[102]</cell></row><row><cell></cell><cell>[PrAl(OPr i ) 6 (Pr i OH)] 2</cell><cell>H 2 O</cell><cell></cell><cell></cell><cell>_</cell><cell>180-350</cell><cell>[276]</cell></row><row><cell></cell><cell>Pr( iPr Cp) 3</cell><cell>TMA</cell><cell>H 2 O</cell><cell></cell><cell>1.70</cell><cell>250-350</cell><cell>[277]</cell></row><row><cell>Nd 2 O 3</cell><cell>Nd(thd) 3</cell><cell>O 3</cell><cell></cell><cell></cell><cell>0.44-0.45</cell><cell>310</cell><cell>[82,84,140,214,278]</cell></row><row><cell>NdAlO 3</cell><cell>Nd(thd) 3</cell><cell>O 3</cell><cell>TMA</cell><cell>H 2 O</cell><cell>0.53</cell><cell>300</cell><cell>[126]</cell></row><row><cell></cell><cell>[NdAl(O i Pr) 6 (Pr i OH)] 2</cell><cell>H 2 O</cell><cell></cell><cell></cell><cell>_</cell><cell>180-350</cell><cell>[276]</cell></row><row><cell>NdNiO 3</cell><cell>Nd( iPr Cp) 3</cell><cell>Ni( t Bu 2 amd) 2</cell><cell>O 3</cell><cell></cell><cell>0.36</cell><cell>160</cell><cell>[279]</cell></row><row><cell>Sm 2 O 3</cell><cell>Sm(thd) 3</cell><cell>O 3</cell><cell></cell><cell></cell><cell>0.36</cell><cell>300</cell><cell>[82]</cell></row><row><cell>SmMnO 3</cell><cell>Sm(thd) 3</cell><cell>Mn(thd) 2</cell><cell>O 3</cell><cell></cell><cell>0.23</cell><cell>275</cell><cell>[221]</cell></row><row><cell>Eu 2 O 3</cell><cell>Eu(thd) 3</cell><cell>O 3</cell><cell></cell><cell>73</cell><cell>0.32</cell><cell>300</cell><cell>[82,280-284]</cell></row><row><cell>Eu x Ti y O z</cell><cell>Eu(thd) 3</cell><cell>O 3</cell><cell>TiCl 4</cell><cell>H 2 O</cell><cell>0.38-0.45</cell><cell>300</cell><cell>[285]</cell></row><row><cell>Eu x Ti y PO z</cell><cell>Eu(thd) 3</cell><cell>O 3</cell><cell>TiCl 4 +H 2 O</cell><cell>M e 3 PO 4</cell><cell>0.80-1.00</cell><cell>300</cell><cell>[286]</cell></row><row><cell>Gd 2 O 3</cell><cell>Gd(thd) 3</cell><cell>O 3</cell><cell></cell><cell></cell><cell>0.31</cell><cell>300</cell><cell>[82]</cell></row><row><cell></cell><cell>Gd( Me Cp) 3</cell><cell>H 2 O</cell><cell></cell><cell></cell><cell>1.00-3.20</cell><cell>175-300</cell><cell>[83]</cell></row><row><cell></cell><cell>Gd( R Cp) 3</cell><cell>H 2 O</cell><cell></cell><cell></cell><cell>1.00-3.20</cell><cell></cell><cell>[287,288]</cell></row><row><cell></cell><cell>Gd(mmp) 3</cell><cell>H 2 O</cell><cell></cell><cell></cell><cell>0.20-1.00</cell><cell>200-300</cell><cell>[96]</cell></row><row><cell></cell><cell>Gd(dpdmg) 3</cell><cell>H 2 O</cell><cell></cell><cell></cell><cell>1.00-1.10</cell><cell>175-350</cell><cell>[107,109,289,290]</cell></row><row><cell></cell><cell>Gd( tBu2 amd) 3</cell><cell>H 2 O</cell><cell></cell><cell></cell><cell>0.26-0.49</cell><cell>350-400</cell><cell>[86,97,291,292]</cell></row><row><cell></cell><cell>Gd( iPr Cp) 3</cell><cell>O 2 plasma</cell><cell></cell><cell></cell><cell>1.40</cell><cell>250</cell><cell>[293]</cell></row><row><cell></cell><cell>Gd( iPr Cp) 3</cell><cell>H 2 O</cell><cell></cell><cell></cell><cell>0.80</cell><cell>250</cell><cell>[208,209]</cell></row><row><cell></cell><cell>Gd( iPr Cp) 3</cell><cell>O 3</cell><cell></cell><cell></cell><cell>0.20</cell><cell>250</cell><cell>[294]</cell></row><row><cell></cell><cell>Gd( iPr2 amd)( iPr Cp) 2</cell><cell>H 2 O</cell><cell></cell><cell></cell><cell>1.16-1.38</cell><cell>200-250</cell><cell>[118]</cell></row><row><cell>GdAlO 3</cell><cell>Gd( iPr Cp) 3</cell><cell>TMA</cell><cell>O 3</cell><cell></cell><cell>1.75-2.75</cell><cell>200-350</cell><cell>[295]</cell></row><row><cell></cell><cell>Gd( iPr Cp) 3</cell><cell>TMA</cell><cell>H 2 O</cell><cell></cell><cell>4.50-5.00</cell><cell>200-350</cell><cell>[295]</cell></row><row><cell>ZrO 2 -Gd 2 O 3</cell><cell>Zr( Me Cp) 2 Me(OMe)</cell><cell>Gd(thd) 3</cell><cell>O 3</cell><cell></cell><cell>0.39-0.53</cell><cell>300</cell><cell>[296]</cell></row><row><cell>GdScO 3</cell><cell>Gd( iPr2 amd) 3</cell><cell>Sc( Et2 amd) 3</cell><cell>H 2 O</cell><cell></cell><cell>2.00</cell><cell>310</cell><cell>[103]</cell></row><row><cell></cell><cell>Gd(thd) 3</cell><cell>Sc(thd) 3</cell><cell>O 3</cell><cell></cell><cell>0.21</cell><cell>300</cell><cell>[297]</cell></row><row><cell></cell><cell>Gd( iPr Cp) 3</cell><cell>Sc( Me Cp) 3</cell><cell>H 2 O</cell><cell></cell><cell>2.20</cell><cell>300</cell><cell>[194,209]</cell></row><row><cell>GdFeO 3</cell><cell>GdFe(O t Bu) 6 (C 5 H 5 N) 2</cell><cell>O 3</cell><cell></cell><cell></cell><cell>0.20-0.30</cell><cell>200</cell><cell>[298]</cell></row><row><cell>GdCoO 3</cell><cell>Gd(thd) 3</cell><cell>Co(thd) 2</cell><cell>O 3</cell><cell></cell><cell>0.24</cell><cell>300</cell><cell>[202]</cell></row><row><cell>Gd 3 Ga 5 O 12</cell><cell>Gd(thd) 3</cell><cell>TEGa</cell><cell>O 3</cell><cell></cell><cell>0.19</cell><cell>350</cell><cell>[185]</cell></row><row><cell>Gd 0.9 Ca 0.1 CoO 3</cell><cell>Gd(thd) 3</cell><cell>Co(thd) 2</cell><cell>Ca(thd) 2</cell><cell>O 3</cell><cell>0.30</cell><cell>300</cell><cell>[202]</cell></row><row><cell>GdN</cell><cell>Gd( Me Cp) 3</cell><cell>N 2 plasma</cell><cell></cell><cell></cell><cell>0.33</cell><cell>150-300</cell><cell>[62]</cell></row><row><cell>GdF 3</cell><cell>Gd(thd) 3</cell><cell>NH 4 F</cell><cell></cell><cell></cell><cell>0.26</cell><cell>300</cell><cell>[63]</cell></row><row><cell>Tb 2 O 3 -Al 2 O 3</cell><cell>Tb(thd) 3</cell><cell>TMA</cell><cell>O 3</cell><cell></cell><cell>_</cell><cell>350</cell><cell>[299]</cell></row><row><cell></cell><cell></cell><cell></cell><cell></cell><cell></cell><cell></cell><cell></cell><cell>(Continued)</cell></row></table></figure>
<figure xmlns="http://www.tei-c.org/ns/1.0" type="table" xml:id="tab_6"><head>Table 3 .</head><label>3</label><figDesc>(Continued)   </figDesc><table><row><cell>Material</cell><cell>Precursor 1</cell><cell>Precursor 2</cell><cell>Precursor 3</cell><cell>Precursor 4</cell><cell>GPC [Å]</cell><cell>T [°C]</cell><cell>Refs.</cell></row><row><cell>TbMnO 3</cell><cell>Tb(thd) 3</cell><cell>Mn(thd) 2</cell><cell>O 3</cell><cell></cell><cell>0.18</cell><cell>250-325</cell><cell>[221]</cell></row><row><cell>TbScO 3</cell><cell>Tb(thd) 3</cell><cell>Sc(thd) 3</cell><cell>O 3</cell><cell></cell><cell>0.40</cell><cell>300</cell><cell>[300]</cell></row><row><cell>TbF 3</cell><cell>Tb(thd) 3</cell><cell>TiF 4</cell><cell></cell><cell></cell><cell>0.75</cell><cell>175-350</cell><cell>[191]</cell></row><row><cell>Dy 2 O 3</cell><cell>Dy(thd) 3</cell><cell>O 3</cell><cell></cell><cell></cell><cell>0.31</cell><cell>300</cell><cell>[82,180]</cell></row><row><cell></cell><cell>Dy(dpdmg) 3</cell><cell>H 2 O</cell><cell></cell><cell></cell><cell>1.00</cell><cell>200-350</cell><cell>[107,289]</cell></row><row><cell></cell><cell>Dy( iPr2 amd)( iPr Cp) 2</cell><cell>O 2 plasma</cell><cell></cell><cell></cell><cell>0.30</cell><cell>140-230</cell><cell>[301]</cell></row><row><cell></cell><cell>Dy( iPr2 amd)( iPr Cp) 2</cell><cell>H 2 O</cell><cell></cell><cell></cell><cell>1.16-1.38</cell><cell>300-350</cell><cell>[118]</cell></row><row><cell></cell><cell>Dy( iPr2 amd)( iPr Cp) 2</cell><cell>O 3</cell><cell></cell><cell></cell><cell>_</cell><cell>200-350</cell><cell>[118]</cell></row><row><cell>Ho 2 O 3</cell><cell>Ho(thd) 3</cell><cell>O 3</cell><cell></cell><cell></cell><cell>0.25</cell><cell>300</cell><cell>[82]</cell></row><row><cell>HoF 3</cell><cell>Ho(thd) 3</cell><cell>NbF 5</cell><cell></cell><cell></cell><cell>1.00</cell><cell>250-275</cell><cell>[134]</cell></row><row><cell>Er 2 O 3</cell><cell>Er(thd) 3</cell><cell>O 3</cell><cell></cell><cell></cell><cell>0.20-0.25</cell><cell>250-375</cell><cell>[82,84,140,214,278]</cell></row><row><cell></cell><cell>Er(thd) 3</cell><cell>O 2 plasma</cell><cell></cell><cell></cell><cell>0.50</cell><cell>200-300</cell><cell>[302]</cell></row><row><cell></cell><cell>Er( Me Cp) 3</cell><cell>H 2 O</cell><cell></cell><cell></cell><cell>1.50</cell><cell>250-350</cell><cell>[86,278]</cell></row><row><cell></cell><cell>Er( Me Cp) 3</cell><cell>O 3</cell><cell></cell><cell></cell><cell>0.12</cell><cell>170-330</cell><cell>[87,207]</cell></row><row><cell></cell><cell>Erbitel 12</cell><cell>O 3</cell><cell></cell><cell></cell><cell>0.20-0.40</cell><cell>175-300</cell><cell>[207]</cell></row><row><cell></cell><cell>Er( tBu2 amd) 3</cell><cell>O 3</cell><cell></cell><cell></cell><cell>0.37-0.55</cell><cell>225-300</cell><cell>[101]</cell></row><row><cell></cell><cell>Er(dpdmg) 3</cell><cell>H 2 O</cell><cell></cell><cell></cell><cell>1.10</cell><cell>150-275</cell><cell>[108]</cell></row><row><cell></cell><cell>Er( iPr2 amd)( Me Cp) 2</cell><cell>H 2 O</cell><cell></cell><cell></cell><cell>0.50</cell><cell>180</cell><cell>[301]</cell></row><row><cell></cell><cell>Er( iPr2 amd)( Me Cp) 2</cell><cell>O 2 plasma</cell><cell></cell><cell></cell><cell>0.70</cell><cell>180</cell><cell>[301]</cell></row><row><cell></cell><cell>Er( iPr2 amd)( Me Cp) 2</cell><cell>H 2 O</cell><cell></cell><cell></cell><cell>1.10-1.20</cell><cell>225-275</cell><cell>[78]</cell></row><row><cell></cell><cell>Er( iPr2 amd)( Me Cp) 2</cell><cell>O 3</cell><cell></cell><cell></cell><cell>0.20-1.0</cell><cell>200-325</cell><cell>[78]</cell></row><row><cell></cell><cell>Er( iPr Cp) 3</cell><cell>H 2 O</cell><cell></cell><cell></cell><cell>0.80-1.20</cell><cell>200-300</cell><cell>[78]</cell></row><row><cell></cell><cell>Er( iPr Cp) 3</cell><cell>O 3</cell><cell></cell><cell></cell><cell>0.30-0.80</cell><cell>200-300</cell><cell>[78]</cell></row><row><cell></cell><cell>Er( nBu Cp) 3</cell><cell>H 2 O</cell><cell></cell><cell></cell><cell>1.20</cell><cell>250-325</cell><cell>[78]</cell></row><row><cell></cell><cell>Er( nBu Cp) 3</cell><cell>O 3</cell><cell></cell><cell></cell><cell>0.40-0.80</cell><cell>225-350</cell><cell>[78]</cell></row><row><cell>Er 1-x Ti x O y</cell><cell>Er( Me Cp) 3</cell><cell>TDEAT</cell><cell>O 3</cell><cell></cell><cell>0.5-10.64</cell><cell>175-275</cell><cell>[303]</cell></row><row><cell>ZrO 2 -Er 2 O 3</cell><cell>Zr( Me Cp) 2 Me(OMe)</cell><cell>Er(thd) 3</cell><cell>O 3</cell><cell></cell><cell>0.20</cell><cell>350</cell><cell>[34]</cell></row><row><cell>(Er,Ga) 2 O 3</cell><cell>Er(thd) 3</cell><cell>Ga(acac) 3</cell><cell>O 3</cell><cell></cell><cell>0.25-0.28</cell><cell>350</cell><cell>[304]</cell></row><row><cell></cell><cell>Er( Me Cp) 3</cell><cell>Ga 2 (NMe 2 ) 6</cell><cell>H 2 O</cell><cell></cell><cell>0.95-1.00</cell><cell>250</cell><cell>[304]</cell></row><row><cell>ErFeO 3</cell><cell>Er(thd) 3</cell><cell>Fe(thd) 3</cell><cell>O 3</cell><cell></cell><cell>1.00</cell><cell>280-300</cell><cell>[305]</cell></row><row><cell>Tm 2 O 3</cell><cell>Tm(thd) 3</cell><cell>O 3</cell><cell></cell><cell></cell><cell>0.22</cell><cell>300</cell><cell>[82,306,307]</cell></row><row><cell></cell><cell>Tm(Cp) 3</cell><cell>H 2 O</cell><cell></cell><cell></cell><cell>1.50</cell><cell>200-300</cell><cell>[308]</cell></row><row><cell>Yb 2 O 3</cell><cell>Yb(thd) 3</cell><cell>O 3</cell><cell></cell><cell></cell><cell>0.15-0.2</cell><cell>250-400</cell><cell>[139,148,309]</cell></row><row><cell></cell><cell>Yb( Me Cp) 3</cell><cell>H 2 O</cell><cell></cell><cell></cell><cell>1.00</cell><cell>180-375</cell><cell>[207]</cell></row><row><cell>Yb 3 Al 5 O 12</cell><cell>Yb(thd) 3</cell><cell>TMA</cell><cell>O 3</cell><cell></cell><cell>0.20</cell><cell>350</cell><cell>[149]</cell></row><row><cell>Yb x Ti y O z</cell><cell>Yb(thd) 3</cell><cell>O 3</cell><cell>TiCl 4</cell><cell>H 2 O</cell><cell>0.36-0.37</cell><cell>300</cell><cell>[293]</cell></row><row><cell>YbMnO 3</cell><cell>Yb(thd) 3</cell><cell>Mn(thd) 2</cell><cell>O 3</cell><cell></cell><cell>0.18</cell><cell>275-300</cell><cell>[221]</cell></row><row><cell>YbVO 4</cell><cell>Yb(thd) 3</cell><cell>VO(thd) 2</cell><cell>O 3</cell><cell></cell><cell>0.08-0.23</cell><cell>240</cell><cell>[310]</cell></row><row><cell>Lu 2 O 3</cell><cell>Lu( SiMe3 Cp) 2 Cl</cell><cell>H 2 O</cell><cell></cell><cell></cell><cell>0.25</cell><cell>360-370</cell><cell>[311,312]</cell></row><row><cell></cell><cell>Lu( iPr Cp) 3</cell><cell>H 2 O</cell><cell></cell><cell></cell><cell>_</cell><cell>330</cell><cell>[80]</cell></row><row><cell>LuMnO 3</cell><cell>Lu(thd) 3</cell><cell>Mn(thd) 3</cell><cell>O 3</cell><cell></cell><cell>0.18</cell><cell>275-300</cell><cell>[221]</cell></row><row><cell>LuAlO 3</cell><cell>Lu(thd) 3</cell><cell>TMA</cell><cell>O 3</cell><cell></cell><cell>0.35</cell><cell>300</cell><cell>[313]</cell></row><row><cell></cell><cell>Lu( iPr Cp) 3</cell><cell>TDEAA</cell><cell>O 3</cell><cell></cell><cell>1.30</cell><cell>250</cell><cell>[135]</cell></row><row><cell></cell><cell>Lu( iPr Cp) 3</cell><cell>TDEAA</cell><cell>H 2 O</cell><cell></cell><cell>1.30</cell><cell>250</cell><cell>[135]</cell></row><row><cell>Lu 3 Al 5 O 12</cell><cell>Lu(thd) 3</cell><cell>TMA</cell><cell>O 3</cell><cell></cell><cell>0.19</cell><cell>350</cell><cell>[150]</cell></row><row><cell>Lu</cell><cell>Lu(thd) 3</cell><cell>O 3</cell><cell></cell><cell></cell><cell>0.30</cell><cell>230</cell><cell>[314]</cell></row><row><cell>LuSi 1.5 O 5</cell><cell>Lu(tmsa) 3</cell><cell>H 2 O/ O 3</cell><cell></cell><cell></cell><cell>0.60-4.3</cell><cell>280-380</cell><cell>[82,315]</cell></row><row><cell>Lu 3 Ga 5 O 12</cell><cell>Lu(thd) 3</cell><cell>Ga(C 2 H 5 ) 3</cell><cell>O 3</cell><cell></cell><cell>0.20</cell><cell>350</cell><cell>[316]</cell></row></table></figure>
<figure xmlns="http://www.tei-c.org/ns/1.0" type="table" xml:id="tab_7"><head>Table 4 .</head><label>4</label><figDesc>ALD/MLD processes based on rare earth elements.</figDesc><table><row><cell>Material</cell><cell>Precursor 1</cell><cell cols="2">Precursor 2 GPC [Å]</cell><cell>T [°C]</cell><cell>Refs.</cell></row><row><cell>Y-2,6NDC</cell><cell>Y(thd) 3</cell><cell>2,6NDA</cell><cell>2.0</cell><cell>260</cell><cell>[327]</cell></row><row><cell cols="2">(Y,Yb,Er)-2,3PZA (Y,Yb,Er)(thd) 3</cell><cell>2,3PZA</cell><cell>3.4</cell><cell>160-280</cell><cell>[321]</cell></row><row><cell>La-TPA</cell><cell>Nd(thd) 3</cell><cell>TPA</cell><cell>3.2</cell><cell>200</cell><cell>[325]</cell></row><row><cell>Ce-TPA</cell><cell>Ce(dpdmg) 3</cell><cell>TPA</cell><cell>5.4</cell><cell>200</cell><cell>[61]</cell></row><row><cell>Nd-TPA</cell><cell>Nd(thd) 3</cell><cell>TPA</cell><cell>3.2</cell><cell>200</cell><cell>[326]</cell></row><row><cell>Eu-TPA</cell><cell>Eu(thd) 3</cell><cell>TPA</cell><cell cols="3">2.5-3.2 190-240 [317-319]</cell></row><row><cell>Eu-2,6PDC</cell><cell>Eu(thd) 3</cell><cell>2,6PDC</cell><cell cols="2">2.0-1.3 240-340</cell><cell>[317]</cell></row><row><cell>Eu-3,5PDC</cell><cell>Eu(thd) 3</cell><cell>3,5PDC</cell><cell cols="2">3.0-2.0 240-340</cell><cell>[317]</cell></row><row><cell>Eu-2,6NDC</cell><cell>Eu(thd) 3</cell><cell>2,6NDA</cell><cell>3.0</cell><cell>220</cell><cell>[319]</cell></row><row><cell>Eu-9,10ADC</cell><cell>Eu(thd) 3</cell><cell>9,10ADA</cell><cell>3.0</cell><cell>250</cell><cell>[319]</cell></row><row><cell>Eu-NH2TP</cell><cell>Eu(thd) 3</cell><cell>NH2-TPA</cell><cell>NG</cell><cell>180-250</cell><cell>[328]</cell></row><row><cell>Tb-TP</cell><cell>Tb(thd) 3</cell><cell>TPA</cell><cell>2.5</cell><cell>250</cell><cell>[327]</cell></row><row><cell>Tb-bdo</cell><cell>Tb(thd) 3</cell><cell>BDO</cell><cell>1.2</cell><cell>175</cell><cell>[327]</cell></row><row><cell>Tb-FTP</cell><cell>Tb(thd) 3</cell><cell>F-TPA</cell><cell>2.4</cell><cell>250</cell><cell>[327]</cell></row><row><cell>Tb-BrTP</cell><cell>Tb(thd) 3</cell><cell>Br-TPA</cell><cell>2.7</cell><cell>250</cell><cell>[327]</cell></row><row><cell>Tb-NH2TP</cell><cell>Tb(thd) 3</cell><cell>NH2-TPA</cell><cell>2.7</cell><cell>250</cell><cell>[327]</cell></row><row><cell>Tb-bpdc</cell><cell>Tb(thd) 3</cell><cell>BPDCA</cell><cell>2.6</cell><cell>275</cell><cell>[327]</cell></row><row><cell>Tb-2,6NDC</cell><cell>Tb(thd) 3</cell><cell>2,6-NDA</cell><cell>2.7</cell><cell>250</cell><cell>[327]</cell></row><row><cell>Er-3,5PDC</cell><cell>Er(dpdmg) 3</cell><cell>3,5PDC</cell><cell>6.4</cell><cell>245-280</cell><cell>[110]</cell></row><row><cell>(Yb,Er)-IR806</cell><cell>Yb,Er(dpdmg) 3</cell><cell>IR806</cell><cell>2.50</cell><cell>250-280</cell><cell>[322]</cell></row><row><cell>La,(Er,Tb,Eu)-TP</cell><cell>Ln(thd) 3</cell><cell>TPA</cell><cell>3.20</cell><cell>190</cell><cell>[320]</cell></row><row><cell>Eu-PDA</cell><cell>Eu(thd) 3</cell><cell>3-PDA</cell><cell>1.7</cell><cell>180</cell><cell>[318]</cell></row><row><cell>Eu-PZA</cell><cell>Eu(thd) 3</cell><cell>2,3-PZA</cell><cell>3.5</cell><cell>180</cell><cell>[318]</cell></row><row><cell>Eu-Ura</cell><cell>Eu(thd) 3</cell><cell>Uracil</cell><cell>2.1</cell><cell>250</cell><cell>[318]</cell></row><row><cell>Eu-Cyt</cell><cell>Eu(thd) 3</cell><cell>Cytosine</cell><cell>1.5</cell><cell>250</cell><cell>[318]</cell></row><row><cell>Eu-TZO</cell><cell>Eu(thd) 3</cell><cell>TZO</cell><cell>2.1</cell><cell>250</cell><cell>[318]</cell></row><row><cell>Eu-HQA</cell><cell>Eu(thd) 3</cell><cell>HQA</cell><cell>7.3</cell><cell>210</cell><cell>[55]</cell></row></table></figure>
<figure xmlns="http://www.tei-c.org/ns/1.0" type="table" xml:id="tab_8"><head>Table 5 .</head><label>5</label><figDesc>Performance characteristics of Er 3+ -based MOSLED devices fabricated by ALD: Annealing temperature of the films (Ann. T) external quantum efficiency (EQE), power efficiency (PE), threshold voltage (Vol), emission (1530-1550 nm) lifetime (𝜏), and operational device lifetime (OLT).Ann. T [°C] EQE [%] PE [x10 -4 ] Vol [V] 𝜏 [ms] OLT [h] Refs.</figDesc><table><row><cell>Matrix</cell><cell></cell><cell></cell><cell></cell><cell></cell><cell></cell><cell></cell><cell></cell></row><row><cell>Y 3 Ga 5 O 12</cell><cell>800</cell><cell>2.5</cell><cell>3.8</cell><cell>25</cell><cell>2.26</cell><cell>49</cell><cell>[161]</cell></row><row><cell>Gd 3 Ga 5 O 12</cell><cell>1000</cell><cell>1.9</cell><cell>3.6</cell><cell>30</cell><cell>1.59</cell><cell>NG</cell><cell>[185]</cell></row><row><cell>ZnGa 2 O 4</cell><cell>800</cell><cell>0.3</cell><cell>NG</cell><cell>30</cell><cell>0.82</cell><cell>5.5</cell><cell>[186]</cell></row><row><cell>Lu 3 Al 5 O 12</cell><cell>1100</cell><cell>10</cell><cell>12</cell><cell>50</cell><cell>1.65</cell><cell>NG</cell><cell>[150]</cell></row><row><cell>Yb 2 O 3</cell><cell>1000</cell><cell>8.5</cell><cell>10</cell><cell>60</cell><cell>NG</cell><cell>NG</cell><cell>[148]</cell></row><row><cell>Yb 3 Al 5 O 12</cell><cell>1100</cell><cell>5.2</cell><cell>4.8</cell><cell>≈5</cell><cell>1 . 2</cell><cell>N G</cell><cell>[ 149]</cell></row><row><cell>Ga 2 O 3</cell><cell>900</cell><cell>36</cell><cell>81</cell><cell>≈15</cell><cell>2.04</cell><cell>100</cell><cell>[145]</cell></row><row><cell>Al 2 O 3 -Y 2 O 3</cell><cell>800</cell><cell>8.7</cell><cell>12</cell><cell>NG</cell><cell>NG</cell><cell>NG</cell><cell>[214]</cell></row><row><cell>Al 2 O 3 :Yb</cell><cell>NG</cell><cell>24</cell><cell>28</cell><cell>≈14</cell><cell>0.90</cell><cell>NG</cell><cell>[155]</cell></row></table></figure>
			<note xmlns="http://www.tei-c.org/ns/1.0" place="foot" xml:id="foot_0"><p>© 2024 The Author(s). Advanced Materials Interfaces published by Wiley-VCH GmbH</p></note>
			<note xmlns="http://www.tei-c.org/ns/1.0" place="foot" xml:id="foot_1"><p>Adv. Mater. Interfaces 2025, 12, 2400274 2400274 (2 of 30) © 2024 The Author(s). Advanced Materials Interfaces published by Wiley-VCH GmbH 21967350, 2025, 4, Downloaded from https://advanced.onlinelibrary.wiley.com/doi/10.1002/admi.202400274, Wiley Online Library on [09/09/2025]. See the Terms and Conditions (https://onlinelibrary.wiley.com/terms-and-conditions) on Wiley Online Library for rules of use; OA articles are governed by the applicable Creative Commons License</p></note>
			<note xmlns="http://www.tei-c.org/ns/1.0" place="foot" xml:id="foot_2"><p>© 2024 The Author(s). Advanced Materials Interfaces published by Wiley-VCH GmbH 21967350, 2025, 4, Downloaded from https://advanced.onlinelibrary.wiley.com/doi/10.1002/admi.202400274, Wiley Online Library on [09/09/2025]. See the Terms and Conditions (https://onlinelibrary.wiley.com/terms-and-conditions) on Wiley Online Library for rules of use; OA articles are governed by the applicable Creative Commons License</p></note>
