Repository: sciknoworg/ALD-E-ImageMiner

## Train Data

The full competition dataset will be released **in batches according to the competition timeline**.

Each release will be announced via the Sci-ImageMiner [Google Group](https://groups.google.com/u/4/g/sci-imageminer/) and reflected on the [Important Dates page](https://sites.google.com/view/sci-imageminer/important-dates).

For task definitions and evaluation details, please refer to the [Task Description](https://sites.google.com/view/sci-imageminer/task-description) and [Task Evaluation Metrics](https://sites.google.com/view/sci-imageminer/task-evaluation-metrics) pages.

File: icdar2026-competition-data/train/atomic-layer-deposition/experimental-usecase/12/images/fig_10.json
{
    "sample_id": "atomic-layer-deposition/experimental-usecase/12/fig_10",
    "classification": {
        "a": "line chart"
    },
    "summarization": {
        "a": "The line chart shows a linear relationship between the number of AB cycles and the thickness of a tungsten film deposited at 425 K, confirming self-limiting Atomic Layer Deposition (ALD) behavior. A least squares fit gives a tungsten growth rate of 2.5 \u00c5/cycle using reactant exposures of 9 pulses of WF\u2086 and 40 pulses of Si\u2082H\u2086 per cycle, sufficient for complete surface reactions."
    },
    "data_extraction": {
        "a": "| AB Cycles | Tungsten Film Thickness (\u00c5) |\n|---|---|\n| 0 | 0 |\n| 10 | 25 |\n| 20 | 50 |\n| 30 | 75 |\n| 40 | 100 |\n| 50 | 125 |\n| 60 | 150 |\n| 70 | 175 |\n| 80 | 200 |"
    },
    "vqa": {
        "a": [
            {
                "question_type": "Process-Oriented",
                "questions": "Does the thickness of the tungsten film increase by exactly 2.5 \u00c5 each time one complete AB cycle is performed?",
                "answer_type": "Yes/No",
                "answer": "Yes. The linear chart shows a consistent, repeatable increase of 2.5 \u00c5 per cycle."
            },
            {
                "question_type": "Comparative/Trend",
                "questions": "What is the temperature used for conducting tungsten ALD process?",
                "answer_type": "Factoid",
                "answer": "425 K (152 \u00b0C)."
            },
            {
                "question_type": "Structure-Property",
                "questions": "What does the line passing through the origin (0,0) on the chart indicate about the process?",
                "answer_type": "List",
                "answer": "Immediate nucleation of tungsten from the first cycle.\nNo incubation period or delay in film growth.\nIdeal surface reactivity from the start."
            },
            {
                "question_type": "Application/Performance",
                "questions": "Why is the low-temperature, linear ALD process shown ideal for semiconductor manufacturing?",
                "answer_type": "Paragraph",
                "answer": "The perfect linearity guarantees uniform, void-free filling of high-aspect-ratio features. The low temperature (425 K) prevents damage to pre-existing chip layers. This enables reliable fabrication of nanoscale tungsten interconnects."
            }
        ]
    },
    "bbox": {
        "a": {
            "x": 3,
            "y": 1,
            "width": 586,
            "height": 576
        }
    }
}

File: icdar2026-competition-data/train/atomic-layer-deposition/experimental-usecase/12/images/fig_11.json
{
    "sample_id": "atomic-layer-deposition/experimental-usecase/12/fig_11",
    "classification": {
        "a": "line chart"
    },
    "summarization": {
        "a": "The line graph represents the tungsten film thickness deposited after 3 AB cycles against substrate temperature (300\u2013600 K). The curve shows a distinct peak: thickness initially rises with temperature, reaches a maximum near 425 K, and then saturates at higher temperatures. WF\u2086 and Si\u2082H\u2086 reactant exposures at each temperature were sufficient for complete half-reactions."
    },
    "data_extraction": {
        "a": "| Temperature (K) | Tungsten Film Thickness (\u00c5) |\n|---|---|\n| 300 | 3.4 |\n| 400 | 6.7 |\n| 500 | 7.5 |\n| 600 | 7.8 |"
    },
    "vqa": {
        "a": [
            {
                "question_type": "Process-Oriented",
                "question": "Does the constant tungsten deposition rate observed above 425 K imply that the growth mechanism shifts from ALD to CVD?",
                "answer_type": "Paragraph",
                "answer": "No.  FTIR confirms the reactions remain self-limiting, surface-saturated half-reactions; the constant rate results from stable surface intermediate coverage, not a gas-phase decomposition mechanism."
            },
            {
                "question_type": "Comparative/Trend",
                "question": "What key material difference explains why tungsten ALD maintains a constant growth rate from 425\u2013600 K, while Al\u2082O\u2083 and SiO\u2082 ALD rates decline with temperature?",
                "answer_type": "Factoid",
                "answer": "The stability of fluorine-containing surface intermediates (WF\u2093, SiH\u1d67F_z) versus the loss of surface hydroxyl groups (dehydroxylation) on oxides."
            },
            {
                "question_type": "Structure-Property",
                "question": "How do the stable WF\u2093 and SiH\u1d67F_z surface species lead to the constant growth-per-cycle observed above 425 K?",
                "answer_type": "Paragraph",
                "answer": "Their stability keeps the surface consistently saturated with reactive sites, so each cycle deposits the same amount of tungsten. This uniform site availability produces the flat, temperature-independent growth-rate plateau seen on the graph"
            },
            {
                "question_type": "Application/Performance",
                "question": "Why is a constant deposition rate over a broad temperature window advantageous for manufacturing?",
                "answer_type": "Paragraph",
                "answer": "It provides a large process window. This minimizes sensitivity to minor temperature fluctuations across a wafer or between tools. It ensures uniform film thickness and properties, improving production yield and repeatability."
            }
        ]
    },
    "bbox": {
        "a": {
            "x": 1,
            "y": 5,
            "width": 595,
            "height": 600
        }
    }
}

File: icdar2026-competition-data/train/atomic-layer-deposition/experimental-usecase/12/images/fig_2.json
{
    "sample_id": "atomic-layer-deposition/experimental-usecase/12/fig_2",
    "classification": {
        "a": "spectra chart"
    },
    "summarization": {
        "a": "The Fourier-Transform Infrared Spectroscopy(FTIR)  spectra chart spectrum shows how disilane (Si\u2082H\u2086)acts with hydroxylated silica at 650 K. The negative peak near 3750 cm\u207b\u00b9 indicates that surface Si\u2013OH groups are being consumed. The positive peaks\u2014around 2250 cm\u207b\u00b9 (Si\u2013H stretch) and 900 cm\u207b\u00b9 (Si\u2013H bending)\u2014show that silicon hydride species form and attach to the silica surface during the reaction."
    },
    "data_extraction": {
        "a": "| Frequency (cm\u207b\u00b9) | Infrared Absorbance | Remark |\n|----------------|----------------------|---------|\n| 3750           | -0.15                | SiO-H Stretch |\n| 3000           | 0.004               | -|\n| 2250           | 0.06                 | - |\n| 2000           | 0.35                 | SiO-H Stretch |\n| 1500           | 0.004              |  -|\n| 1000           | 0.60                 | Si-H Scissors |\n| 950            | -0.17                 | SiO-H Stretch |\n| 750            | 0.004                |  - |"
    },
    "vqa": {
        "a": [
            {
                "question_type": "Process-Oriented",
                "questions": "List the sequence of chemical events occurring on the silica surface during the 30-minute exposure as revealed by the difference spectrum.",
                "answer_type": "List",
                "answer": "Introduction of Si\u2082H\u2086 into the reactor.\nReaction and loss of surface hydroxyl groups (Si-OH).\nChemisorption and deposition of silyl species (SiH\u2093)."
            },
            {
                "question_type": "Structure-Property",
                "questions": "Based on the peaks at ~2250 cm\u207b\u00b9 and ~3750 cm\u207b\u00b9 how does the reaction alter the surface polarity and chemical composition? Explain the structural cause of this shift.",
                "answer_type": "Paragraph",
                "answer": "The surface transforms from a polar, hydroxyl-terminated state to a non-polar, hydrogen-terminated (silyl) state. The dominant negative peak shows the loss of polar O-H bonds, while the strong positive multiplet at 2250 cm\u207b\u00b9 indicates the formation of Si-H bonds. This substitution replaces reactive hydrophilic sites with stable hydrophobic hydride species, fundamentally altering the surface's adsorption properties."
            },
            {
                "question_type": "Comparative/Trend",
                "questions": "This process is run at 650 K. If the temperature were lowered to 300 K to reduce the thermal influence, how would the intensity of the 'Si-H Stretch' and 'SiO-H Stretch' peaks likely compare to this figure, and what is the performance trade-off?",
                "answer_type": "Paragraph",
                "answer": "At 300 K, thermal energy would likely be insufficient to drive the reaction kinetics efficiently, resulting in significantly smaller peaks for both the Si-H stretch (deposition) and SiO-H stretch (consumption).\nTrade-off: While a lower thermal influence protects sensitive sub-layers, the trade-off is incomplete surface passivation and lower coverage, leaving unreacted hydroxyl defects that could degrade subsequent layer quality."
            },
            {
                "question_type": "Application/Performance",
                "questions": "Given the 'Si-H Scissors' and 'Si-H Stretch' data, what does this surface termination imply for the nucleation of a subsequent Silicon Atomic Layer Deposition (ALD) process compared to an untreated surface?",
                "answer_type": "Paragraph",
                "answer": "The strong positive absorbance for Si-H modes confirms a hydrogen-terminated surface, which is chemically distinct from the initial oxide. In Silicon ALD, this H-termination often facilitates cleaner nucleation by preventing immediate oxidation of the precursor, thereby promoting epitaxial alignment or higher quality poly-crystalline growth compared to an amorphous oxide surface."
            }
        ]
    },
    "bbox": {
        "a": {
            "x": 1,
            "y": 3,
            "width": 633,
            "height": 646
        }
    }
}

File: icdar2026-competition-data/train/atomic-layer-deposition/experimental-usecase/12/images/fig_3.json
{
    "sample_id": "atomic-layer-deposition/experimental-usecase/12/fig_3",
    "classification": {
        "a": "apparatus diagram",
        "b": "apparatus diagram"
    },
    "bbox": {
        "b": {
            "x": 2,
            "y": 515,
            "width": 993,
            "height": 487
        },
        "a": {
            "x": 2,
            "y": 2,
            "width": 995,
            "height": 516
        }
    }
}

File: icdar2026-competition-data/train/atomic-layer-deposition/experimental-usecase/12/images/fig_4.json
{
    "sample_id": "atomic-layer-deposition/experimental-usecase/12/fig_4",
    "classification": {
        "a": "stacked spectra chart",
        "b": "stacked spectra chart"
    },
    "summarization": {
        "a": "The figure shows FTIR difference spectra for the tungsten hexafluoride (WF\u2086) half-reaction at 425 K, referenced to a surface initially saturated with disilane (Si\u2082H\u2086). In this label, negative absorbance features in the Si\u2013H stretch region (approximately 2000\u20132500 cm\u207b\u00b9) indicate the removal of surface Si\u2013H species.",
        "b": "The FIR spectra shows positive IR absorbance in the W\u2013F stretch region (approximately 600\u2013720 cm\u207b\u00b9) confirms the formation of tungsten fluoride species. As the WF\u2086 exposure pressure increases from 10 to 250 mTorr, the exchange reaction that consumes and forms W\u2013F bonds becomes progressively stronger."
    },
    "data_extraction": {
        "a": "|Frequency (cm\u207b\u00b9) | Infrared Absorbance | Pressure |\n|----------------|-----------------------|---------|\n| 2500           | ~0.04                 | 10 mTorr, 1 min |\n| 2500           | ~0.009               | 50 mTorr, 1 min |\n| 2500           | ~-0.03                | 250 mTorr, 1 min |\n| 2250           | ~0.03                 | 10 mTorr, 1 min |\n| 2250           | ~0.007               | 50 mTorr, 1 min |\n| 2250           | ~-0.03                | 250 mTorr, 1 min |\n| 2000           | ~0.04                 | 10 mTorr, 1 min |\n| 2000           | ~0.009               | 50 mTorr, 1 min |\n| 2000           | ~-0.03                | 250 mTorr, 1 min |",
        "b": "| Frequency (cm\u207b\u00b9) | Infrared Absorbance | Pressure |\n|----------------|----------------------|---------|\n| 720            | ~0.03                | 10 mTorr, 1 min |\n| 720            | ~-1.79               | 50 mTorr, 1 min |\n| 720            | ~-0.05               | 250 mTorr, 1 min |\n| 660            | ~-0.04               | 10 mTorr, 1 min |\n| 660            | ~-0.02               | 50 mTorr, 1 min |\n| 660            | ~-0.009             | 250 mTorr, 1 min |\n| 600            | ~0.03                | 10 mTorr, 1 min |\n| 600            | ~0.007              | 50 mTorr, 1 min |\n| 600            | ~-0.03               | 250 mTorr, 1 min |"
    },
    "vqa": {
        "b": [
            {
                "question_type": "Comparative/Trend",
                "questions": "Compare the reaction extent at 10 mTorr versus 250 mTorr. If minimizing precursor waste is critical, is the 10 mTorr exposure sufficient for a high-quality monolayer ?",
                "answer_type": "Yes/No",
                "answer": "No, 10 mTorr is not sufficient; the 250 mTorr route is preferable to ensure saturation despite higher waste."
            },
            {
                "question_type": "Application/Performance",
                "questions": "The spectra show a strong, broad W-F stretching peak remaining on the surface. What implication does this residual fluorine have for the electrical performance of the resulting Tungsten metal film?",
                "answer_type": "Paragraph",
                "answer": "The prominent W-F peak indicates that the deposited tungsten layer is heavily fluorinated. If these fluorine atoms are not fully removed in the subsequent silane half-cycle, they will incorporate as impurities. High fluorine content in tungsten films typically leads to increased resistivity and can cause adhesion failure due to chemical attack on underlying layers (like SiO2)."
            }
        ],
        "a": [
            {
                "question_type": "Process-Oriented",
                "questions": "Based on the spectral changes in the left and right panels, list the chemical exchange occurring during this half-reaction step.",
                "answer_type": "List",
                "answer": "Exposure of the Si2H6-terminated surface to WF\u2086 gas.\n\nConsumption and removal of surface Si\u2013H bonds, shown by negative peaks at about 2000\u20132500 cm\u207b\u00b9.\n\nFormation and deposition of W\u2013F species on the surface, shown by positive peaks at about 600\u2013730 cm\u207b\u00b9."
            },
            {
                "question_type": "Comparative/Trend",
                "questions": "How does increasing the WF\u2086 pressure from 10 mTorr to 250 mTorr affect the surface composition ratio of Si-H to W-F? Explain the trend shown in this figure.",
                "answer_type": "Paragraph",
                "answer": "The 250 mTorr spectrum shows the deepest negative dip for Si-H and the highest positive peak for W-F, indicating a more complete reaction. This suggests that the reaction is transport-limited or kinetically limited at lower pressures (10 mTorr), requiring higher driving force (pressure) to maximize surface coverage and ligand exchange."
            }
        ]
    },
    "bbox": {
        "b": {
            "x": 322,
            "y": 3,
            "width": 197,
            "height": 692
        },
        "a": {
            "x": 2,
            "y": 0,
            "width": 329,
            "height": 696
        }
    }
}

File: icdar2026-competition-data/train/atomic-layer-deposition/experimental-usecase/12/images/fig_5.json
{
    "sample_id": "atomic-layer-deposition/experimental-usecase/12/fig_5",
    "classification": {
        "a": "multiple line chart"
    },
    "summarization": {
        "a": "This mulitple line plot represents the normalized, integrated absorbance of key IR vibrations (W\u2013F stretch and Si\u2013H stretches) against the total WF\u2086 exposure (Pressure * Time) during the WF\u2086 half-reaction at 425 K. It shows the Si\u2013H signal decaying and the W\u2013F signal growing as exposure increases, both saturating at high exposure."
    },
    "data_extraction": {
        "a": "| WF<sub>6</sub> Exposure (Torr\u00b7min) | Normalized Integrated Absorbance | Stretch       |\n|-----------------------------------|----------------------------------|---------------|\n| 0.0 | 0.0  | W\u2013F Stretch |\n| 0.0 | 0.0  | Si\u2013H Stretch |\n| 0.1 | 0.9  | W\u2013F Stretch |\n| 0.1 | 0.1  | Si\u2013H Stretch |\n| 0.2 | 0.95 | W\u2013F Stretch |\n| 0.2 | 0.08 | Si\u2013H Stretch |\n| 0.4 | 1.0  | W\u2013F Stretch |\n| 0.4 | 0.03 | Si\u2013H Stretch |\n| 0.6 | 1.0  | W\u2013F Stretch |\n| 0.6 | 0.03 | Si\u2013H Stretch |"
    },
    "vqa": {
        "a": [
            {
                "question_type": "Process-Oriented",
                "question": "What does normalized integrated absorbance mean, and how is it determined in an FTIR experiment?",
                "answer_type": "Paragraph",
                "answer": "Normalized integrated absorbance is a measure of the total area under an FTIR absorption peak after scaling it relative to a reference value. It is obtained by integrating the absorbance intensity across the specific wavenumber range associated with a vibrational mode. The resulting value is then divided by a chosen baseline or maximum signal so that different spectra can be compared on the same scale."
            },
            {
                "question_type": "Comparative/Trend",
                "question": "How do the changes in the W\u2013F and Si\u2013H signals compare during the WF\u2086 half-reaction, and what does this reveal about the surface process?",
                "answer_type": "Paragraph",
                "answer": "The W\u2013F curve rises exactly as the Si\u2013H curve falls, proving each new tungsten-fluoride bond directly replaces a silicon-hydride bond. Both curves saturate at the same exposure, confirming the reaction is self-limiting and consumes a fixed number of surface sites. This perfect mirroring shows the half-reaction is complete, reproducible, and ideal for controlled atomic-layer deposition."
            },
            {
                "question_type": "Structure-Property",
                "question": "Based on the saturation curves, describe the relationship between WF\u2086 exposure and the final chemical structure of the surface layer. What does the concurrent change in Si\u2013H and W\u2013F signals indicate about the reaction stoichiometry?",
                "answer_type": "Paragraph",
                "answer": "The surface structure transitions completely from Si\u2013H termination to W\u2013F termination as WF\u2086 exposure increases to the saturation point. The concurrent and complementary nature of the Si\u2013H decay and W\u2013F growth indicates a direct, one-to-one replacement reaction. The saturation of both signals at the same exposure value suggests the reaction consumes a fixed number of surface Si\u2013H sites to produce a corresponding number of W\u2013F sites, defining the stoichiometry of the surface-limited process."
            },
            {
                "question_type": "Application/Performance",
                "question": "The sharp saturation behavior of both curves at an exposure of ~0.5 Torr-min indicates a self-limiting surface reaction. What key advantage for microelectronics manufacturing does this provide, and what specific film property can be controlled with exceptional precision because of it?",
                "answer_type": "Paragraph",
                "answer": "This provides exceptional conformality on high-aspect-ratio 3D structures, a critical advantage. Because the reaction saturates once all surface sites are consumed, it proceeds equally on all exposed surfaces, regardless of geometry. The film property controlled with atomic-scale precision is thickness, as each ALD cycle adds a reproducible, sub-nanometer layer, enabling exact deposition in nanoscale device features."
            }
        ]
    },
    "bbox": {
        "a": {
            "x": 2,
            "y": 4,
            "width": 596,
            "height": 576
        }
    }
}

File: icdar2026-competition-data/train/atomic-layer-deposition/experimental-usecase/12/images/fig_6.json
{
    "sample_id": "atomic-layer-deposition/experimental-usecase/12/fig_6",
    "classification": {
        "a": "stacked spectra chart",
        "b": "stacked spectra chart"
    },
    "summarization": {
        "a": "The figure shows FTIR difference spectra for the disilane (Si\u2082H\u2086) half-reaction at 425 K, referenced to a WF\u2086-saturated surface. In this label, positive IR absorbance in the Si\u2013H stretch region (approximately 2100\u20132250 cm\u207b\u00b9) confirms the deposition of silicon hydride species. As the Si\u2082H\u2086 exposure pressure increases from 10 to 100 mTorr.",
        "b": "The FTIR spectra shows negative IR absorbance in the W\u2013F stretch region (approximately 600\u2013750 cm\u207b\u00b9), the exposure pressure increases from 10 to 100 mTorr."
    },
    "data_extraction": {
        "a": "| Frequency (cm\u207b\u00b9) | Infrared Absorbance | Pressure |\n|----------------|----------------------|-------|\n| 2500           | 0.03         | 10 mTorr, 1 min |\n| 2500           | -0.01        | 40 mTorr, 1 min |\n| 2500           | -0.07        | 100 mTorr, 2 min |\n| 2250           | 0.04         | 10 mTorr, 1 min |\n| 2250           | -0.008       | 40 mTorr, 1 min |\n| 2250           | -0.07        | 100 mTorr, 2 min |\n| 2000           | 0.04         | 10 mTorr, 1 min |\n| 2000           | -0.01        | 40 mTorr, 1 min |\n| 2000           | -0.07        | 100 mTorr, 2 min |\n| 720            | 0            | 10 mTorr, 1 min |\n| 720            | 0            | 40 mTorr, 1 min |\n| 720            | 0            | 100 mTorr, 2 min |\n| 660            | 0            | 10 mTorr, 1 min |\n| 660            | 0            | 40 mTorr, 1 min |\n| 660            | 0            | 100 mTorr, 2 min |\n| 600            | 0            | 10 mTorr, 1 min |\n| 600            | 0            | 40 mTorr, 1 min |\n| 600            | 0            | 100 mTorr, 2 min |",
        "b": "| Frequency (cm\u207b\u00b9) | Infrared Absorbance |Pressure|\n|----------------|----------------------|------|\n| 2500           | 0         | 10 mTorr, 1 min |\n| 2500           | 0         | 40 mTorr, 1 min |\n| 2500           | 0         | 100 mTorr, 2 min |\n| 2250           | 0         | 10 mTorr, 1 min |\n| 2250           | 0         | 40 mTorr, 1 min |\n| 2250           | 0         | 100 mTorr, 2 min |\n| 2000           | 0         | 10 mTorr, 1 min |\n| 2000           | 0         | 40 mTorr, 1 min |\n| 2000           | 0         | 100 mTorr, 2 min |\n| 720            | 0.04      | 10 mTorr, 1 min |\n| 720            | 0.005     | 40 mTorr, 1 min |\n| 720            | -0.04     | 100 mTorr, 2 min |\n| 660            | 0.02      | 10 mTorr, 1 min |\n| 660            | -0.02     | 40 mTorr, 1 min |\n| 660            | -0.08     | 100 mTorr, 2 min |\n| 600            | 0.04      | 10 mTorr, 1 min |\n| 600            | -0.004    | 40 mTorr, 1 min |\n| 600            | -0.06     | 100 mTorr, 2 min |"
    },
    "vqa": {
        "a": [
            {
                "question_type": "Process-Oriented",
                "questions": "To obtain the bottom spectrum (100 mTorr, 2 min), what must the two immediately preceding experimental steps have been? State the purpose of the 2-minute exposure time versus the 1-minute times used for other pressures.",
                "answer_type": "List",
                "answer": "Create a W\u2013F terminated surface via a saturation exposure to WF\u2086.\n\nObtain a reference FTIR spectrum of this initial W\u2013F/Si\u2013H\u2013F surface.\n\nThe longer 2-minute exposure at 100 mTorr likely ensures the reaction reaches saturation or a specific extent for clearer spectroscopic analysis, differentiating kinetic from pressure-limited effects observed at shorter times."
            },
            {
                "question_type": "Comparative/Trend",
                "questions": "Contrast this Si\u2082H\u2086-based reduction half-cycle with an alternative half-cycle using atomic hydrogen (H*) from a plasma to reduce a W\u2013F surface. Under a constraint of needing minimal surface damage and isotropic reactivity for deep trench coverage, which reducing agent is preferable?",
                "answer_type": "Paragraph",
                "answer": "The thermal Si\u2082H\u2086 route is preferable. Plasma H*, while highly reactive, can cause surface damage via ion bombardment and may have poor conformality due to short radical lifetimes and recombination. The Si\u2082H\u2086 molecule provides a gentle, thermally activated source of hydrogen via its decomposition and ligand exchange, ensuring a self-limiting, isotropic surface reaction critical for uniform coverage in deep trenches without plasma-induced defect generation."
            },
            {
                "question_type": "Structure-Property",
                "questions": "How does increasing the Si\u2082H\u2086 exposure (pressure/time) affect the chemical state of the tungsten at the surface? Link the observed spectral changes to the proposed ligand-exchange mechanism.",
                "answer_type": "Paragraph",
                "answer": "Increasing Si\u2082H\u2086 exposure reduces the surface fluorine bound to tungsten, converting W\u2013F* species into W\u2013H* or W\u2013F\u2093H\u1d67 species. This is evidenced by the decreasing positive W\u2013F stretch peak and the evolving features in the Si\u2013H region. The mechanism is direct exchange: Si\u2082H\u2086 reacts with surface F to form volatile SiH\u2083F and leaves behind Si\u2013H and W\u2013H species, progressively fluorinating the silane and reducing the tungsten's fluorine coordination."
            },
            {
                "question_type": "Application/Performance",
                "questions": "The caption states the preceding WF\u2086 half-reaction reached completion in ~1 min at 250 mTorr. Combined with this figure's data, what does this imply about the growth per cycle and film purity for a W - ALD process using WF\u2086 and Si\u2082H\u2086?",
                "answer_type": "Paragraph",
                "answer": "This implies the process is a robust ALD cycle with a well-defined growth per cycle (GPC). The completion of both self-limiting half-reactions is confirmed. However, the ligand-exchange mechanism incorporating silicon from Si\u2082H\u2086 suggests the deposited film will not be pure tungsten but rather a tungsten silicide (WSi\u2093) or a silicon-containing tungsten alloy, which may be desirable for specific electronic properties but not for pure metallic W contacts."
            }
        ]
    },
    "bbox": {
        "a": {
            "x": 2,
            "y": 1,
            "width": 289,
            "height": 637
        },
        "b": {
            "x": 287,
            "y": 0,
            "width": 175,
            "height": 633
        }
    }
}

File: icdar2026-competition-data/train/atomic-layer-deposition/experimental-usecase/12/images/fig_7.json
{
    "sample_id": "atomic-layer-deposition/experimental-usecase/12/fig_7",
    "classification": {
        "a": "multiple line chart"
    },
    "summarization": {
        "a": "This mulitple line plot represents the normalized, integrated absorbance of key IR vibrations (W\u2013F stretch and Si\u2013H stretches) against the total Si\u2082H\u2086 exposure during the WF\u2086 half-reaction at 425 K. It shows the W\u2013F signal decaying and the Si\u2013H signal growing as exposure increases, both saturating at high exposure."
    },
    "data_extraction": {
        "a": "| Si\u2082H\u2086 Exposure (Torr min) | Normalized Integrated Absorbance | Stretch |\n|---|---|-----|\n| 0.0 | 0.0 | W-F Stretch |\n| 0.0 | 0.0 | Si-H Stretch |\n| 0.1 | 0.04 | W-F Stretch |\n| 0.1 | 0.8 | Si-H Stretch |\n| 0.2 | 0.007 | W-F Stretch |\n| 0.2 | 0.9 | Si-H Stretch |\n| 0.3 | -0.01 | W-F Stretch |\n| 0.3 | 1 | Si-H Stretch |\n| 0.4 | -0.01 | W-F Stretch |\n| 0.4 | 1 | Si-H Stretch |\n| 0.5 | -0.02 | W-F Stretch |\n| 0.5 | 1 | Si-H Stretch |"
    },
    "vqa": {
        "a": [
            {
                "question_type": "Process-Oriented",
                "questions": "What control mechanism does the plateau at exposures >0.3 Torr\u00b7min demonstrate?",
                "answer_type": "Factoid",
                "answer": "The plateau indicates a self-limiting control mechanism, a hallmark of ALD. Once the reactive Si-H surface sites are fully consumed (absorbance ~ 0) and replaced by W-F species, the reaction stops automatically, meaning extending the exposure time further yields no additional material growth."
            },
            {
                "question_type": "Comparative/Trend",
                "questions": "If I consider reducing the WF\u2086 exposure to 0.1 Torr\u00b7min to increase throughput. Compare the surface state at 0.1 Torr\u00b7min vs. 0.6 Torr\u00b7min and evaluate the trade-off between speed and film quality.",
                "answer_type": "List",
                "answer": "0.1 Torr\u00b7min (Speed): High throughput, but the Si-H signal is still ~0.3 (30% unreacted), and W-F coverage is only ~80%.\n\n0.6 Torr\u00b7min (Quality): Slower throughput, but Si-H is fully removed (~0.0) and W-F is saturated (1.0)."
            },
            {
                "question_type": "Structure-Property",
                "questions": "Describe the surface composition at the 'crossover point' (~0.05 Torr\u00b7min) compared to the final state.",
                "answer_type": "Paragraph",
                "answer": "At the crossover point, the surface is a heterogeneous mixture of approximately 50% unreacted Si-H bonds and 50% newly formed W-F species."
            },
            {
                "question_type": "Application/Performance",
                "questions": "The Si-H absorbance drops to near zero at saturation. If this value remained at 0.2 (20%) instead, what would this imply for the resistivity of the final Tungsten interconnect?",
                "answer_type": "Paragraph",
                "answer": "The saturation value greater than 1.0 indicates a high density of reactive Si\u2013H sites, possibly including higher-order silane species (SiH\u2093). Such a hydrogen-rich surface is advantageous because Si\u2013H bonds serve as the reducing agent for WF\u2086. A larger population of these active sites promotes fast and uniform nucleation of tungsten in the following deposition step."
            }
        ]
    },
    "bbox": {
        "a": {
            "x": 0,
            "y": 1,
            "width": 598,
            "height": 580
        }
    }
}

File: icdar2026-competition-data/train/atomic-layer-deposition/experimental-usecase/12/images/fig_8.json
{
    "sample_id": "atomic-layer-deposition/experimental-usecase/12/fig_8",
    "classification": {
        "a": "line chart"
    },
    "summarization": {
        "a": "The line plot shows the tungsten film thickness obtained after three AB cycles as a function of the number of WF\u2086 pulses at 425 K. The thickness reaches saturation after about 10 WF\u2086 pulses, indicating that additional pulses do not increase growth. The data also confirms that using 40 Si\u2082H\u2086 pulses in each AB cycle is sufficient to complete the Si\u2082H\u2086 half-reaction."
    },
    "data_extraction": {
        "a": "| Number of WF6 Pulses | Tungsten Film Thickness (\u00c5) |\n|---|---|\n| 0 | 0 |\n| 1 | 3 |\n| 5 | 7 |\n| 10 | 7.2 |\n| 15 | 7.2 |\n| 20 | 7.2 |\n| 25 | 6.5 |\n| 30 | 7.2 |\n| 40 | 7.2 |\n| 50 | 7.2 |"
    },
    "vqa": {
        "a": [
            {
                "question_type": "Process-Oriented",
                "questions": "Based on the plot, identify the saturation threshold. If you were programming the ALD sequencer, what is the minimum safe pulse count you would set?",
                "answer_type": "Paragraph",
                "answer": "To account for minor process variations, a safe setpoint would be slightly above the threshold, such as 12\u201315 pulses. Programming anything less than 10 pulses risks incomplete surface coverage, while significantly more (e.g., >20) wastes precursor without adding thickness."
            },
            {
                "question_type": "Comparative/Trend",
                "questions": "Can you compare operating at 5 pulses (slope region) versus 50 pulses (deep saturation). Evaluate the balance between precursor efficiency and film uniformity.",
                "answer_type": "List",
                "answer": "5 Pulses (Slope Region): High precursor efficiency (low waste), but high risk of non-uniformity because growth is sensitive to local gas flux.\n\n50 Pulses (Deep Saturation): Confirms maximum uniformity and full coverage, but suffers from very low efficiency due to high precursor usage/waste."
            },
            {
                "question_type": "Structure-Property",
                "questions": "Explain the physical mechanism that prevents the film from growing thicker than ~7 \u00c5 after 20 pulses. What dictates this limit at the atomic level?",
                "answer_type": "Yes/No",
                "answer": "The plateau signifies that all available reactive surface sites (specifically the Si-H bonds established in the previous step) have been consumed and replaced by W-F species. Since WF6 cannot react with itself or the fluorinated surface it creates, the reaction chemically terminates. This site-limitation factor ensures the film thickness is defined strictly by the number of cycles, not the total precursor gas exposure."
            },
            {
                "question_type": "Application/Performance",
                "questions": "Calculate the Growth Per Cycle (GPC) using the saturation plateau value (~7 \u00c5 over 3 cycles). If a minimum thickness of 20 \u00c5 is required to form a continuous nucleation liner for a memory contact, how many cycles are needed? What device failure is risked if the process is stopped after only 1 cycle (~2.5 \u00c5)",
                "answer_type": "Factoid",
                "answer": "The GPC is ~2.5 \u00c5/cycle, so 8 cycles are required for a 20 \u00c5 liner."
            }
        ]
    },
    "bbox": {
        "a": {
            "x": 0,
            "y": 0,
            "width": 598,
            "height": 608
        }
    }
}
