Repository: sciknoworg/ALD-E-ImageMiner

## Train Data

The full competition dataset will be released **in batches according to the competition timeline**.

Each release will be announced via the Sci-ImageMiner [Google Group](https://groups.google.com/u/4/g/sci-imageminer/) and reflected on the [Important Dates page](https://sites.google.com/view/sci-imageminer/important-dates).

For task definitions and evaluation details, please refer to the [Task Description](https://sites.google.com/view/sci-imageminer/task-description) and [Task Evaluation Metrics](https://sites.google.com/view/sci-imageminer/task-evaluation-metrics) pages.

File: icdar2026-competition-data/train/atomic-layer-deposition/experimental-usecase/12/images/fig_9.json
{
    "sample_id": "atomic-layer-deposition/experimental-usecase/12/fig_9",
    "classification": {
        "a": "line chart"
    },
    "summarization": {
        "a": "This line  chart represents the tungsten(W) film thickness after 3 ALD- AB cycles as a function of the number of Si\u2082H\u2086 pulses per cycle (B-step), while the WF\u2086 exposure (A-step) is held constant at 9 pulses per cycle. It demonstrates that film growth requires a minimum number of Si\u2082H\u2086 pulses to complete the reaction cycle."
    },
    "data_extraction": {
        "a": "| Number of Si\u2082H\u2086 Pulses | Tungsten Film Thickness (\u00c5) |\n|---|---|\n| 0 | 0 |\n| 4 | 5 |\n| 12 | 7.5 |\n| 24 | 8.1 |\n| 48 | 7.4 |\n| 60 | 8.1 |"
    },
    "vqa": {
        "a": [
            {
                "question_type": "Process-Oriented",
                "question": "For the data point at 30 Si\u2082H\u2086 pulses, describe the exact process sequence for one of the three AB cycles. What is the purpose of using 9 WF\u2086 pulses in the A-step?",
                "answer_type": "List",
                "answer": "WF\u2086 Pulse\n\nPurge\n\nRepeat steps 1-2 until 9 total WF\u2086 pulses are delivered.\n\nSi\u2082H\u2086 Pulse\n\nPurge\n\nRepeat steps 4-5 a total of 30 times.\nThe 9 WF\u2086 pulses ensure the surface is saturated, guaranteeing a complete and reproducible A-step half-reaction regardless of the subsequent B-step condition, isolating the effect of the Si\u2082H\u2086 dose."
            },
            {
                "question_type": "Comparative/Trend",
                "question": "Compare using Si\u2082H\u2086 as the co-reducing agent versus using diborane (B\u2082H\u2086) for W ALD. For an application requiring the lowest possible oxygen contamination in the final tungsten film, which co-reactant is likely better and what is the trade-off?",
                "answer_type": "Paragraph",
                "answer": "Diborane (B\u2082H\u2086) is likely better for minimizing oxygen. B\u2082H\u2086 is a stronger reducing agent that can getter trace oxygen and water more effectively than Si\u2082H\u2086. The trade-off is that boron itself can incorporate as an impurity in the W film, potentially altering its electrical resistivity and stability, whereas silicon incorporation from Si\u2082H\u2086 may form a more benign tungsten silicide."
            },
            {
                "question_type": "Structure-Property",
                "question": "How does the film thickness correlate with the number of Si\u2082H\u2086 pulses? Describe the chemical cause for the trend observed from 0 to ~10 pulses.",
                "answer_type": "Paragraph",
                "answer": "Thickness increases with Si\u2082H\u2086 pulses, then saturates. From 0 to ~10 pulses, thickness rises sharply because each pulse provides more reductant to convert the W\u2013F surface layer into a metallic W film and regenerate the Si\u2013H sites needed for the next WF\u2086 pulse. Insufficient Si\u2082H\u2086 leaves the surface partially fluorinated, preventing full tungsten deposition in the next cycle."
            },
            {
                "question_type": "Application/Performance",
                "question": "The thickness saturates after about 20 Si\u2082H\u2086 pulses per cycle. What does this imply for the required process recipe to achieve a 100 \u00c5 thick, consistent tungsten film on high-aspect-ratio structures at 425 K?",
                "answer_type": "Paragraph",
                "answer": "This implies the process must use a saturating Si\u2082H\u2086 dose (>20 pulses/cycle) to ensure complete surface reaction. To grow 100 \u00c5, you would run the calculated number of full ALD cycles based on the saturated growth per cycle (~20 \u00c5/3 cycles = ~6.7 \u00c5/cycle). Consistency and conformality are achieved only when both half-reactions (9 WF\u2086 pulses, >20 Si\u2082H\u2086 pulses) are operated in their saturated regimes."
            }
        ]
    },
    "bbox": {
        "a": {
            "x": 0,
            "y": 3,
            "width": 599,
            "height": 598
        }
    }
}

File: icdar2026-competition-data/train/atomic-layer-deposition/experimental-usecase/13/images/fig_1.json
{
    "sample_id": "atomic-layer-deposition/experimental-usecase/13/fig_1",
    "classification": {
        "a": "multi-axis chart"
    },
    "summarization": {
        "a": "The chart shows the relationship between the Si content and the film thickness, and the partial pressure of SiH4."
    },
    "data_extraction": {
        "a": "| Partial pressure of SiH\u2084 [Pa] | Si contents [at.%] | Film thickness per cycle [nm/cycle] |\n|---|---|---|\n| 0.1 | 17 | 0.25 |\n| 1 | 15 | 0.23 |\n| 10 | 18 | 0.21 |\n| 100 | 19 | 0.19 |"
    },
    "vqa": {
        "a": [
            {
                "question_type": "Process-Oriented",
                "questions": "Is there a relation between the Si content and the film thickness per cycle?",
                "answer_type": "Yes/No",
                "answer": "No"
            },
            {
                "question_type": "Comparative/Trend",
                "questions": "How does Si content vary with the partial pressure of SiH4?",
                "answer_type": "Factoid",
                "answer": "As the partial pressure increases, so does the Si content, albeit slightly."
            },
            {
                "question_type": "Structure-Property",
                "questions": "What are the Si content and film thickness when the partial pressure of SiH4 is 1 Pa?",
                "answer_type": "Factoid",
                "answer": "At that pressure, the Si content is closer to 15 at% and the film thickness is around 0.3 nm/cycle."
            },
            {
                "question_type": "Application/Performance",
                "questions": "Is the dependence of the Si content using MOALD comparable with the MOVCD?",
                "answer_type": "Factoid",
                "answer": "In this case, the Si deposited through MOALD is not comparable with that deposited through MOCVD, because the latter increases logarithmically with the partial pressure of SiH4, which differs with the data shown in the figure."
            }
        ]
    },
    "bbox": {
        "a": {
            "x": 2,
            "y": 2,
            "width": 601,
            "height": 513
        }
    }
}

File: icdar2026-competition-data/train/atomic-layer-deposition/experimental-usecase/13/images/fig_2.json
{
    "sample_id": "atomic-layer-deposition/experimental-usecase/13/fig_2",
    "classification": {
        "a": "multi-axis chart"
    },
    "summarization": {
        "a": "The chart shows the relation between SiH\u2084/NH\u2083 ratio and Si content and film thickness per cycle. As the ratio increases, the Si content increases until it reaches a plateau, while the film thickness per cycle decreases."
    },
    "data_extraction": {
        "a": "| SiH\u2084/NH\u2083 ratio | Si Contents [at.%] | Film thickness per cycle [nm/cycle] |\n|---|---|---|\n| 10\u207b\u00b2 | 1 | 0.38 |\n| 10\u207b\u00b9 | 18 | 0.28 |\n| 10\u2070 | 23 | 0.19 |\n| 10\u00b9 | 23 | 0.01 |"
    },
    "vqa": {
        "a": [
            {
                "question_type": "Process-Oriented",
                "questions": "Were SiH4 and NH3 supplied at the same time?",
                "answer_type": "Yes/No",
                "answer": "Yes."
            },
            {
                "question_type": "Comparative/Trend",
                "questions": "How do the Si content and film thickness change with the SiH4/NH3 ratio?",
                "answer_type": "Factoid",
                "answer": "There is an increase in the Si content until SiH4/NH3 ratio of 1 is reached, where a plateau of 23 at% is achieved. Conversely, the film thickness decreases with increasing Si content and SiH4/NH3 ratio."
            },
            {
                "question_type": "Structure-Property",
                "questions": "At what SiH4/NH3 ratio is saturation reached?",
                "answer_type": "Factoid",
                "answer": "Saturation is reached at a value of 23 at% when the SiH4/NH3 ratio is 1."
            },
            {
                "question_type": "Application/Performance",
                "questions": "Why does the film thickness change when the Si content increases?",
                "answer_type": "Factoid",
                "answer": "The film thickness decreases as the Si content increase, due to a reduction in the number of molecules caused by a SiH4 blocking effect, or NH3 deficiency."
            }
        ]
    },
    "bbox": {
        "a": {
            "x": 2,
            "y": 2,
            "width": 602,
            "height": 535
        }
    }
}

File: icdar2026-competition-data/train/atomic-layer-deposition/experimental-usecase/13/images/fig_3.json
{
    "sample_id": "atomic-layer-deposition/experimental-usecase/13/fig_3",
    "classification": {
        "a": "multiple line chart"
    },
    "summarization": {
        "a": "The line chart illustrates the normalized capacitance (C/Cox) against voltage for three different conditions: before thermal treatment, no barrier capacitor at 600\u00b0C, and Ti-Si-N (10 nm) capacitor at 800\u00b0C."
    },
    "data_extraction": {
        "a": "| Voltage [V] | Before thermal treatment | No barrier capacitor | Ti-Si-N capacitor |\n| --- | --- | --- | --- |\n| -15 | 0.21 | 1.00 | 0.19 |\n| -10 | 0.22 | 1.00 | 0.20 |\n| -5 | 0.35 | 0.60 | 0.25 |\n| 0 | 1.00 | 0.90 | 1.00 |\n| 5 | 1.00 | 1.00 | 1.00 |\n| 10 | 1.00 | 1.00 | 1.00 |"
    },
    "vqa": {
        "a": [
            {
                "question_type": "Process-Oriented",
                "questions": "What are the capacitor characteristics of curves (a) and (b)?",
                "answer_type": "Factoid",
                "answer": "For both curves, the MOS capacitor does not have the barrier layer."
            },
            {
                "question_type": "Comparative/Trend",
                "questions": "How does the normalized capacitance change at voltages above 1 V?",
                "answer_type": "Factoid",
                "answer": "For all the curves, the normalized capacitance exhibits the same behavior at voltage values above 1V: it remains constant as the voltage increases."
            },
            {
                "question_type": "Structure-Property",
                "questions": "At what voltage value do the curves have the same normalized capacitance value?",
                "answer_type": "Factoid",
                "answer": "Approximately at -3V."
            },
            {
                "question_type": "Application/Performance",
                "questions": "How do the Cu atoms diffused onto Si can modify the C-V characteristics of the curve?",
                "answer_type": "Factoid",
                "answer": "The Cu atoms can enter the Si and form deep donor levels. These levels can act as the generation and recombination centers of electron-hole pairs."
            }
        ]
    },
    "bbox": {
        "a": {
            "x": 2,
            "y": 2,
            "width": 589,
            "height": 563
        }
    }
}

File: icdar2026-competition-data/train/atomic-layer-deposition/experimental-usecase/13/images/fig_4.json
{
    "sample_id": "atomic-layer-deposition/experimental-usecase/13/fig_4",
    "classification": {
        "a": "image panel"
    },
    "bbox": {
        "a": {
            "x": 2,
            "y": 0,
            "width": 503,
            "height": 527
        }
    }
}

File: icdar2026-competition-data/train/atomic-layer-deposition/experimental-usecase/14/content.json (part 1 of 2)
[
    {
        "type": "text",
        "text": "Research Article",
        "text_level": 1,
        "page_idx": 0
    },
    {
        "type": "text",
        "text": "Wafer-Scale Synthesis of  $\\mathbf{WS}_2$  Films with In Situ Controllable p-Type Doping by Atomic Layer Deposition",
        "text_level": 1,
        "page_idx": 0
    },
    {
        "type": "text",
        "text": "Hanjie Yang  $\\oplus$  Yang Wang, Xingli Zou, Rongxu Bai, Zecheng Wu, Sheng Han, Tao Chen, Shen Hu, Hao Zhu, Lin Chen, David W. Zhang, Jack C. Lee, Xionggang Lu, Peng Zhou, Qingqing Sun, Edward T. Yu, Deji Akinwande  $\\oplus$  and Li Ji  $\\oplus$",
        "page_idx": 0
    },
    {
        "type": "text",
        "text": "$^1$ State Key Laboratory of ASIC and System, School of Microelectronics, Fudan University, Shanghai 200433, China  $^2$ State Key Laboratory of Advanced Special Steel, School of Materials Science and Engineering, Shanghai University, Shanghai 200444, China  $^3$ Microelectronics Research Center, Department of Electrical and Computer Engineering, The University of Texas at Austin, Austin, 78758 Texas, USA",
        "page_idx": 0
    },
    {
        "type": "text",
        "text": "Correspondence should be addressed to Qingqing Sun; qqsun@fudan.edu.cn, Edward T. Yu; ety@ece.utexas.edu, Deji Akinwande; deji@ece.utexas.edu, and Li Ji; nmgjili@gmail.com",
        "page_idx": 0
    },
    {
        "type": "text",
        "text": "Received 30 August 2021; Accepted 9 November 2021; Published 6 December 2021",
        "page_idx": 0
    },
    {
        "type": "text",
        "text": "Copyright \u00a9 2021 Hanjie Yang et al. Exclusive Licensee Science and Technology Review Publishing House. Distributed under a Creative Commons Attribution License (CC BY 4.0).",
        "page_idx": 0
    },
    {
        "type": "text",
        "text": "Wafer- scale synthesis of p- type TMD films is critical for its commercialization in next- generation electro/optoelectronics. In this work, wafer- scale intrinsic n- type  $\\mathrm{WS}_2$  films and in situ Nb- doped p- type  $\\mathrm{WS}_2$  films were synthesized through atomic layer deposition (ALD) on 8- inch  $\\alpha - \\mathrm{Al}_2\\mathrm{O}_3 / \\mathrm{Si}$  wafers, 2- inch sapphire, and  $1\\mathrm{cm}^2$  GaN substrate pieces. The Nb doping concentration was precisely controlled by altering cycle number of Nb precursor and activated by postannealing.  $\\mathrm{WS}_2$  n- FETs and Nb- doped p- FETs with different Nb concentrations have been fabricated using CMOS- compatible processes. X- ray photoelectron spectroscopy, Raman spectroscopy, and Hall measurements confirmed the effective substitutional doping with Nb. The on/off ratio and electron mobility of  $\\mathrm{WS}_2$  n- FET are as high as  $10^{5}$  and  $6.85\\mathrm{cm}^2\\mathrm{V}^{- 1}\\mathrm{s}^{- 1}$ , respectively. In  $\\mathrm{WS}_2$  p- FET with 15- cycle Nb doping, the on/off ratio and hole mobility are 10 and  $0.016\\mathrm{cm}^2\\mathrm{V}^{- 1}\\mathrm{s}^{- 1}$ , respectively. The p- n structure based on n- and p- type  $\\mathrm{WS}_2$  films was proved with a  $10^{4}$  rectifying ratio. The realization of controllable in situ Nb- doped  $\\mathrm{WS}_2$  films paved a way for fabricating wafer- scale complementary  $\\mathrm{WS}_2$  FETs.",
        "page_idx": 0
    },
    {
        "type": "text",
        "text": "1. Introduction",
        "text_level": 1,
        "page_idx": 0
    },
    {
        "type": "text",
        "text": "As silicon- based CMOS technology is reaching its physical limits, two- dimensional transition metal dichalcogenides (TMDs) have been intensively investigated as potential ultrathin channel materials for future electronics. TMDs show tunable bandgap, good air- stability, and high carrier mobility and can be applied in transistors [1- 4], photodetectors [5], computing technologies [6, 7], memory [8, 9], RF [10- 12], and heterojunction synapse [13, 14]. However, there are still many challenges, including (1) realization of large wafer- scale deposition, (2) a controllable p- type doping method for TMD films, (3) reducing Schottky barrier- induced Fermi level pinning at the metal/TMDs contacts, and (4) high- quality high- k/TMD interface. Chemical vapor deposition (CVD) is an effective way to synthesize single crystalline TMDs films [15- 17], but wafer- scale deposition and precisely- controlled thickness of TMDs films are difficult to achieve via CVD. Because TMD films are too thin for p- type doping by ion implantation [18- 21], a variety of different approaches have been pursued, including charge transfer doping by physical adsorption of molecules or salts on surface [22- 25], and metal oxides  $(\\mathrm{MoO}_3)$  [26] or metal- induced inversion (Tungsten) [27, 28] of  $\\mathrm{WS}_2$  through interfacial interactions. However, it has proven difficult to precisely control the doping behaviors and consequently electronic device performance.",
        "page_idx": 0
    },
    {
        "type": "text",
        "text": "",
        "page_idx": 0
    },
    {
        "type": "text",
        "text": "Atomic layer deposition (ALD), a self- limiting process with precisely controlled layer thickness, is an ideal technique to synthesize wafer- scale TMD films [29- 32]. Niobium (Nb) has been demonstrated as an effective p- type dopant for  $\\mathrm{WS}_2$  [33- 35]. Halide- assisted CVD and low- pressure CVD have",
        "page_idx": 0
    },
    {
        "type": "text",
        "text": "been utilized to insert Nb atoms into the  $\\mathrm{WS}_2$  lattice [20, 36], and pulsed laser deposition (PLD) can also achieve p- type  $\\mathrm{WS}_2$  films using premelted Nb- doped targets, but without device demonstration [18]. However, neither CVD nor PLD is capable of in situ and controllable doping. ALD has been demonstrated for the synthesis of wafer- scale  $\\mathrm{WS}_2$  films with  $\\mathrm{WF}_6$  as a W precursor and  $\\mathrm{H}_2\\mathrm{S}$  as a S precursor [37, 38]. However, very few works have reported in situ controllable p- type- doped  $\\mathrm{WS}_2$  FETs through ALD [39].  $\\mathrm{NbS}_2$  can be synthesized by utilizing  $\\mathrm{NbCl}_5$  and HMDST in ALD, similar to  $\\mathrm{WS}_2$ . In addition, the lattice constants of  $2\\mathrm{H - NbS}_2$ $(a,b,c) = (0.332,0.332,1.194)\\mathrm{nm})$  are close to those of  $2\\mathrm{H - WS}_2$ $(a,b,c) = (0.316,0.316,1.247)\\mathrm{nm})$ , which facilitates substitutional doping of Nb atoms into the  $\\mathrm{WS}_2$  lattice [40].",
        "page_idx": 1
    },
    {
        "type": "text",
        "text": "Here, in this work, we demonstrate for the first time the wafer- scale synthesis of  $\\mathrm{WS}_2$  films by ALD with controllable in situ p- type doing, on 8- inch  $\\alpha - \\mathrm{Al}_2\\mathrm{O}_3 / \\mathrm{Si}$  wafer, 2- inch sapphire wafers, and  $1\\mathrm{cm}^2$  GaN substrate pieces. The growth mechanisms of ALD  $\\mathrm{WS}_2$  and in situ Nb doping were analyzed, and the doping concentration is shown to be controllable by altering Nb cycle numbers. Plan- view and cross- sectional TEM imaging reveals the layered structure of  $\\mathrm{WS}_2$ , and Hall effect measurements and TOF- SIMS confirm the effective incorporation of Nb dopants. Moreover, both  $\\mathrm{WS}_2$  n- FETs and Nb- doped  $\\mathrm{WS}_2$  p- FETs were fabricated by CMOS- compatible processes from as- prepared ALD- grown  $\\mathrm{n - WS}_2$  and Nb- doped  $\\mathrm{p - WS}_2$  films. The on/off ratio and electron mobility of  $\\mathrm{WS}_2$  n- FET were up to  $10^5$  and  $6.85\\mathrm{cm}^2\\mathrm{V}^{- 1}\\mathrm{s}^{- 1}$ , while the on/off ratio and hole mobility of Nb- doped  $\\mathrm{WS}_2$  p- FET were  $10^{1}$  and  $0.016\\mathrm{cm}^2\\mathrm{V}^{- 1}\\mathrm{s}^{- 1}$  respectively.  $\\mathrm{WS}_2$  FETs with different concentrations of Nb dopants were also investigated. Our work, by demonstrating in situ controllable Nb- doped  $\\mathrm{WS}_2$  films and consequently p- FETs, helps establish a path to fabricate complementary  $\\mathrm{WS}_2$  FETs at wafer- scale volumes.",
        "page_idx": 1
    },
    {
        "type": "text",
        "text": "2. Results",
        "text_level": 1,
        "page_idx": 1
    },
    {
        "type": "text",
        "text": "2.1. Growth Mechanisms. Figure 1(a) illustrates the mechanisms of the ALD process for  $\\mathrm{WS}_2$  growth and in situ Nb doping. The reactor temperature was  $400^{\\circ}\\mathrm{C}$ , while the  $\\mathrm{WCl}_6$ $(99.9\\%)$ ,  $\\mathrm{NbCl}_5$ , and HMDST  $(98\\%)$  were kept at  $93^{\\circ}\\mathrm{C}$ ,  $60^{\\circ}\\mathrm{C}$ , and room temperature, respectively. One cycle of  $\\mathrm{WS}_2$  deposition includes 1 s  $\\mathrm{WCl}_6$  pulse, followed by 8 s purge (Argon,  $99.99\\%$ ), and 1 s HMDST pulse, followed by 5 s purge, sequentially. For Nb doping,  $\\mathrm{NbCl}_5$  and HMDST are used as precursors. One cycle of  $\\mathrm{NbS}_2$  deposition includes 1 s  $\\mathrm{NbCl}_5$  pulse, followed by 8 s purge (Argon,  $99.99\\%$ ), and 1 s HMDST pulse, followed by 5 s purge. The growth rate of  $\\mathrm{WS}_2$  film was calibrated to about  $0.036\\mathrm{nm}/$  cycle. To realize a controllable in situ doping,  $\\mathrm{WCl}_6$  pulses were replaced by  $\\mathrm{NbCl}_5$  pulses, and the doping concentration could thus be adjusted by varying  $\\mathrm{NbCl}_5$  pulse numbers. Figure 1(b) shows photographs of wafer- scale 400- cycle  $\\mathrm{WS}_2$  films deposited on 8- inch amorphous-  $\\mathrm{Al}_2\\mathrm{O}_3 / \\mathrm{Si}$  wafer, 2- inch sapphire wafer, and pieced GaN substrate with good uniformity. Raman spectra of 400- cycle annealed  $\\mathrm{WS}_2$  films at  $950^{\\circ}\\mathrm{C}$  are shown in Figure 1(c), confirming that high",
        "page_idx": 1
    },
    {
        "type": "text",
        "text": "quality  $\\mathrm{WS}_2$  could be deposited on all these substrates except for Si with different thickness at 400 cycles. In view of this, we use sapphire as the substrate for this research.",
        "page_idx": 1
    },
    {
        "type": "text",
        "text": "2.1.1. ALD- Deposited  $\\mathrm{WS}_2$  Film. At the initial stage, the  $\\mathrm{WCl}_6$  and HMDST vapor were exposed directly onto the sapphire substrates and  $\\mathrm{WS}_2$  layers were formed laterally on sapphire substrates. The subsequent layers were deposited onto the initial  $\\mathrm{WS}_2$  layer to connect the isolated flakes and form films. Considering this, a postannealing process would be beneficial for improving film quality. The as- deposited  $\\mathrm{WS}_2$  films were annealed at  $950^{\\circ}\\mathrm{C}$  for  $2\\mathrm{h}$  in sulfur atmosphere. The XPS spectra of as- deposited and annealed  $\\mathrm{WS}_2$  films are shown in Figure 2(a). The fine spectra of as- deposited  $\\mathrm{WS}_2$  contained two pairs of W 4f peaks, representing  $\\mathrm{WS}_3$  and  $\\mathrm{WS}_2$ , respectively. The higher coordination number of W atom in  $\\mathrm{WS}_3$  than that in  $\\mathrm{WS}_2$  results a shift towards higher binding energy, with the binding energies of  $\\mathrm{W}^{6 + 4}\\bar{\\mathrm{f}}^{7 / 2}$  and  $\\mathrm{W}^{6 + 4}\\bar{\\mathrm{f}}^{7 / 2}$  being  $38.7\\mathrm{eV}$  and  $36.68\\mathrm{eV}$  and those of  $\\mathrm{W}^{4 + 4}\\bar{\\mathrm{f}}^{7 / 2}$  and  $\\mathrm{W}^{4 + 4}\\bar{\\mathrm{f}}^{7 / 2}$  being  $35.22\\mathrm{eV}$  and  $33.08\\mathrm{eV}$ , respectively. Similarly, the fine spectra of as- deposited  $\\mathrm{WS}_2$  showed two pairs of S 2p peaks. The positions of the  $\\mathrm{S}_22\\mathrm{p}^{1 / 2}$  and  $\\mathrm{S}_22\\mathrm{p}^{3 / 2}$  peaks for  $\\mathrm{W}^{6 + }$ - S bonding were at  $164.54\\mathrm{eV}$  and  $163.64\\mathrm{eV}$ , while the positions of the  $\\mathrm{S}_12\\mathrm{p}^{1 / 2}$  and  $\\mathrm{S}_12\\mathrm{p}^{3 / 2}$  peaks for  $\\mathrm{W}^{4 + }$ - S bonding were at  $164.02\\mathrm{eV}$  and  $163.04\\mathrm{eV}$ , respectively. XPS analysis for as- deposited  $\\mathrm{WS}_2$  films shows the films to be a mixture of  $\\mathrm{WS}_2$  and  $\\mathrm{WS}_3$  and the stoichiometric ratio of W/S was about  $1:2.7$ . A postannealing process in S atmosphere at  $950^{\\circ}\\mathrm{C}$  for 2 hours improves film crystallinity. After annealing, the fine spectra of W 4f exhibited only one pair of W  $4\\bar{\\mathrm{f}}^{7 / 2}$  and W  $4\\bar{\\mathrm{f}}^{7 / 2}$  peaks, indicating  $\\mathrm{WS}_3$  components decomposed to  $\\mathrm{WS}_2$ , along with a similar result for S 2p spectra, both without characteristic peaks indicative of  $\\mathrm{W}^{6 + }$ - S bonding. As a result, the stoichiometric ratio of W/S was reduced to  $1:2.1$ , with the help of desulfurization and improved film crystallinity. The full spectra of as- deposited and annealed  $\\mathrm{WS}_2$  are shown in Fig S2. To further investigate the crystallinity of as- deposited and annealed  $\\mathrm{WS}_2$  films, Raman spectroscopy was performed. After annealing, the relative intensity of the  $\\mathrm{A_{1g}}$  and  $\\mathrm{E}^{12}\\mathrm{g} + 2\\mathrm{LA}(\\mathrm{M})$  peaks for annealed  $\\mathrm{WS}_2$  was much higher than that of as- deposited  $\\mathrm{WS}_2$  (Fig. S3), confirming the improved film crystallinity after annealing. Therefore, subsequent  $\\mathrm{WS}_2$  films in this paper have undergone a postannealing process. In addition, when increasing  $\\mathrm{WS}_2$  film thickness from 250 cycle to 500 cycle, the separation between the  $\\mathrm{A1g}$  and  $\\mathrm{E}^{12}\\mathrm{g} + 2\\mathrm{LA}(\\mathrm{M})$  peaks increased from  $64.2\\mathrm{cm}^{- 1}$  to  $69.5\\mathrm{cm}^{- 1}$ , demonstrating good thickness controllability for ALD grown  $\\mathrm{WS}_2$ , as shown in Figure 2(b). Plan- view and cross- sectional TEM imaging shown in Figure 2(c) reveal a continuous planar film, without warpages or kink formation. The thickness of the annealed 400- cycle  $\\mathrm{WS}_2$  film was  $4.6\\mathrm{nm}$ , and a cross- sectional TEM image of a  $3.7\\mathrm{nm}$ $\\mathrm{WS}_2$  film is shown in Fig. S4. Preparing monolayer films is very challenging due to the growth mechanism of ALD TMD films. From the plane- view TEM and SAED patterns results, out of  $259\\mathrm{WS}_2$  analyzed grains, the average grain size was  $55\\mathrm{nm}$  (details of grain size were shown",
        "page_idx": 1
    },
    {
        "type": "image",
        "img_path": "images/figure_1.jpg",
        "image_caption": [
            "FIGURE 1: Illustration of ALD growth mechanisms and characterizations. (a) Idealized schematic of the mechanisms of ALD process for  $\\mathrm{WS}_2$  growth and in situ Nb doping. The doping concentration could be controlled by adjusting  $\\mathrm{NbS}_2$  cycle numbers. (b) Photographs of 400-cycle  $\\mathrm{WS}_2$  films deposited on 8-inch  $\\alpha -\\mathrm{Al}_2\\mathrm{O}_3 / \\mathrm{Si}$  wafer, 2-inch sapphire wafer, and pieced GaN substrates. (c) The Raman spectra of annealed  $\\mathrm{WS}_2$  on  $\\mathrm{Si / Al}_2\\mathrm{O}_3$ , GaN, and sapphire confirm the successful synthesis of  $\\mathrm{WS}_2$  on each substrate surface."
        ],
        "image_footnote": [],
        "page_idx": 2
    },
    {
        "type": "image",
        "img_path": "images/figure_2.jpg",
        "image_caption": [
            "FIGURE 2: Material characterizations of ALD grown  $\\mathrm{WS}_2$  films without doping. (a) The XPS fine spectra of W 4f and S 2p for as-deposited and annealed 400-cycle  $\\mathrm{WS}_2$  film. Both  $\\mathrm{WS}_2$  and  $\\mathrm{WS}_{2 + x}$  peaks were observed, with the W/S ratio of 1:2.7. Only  $\\mathrm{WS}_2$  was observed in fine spectra of annealed  $\\mathrm{WS}_2$ , indicating the necessity of annealing, and the W/S ratio was reduced to 1:2.1. (b) The Raman spectra of annealed  $\\mathrm{WS}_2$  films with varying thickness. The Raman peak separation increased with increasing film thickness. (c) The plane-view and cross-sectional TEM result of 400-cycle annealed  $\\mathrm{WS}_2$  film and the plane-view TEM result and statistical analysis of film grains by selected area electron diffraction (SAED) patterns. A layered structure was clearly observed in cross-sectional TEM. The average grain size of 259  $\\mathrm{WS}_2$  grains was  $55\\mathrm{nm}$ , with the maximum size up to  $160\\mathrm{nm}$ ."
        ],
        "image_footnote": [],
        "page_idx": 2
    },
    {
        "type": "text",
        "text": "in Fig. S5), while the largest grain size was as high as  $160\\mathrm{nm}$ . The AFM image of  $4.6\\mathrm{nm}$ $\\mathrm{WS}_2$  film is shown in Fig. S6.",
        "page_idx": 3
    },
    {
        "type": "text",
        "text": "2.1.2. In Situ Niobium- Doped  $p$ - Type  $\\mathrm{WS}_2$  Films. Pure  $\\mathrm{NbS}_2$  films were deposited by ALD using  $\\mathrm{NbCl}_5$  and HMDST precursors, and the XPS results of  $\\mathrm{as}$ - deposited  $\\mathrm{NbS}_2$  films are shown in Fig. S7. The Nb doping process is illustrated in Fig. S8 and Table S1. as- deposited and annealed 400- cycle  $\\mathrm{WS}_2$  films with 30- cycle Nb doping were then investigated by XPS. In the fine spectra of W 4f peaks (Figure 3(a)) of as- deposited Nb- doped  $\\mathrm{WS}_2$  films, two pairs of characteristic peaks revealing both  $\\mathrm{W}^{4 + }$ - S bonding and  $\\mathrm{W}^{4 + }$ - S bonding were observed. However, different from the fine spectra of S 2p of as- deposited  $\\mathrm{WS}_2$ , a pair of characteristic peaks of Nb- S bonding was also observed, indicating successful Nb substitutional incorporation. The fine spectra of Nb 3d confirmed the presence of  $\\mathrm{NbS}_2$  as well. After annealing, only  $\\mathrm{W}^{4 + }$ - S bonding was observed in the W 4f fine spectra (see Figure 3(a)), while  $\\mathrm{W}^{4 + }$ - S bonding and Nb- S bonding were both observed in the S 2p fine spectra. The Nb 3d fine spectra proved the formation of  $\\mathrm{NbS}_2$ , indicating that Nb atoms were substituted into  $\\mathrm{WS}_2$  lattice. The stoichiometric ratio of  $\\mathrm{Nb / S}$  was about 1:2.0, while that of  $\\mathrm{W / S}$  was 1:2.1. The full spectra of as- deposited and annealed Nb- doped  $\\mathrm{WS}_2$  are shown in Fig. S9. The Raman spectra of annealed Nb- doped 400- cycle  $\\mathrm{WS}_2$  films with Nb doping varying from 10 cycles to 100 cycles are shown in Figure 3(b). From the spectra, the blue shift of the  $\\mathrm{A_{1g}}$  peaks was obvious, especially in the Nb- doped  $\\mathrm{WS}_2$  film with 100- cycle Nb doping, which implies stiffening of the Nb- doped  $\\mathrm{WS}_2$  lattice with Nb- S bonds [18]. The annealing process was necessary for Nb atoms to be activated and incorporated substitutionally into the  $\\mathrm{WS}_2$  lattice. The plan- view EDX mapping results are shown in Fig. S10, confirming successful Nb doping of the  $\\mathrm{WS}_2$  film.",
        "page_idx": 3
    },
    {
        "type": "text",
        "text": "Hall effect measurements of undoped  $\\mathrm{WS}_2$  and Nb- doped  $\\mathrm{WS}_2$  with 30- cycle Nb doping were performed at temperatures ranging from  $50\\mathrm{K}$  to  $300\\mathrm{K}$ . As shown in Figure 3(c), the carrier type of undoped  $\\mathrm{WS}_2$  was electrons, while the carrier type of Nb- doped  $\\mathrm{WS}_2$  film was holes, confirming the effective Nb- substitutional doping. The hall mobility of undoped  $\\mathrm{WS}_2$  was up to  $147.9\\mathrm{cm}^2\\mathrm{V}^{- 1}\\mathrm{s}^{- 1}$  at  $50\\mathrm{K}$  and  $86.3\\mathrm{cm}^2\\mathrm{V}^{- 1}\\mathrm{s}^{- 1}$  at  $300\\mathrm{K}$ , while the hall mobility of Nb- doped  $\\mathrm{WS}_2$  was  $12.4\\mathrm{cm}^2\\mathrm{V}^{- 1}\\mathrm{s}^{- 1}$  at  $50\\mathrm{K}$  and  $3.6\\mathrm{cm}^2\\mathrm{V}^{- 1}\\mathrm{s}^{- 1}$  at  $300\\mathrm{K}$ , respectively. The resistivity of Nb- doped  $\\mathrm{WS}_2$  was 4 orders of magnitude higher than that of  $\\mathrm{WS}_2$ , which revealed the fact that the Nb atom was effectively doped to substitute W atom in  $\\mathrm{WS}_2$  lattice.",
        "page_idx": 3
    },
    {
        "type": "text",
        "text": "As shown in Figure 3(d), the Hall mobility and resistivity of Nb- doped  $\\mathrm{WS}_2$  films with Nb doping of 15, 20, and 100 cycles at  $300\\mathrm{K}$  and TOF- SIMS of pristine  $\\mathrm{WS}_2$  and Nb- doped  $\\mathrm{WS}_2$  with Nb doping of 20 and 100 cycles were investigated as well. With increasing Nb concentration, the hall mobility decreased from  $12.60\\mathrm{cm}^2\\mathrm{V}^{- 1}\\mathrm{s}^{- 1}$  to  $5.73\\mathrm{cm}^2\\mathrm{V}^{- 1}\\mathrm{s}^{- 1}$ , while the resistivity of 15- cycle Nb- doped  $\\mathrm{WS}_2$  film was 3 orders of magnitude higher than that of 100- cycle Nb- doped  $\\mathrm{WS}_2$  film. This result implied that 100- cycle Nb- doped  $\\mathrm{WS}_2$  was heavily p- doped. Nb secondary ion intensity of pristine  $\\mathrm{WS}_2$  film was normalized to 1, while the Nb intensity of Nb- doped  $\\mathrm{WS}_2$  films with Nb doping of 20 and 100 cycles was normalized as 5.13 and 19.25. The increased normalized Nb intensity implied the rising doping concentration with the increase of Nb cycle number. Both Hall effect results and TOF- SIMS gave evidence of in situ controllable and substitutional Nb doping. An accurate quantitative value of concentration of Nb doping could not be obtained due to the poor detection accuracy and low atom collection efficiency. STEM is not applicable for ALD grown Nb- doped  $\\mathrm{WS}_2$  films, due to the nature of polycrystalline films yielding only the statistical results within few layers. Raw data of Hall measurements of  $\\mathrm{WS}_2$  and Nb- doped  $\\mathrm{WS}_2$  with in Figure 3(d) are shown in Table S2.",
        "page_idx": 3
    },
    {
        "type": "text",
        "text": "",
        "page_idx": 3
    },
    {
        "type": "text",
        "text": "2.1.3. Electrical Properties of  $\\mathrm{WS}_2$  n- FET and Nb- Doped  $\\mathrm{WS}_2$ $p$ - FET. To characterize the electrical properties of  $4.6\\mathrm{nm}$ $\\mathrm{WS}_2$  n- FETs and Nb- doped  $\\mathrm{WS}_2$  p- FETs, top- gate transistors were fabricated with  $2\\mu \\mathrm{m}$  gate width on sapphire substrate. The CMOS- compatible process flow and the structure of top- gate FET are shown in Figure 4(a) (detailed process was discussed in Materials and Methods). ALD  $\\mathrm{Al}_2\\mathrm{O}_3$  films  $(20\\mathrm{nm})$  were used as high- k dielectrics. The equivalent oxide thickness was  $13\\mathrm{nm}$ . The transfer characteristic of 8- layer  $\\mathrm{WS}_2$  n- FET is shown in Figure 4(b), with  $V_d$  varying from  $0.1\\mathrm{V}$  to  $0.5\\mathrm{V}$ , while the output characteristics with  $V_g$  vary from  $1\\mathrm{V}$  to  $5\\mathrm{V}$ . The transfer on- current of  $\\mathrm{WS}_2$  n- FET reached as high as  $0.4\\mu \\mathrm{A} / \\mu \\mathrm{m}$  at  $V_d = 0.5\\mathrm{V}$ , and the on- off ratio was up to  $10^5$ . The detailed mobility of 30 tested  $\\mathrm{WS}_2$  n- FETs is also plotted in Figure 4(b). The maximum and minimum mobilities of n- FETs were  $6.85\\mathrm{cm}^2\\mathrm{V}^{- 1}\\mathrm{s}^{- 1}$  and  $0.32\\mathrm{cm}^2\\mathrm{V}^{- 1}\\mathrm{s}^{- 1}$ , respectively, while the median mobility was  $3.58\\mathrm{cm}^2\\mathrm{V}^{- 1}\\mathrm{s}^{- 1}$ . The mobility of over  $70\\%$  of  $\\mathrm{WS}_2$  n- FETs was in the range of 1 to  $5\\mathrm{cm}^2\\mathrm{V}^{- 1}\\mathrm{s}^{- 1}$ .",
        "page_idx": 3
    },
    {
        "type": "text",
        "text": "The transfer characteristic of a  $4.6\\mathrm{nm}$  Nb- doped  $\\mathrm{WS}_2$  p- FET with 15- cycle Nb doping with  $V_d$  varying from  $0.1\\mathrm{V}$  to  $0.5\\mathrm{V}$  and the output characteristics with  $V_g$  varying from  $- 2\\mathrm{V}$  to  $- 6\\mathrm{V}$  are shown in Figure 4(c). Compared to the  $\\mathrm{WS}_2$  n- FET, the carrier type changed from electron to hole, which proved the Nb substituted for W atom in  $\\mathrm{WS}_2$  lattice. The on- and off- current of Nb- doped  $\\mathrm{WS}_2$  p- FET was only  $5\\times 10^{- 2}$  at  $V_d = 0.5\\mathrm{V}$ , far less than that of  $\\mathrm{WS}_2$  n- FET. However, the hole mobility of Nb- doped  $\\mathrm{WS}_2$  p- FET was  $0.016\\mathrm{cm}^2\\mathrm{V}^{- 1}\\mathrm{s}^{- 1}$ , while the on/off ratio was  $10^1$ . For Hall effect measurements, the resistivity of 15- cycle Nb- doped  $\\mathrm{WS}_2$  was 5 orders of magnitude higher than that of undoped  $\\mathrm{WS}_2$ , and the mobility of 15- cycle Nb- doped  $\\mathrm{WS}_2$  was far less than that of undoped  $\\mathrm{WS}_2$  at  $300\\mathrm{K}$ . The field- effect mobility of  $\\mathrm{WS}_2$  FETs was smaller than the Hall effect of  $\\mathrm{WS}_2$ , due to the influence of transistors' electrical contacts on the underestimation of field- effect mobility. The Hall mobility was roughly estimated through field- effect mobility due to the nonlinear dependence of carrier concentration on gate voltage [41]. Moreover, the stability of our process was inquired through measuring the on- current of Nb- doped  $\\mathrm{WS}_2$  p- FET with gate length varying from  $5\\mu \\mathrm{m}$  to  $50\\mu \\mathrm{m}$ . (Figure 4(c)). The distribution of  $I_{d,\\mathrm{at}}$  (at  $V_g = - 4\\mathrm{V}$ ,  $V_d = 0.5\\mathrm{V}$ ) amongst  $132\\mathrm{Nb}$ - doped  $\\mathrm{WS}_2$  p- FET with 20- cycle Nb doping on the",
        "page_idx": 3
    },
    {
        "type": "image",
        "img_path": "images/figure_3.jpg",
        "image_caption": [
            "FIGURE 3: Material characterization of Nb-doped p-type  $\\mathrm{WS}_2$  . (a) The XPS fine spectra of as-deposited and annealed 400-cycle  $\\mathrm{WS}_2$  with 30-cycle Nb doping.  $\\mathrm{WS}_2$ $\\mathrm{WS}_{2 + \\mathrm{x}},$  and  $\\mathrm{NBs}_2$  were all observed in as-deposited Nb-doped  $\\mathrm{WS}_2$  film. After annealing, only  $\\mathrm{WS}_2$  and  $\\mathrm{NBs}_2$  were observed, indicating the effective doping. (b) The Raman spectra of 400-cycle  $\\mathrm{WS}_2$  with Nb doping varying from 10 to 100 cycles. A blue shift of  $\\mathrm{A_{1g}}$  peak was observed when increasing doping concentration, implying the stiffening of Nb-doped  $\\mathrm{WS}_2$  lattice with Nb-S bonds. (c) The hall mobility and resistivity of  $\\mathrm{WS}_2$  and Nb-doped  $\\mathrm{WS}_2$  with 50-cycle Nb doping at temperature varying from  $50\\mathrm{K}$  to  $300\\mathrm{K}$  d) The mobility, resistivity, and TOF-SIMS of  $\\mathrm{WS}_2$  and Nb-doped  $\\mathrm{WS}_2$  with Nb doping of 15, 20, and 100 cycles. After 15-cycle Nb doping, the carrier type changed from electrons to holes, and the mobility decreased one order of magnitude, while the resistivity increased 4 orders of magnitude. However, with increasing Nb doping, the mobility continued to decrease, while the resistivity started to decrease. The normalized Nb secondary ion intensity of Nb-doped  $\\mathrm{WS}_2$  films indicated the occurrence of p-type doping."
        ],
        "image_footnote": [],
        "page_idx": 4
    },
    {
        "type": "text",
        "text": "same day was summarized. With increasing gate length,  $I_{d,\\mathrm{sat}}$  decreased, suggesting the fabrication process was well- controlled and uniform. To explore the controllability of Nb doping, the transfer characteristics of Nb- doped  $\\mathrm{WS}_2$  FETs with Nb doping varying from 1 cycle to 20 cycles were measured (Figure 4(d)). Nb- doped  $\\mathrm{WS}_2$  FET did not show p- type behavior but with a decreased on- and off- current until reaching 15 cycles. When further increasing Nb concentrations, the current of p- FET increased and the on/off ratio decreased in that the resistivity and mobility of Nb- doped  $\\mathrm{WS}_2$  film decreased, which was identical to the hall effect measurements. The  $\\mathrm{WS}_2$  FET was heavily p- doped after 20- cycle Nb doping. These results proved the good controllability of in situ Nb doping by ALD.",
        "page_idx": 4
    },
    {
        "type": "text",
        "text": "",
        "page_idx": 4
    },
    {
        "type": "text",
        "text": "Due to the lack of dangling bonds at the surface of  $\\mathrm{WS}_2$ , it was difficult to deposit very high quality high- k dielectrics. Thus, the PBTI of  $\\mathrm{WS}_2$  n- FET was carried out to analyze the reliability of  $\\mathrm{Al}_2\\mathrm{O}_3$  high- k dielectric. The stress was applied to gate and biased at  $5.5\\mathrm{V}$ . DC transfer characteristics at  $V_{d} = 0.5\\mathrm{V}$  were measured right after the removal of PBTI stress at room temperature. As shown in Figure 4(e), after  $1000\\mathrm{s}$  stress, the degradation of on- current was  $3.5\\%$ , while",
        "page_idx": 4
    },
    {
        "type": "image",
        "img_path": "images/figure_4.jpg",
        "image_caption": [
            "FIGURE 4: The electrical properties of  $\\mathrm{WS}_2$  n-FETs and Nb-doped  $\\mathrm{WS}_2$  p-FETs. (a) CMOS-compatible process flow of FETs and schematic of device structures. (b) The transfer and output characteristics of  $\\mathrm{WS}_2$  n-FET with  $2\\mu \\mathrm{m}$  gate width and the mobility distribution of  $30\\mathrm{WS}_2$  n-FETs. The on-current reached  $0.4\\mu \\mathrm{A} / \\mu \\mathrm{m}$ , and the on/off ratio was up to  $10^{5}$ . (c) The transfer and output characteristics of 15-cycle Nb-doped  $\\mathrm{WS}_2$  p-FET with  $2\\mu \\mathrm{m}$  gate width and the distribution of  $I_d$  at  $V_d = 0.5\\mathrm{V}$  and  $V_g = -4\\mathrm{V}$  for  $132\\mathrm{Nb}$ -doped  $\\mathrm{WS}_2$  p-FETs with 25-cycle Nb doping. The carrier type changed from electron to hole, and the on-current was  $5\\times 10^{-2}\\mu \\mathrm{A} / \\mu \\mathrm{m}$ . (d) The doping effects on  $\\mathrm{WS}_2$  FETs. Nb dopants varied from 1 to 20 cycles. Nb-doped  $\\mathrm{WS}_2$  FET did not show p-type behavior but with a decreased on- and off-current until reaching 15 cycles. After 20-cycle Nb doping, the device presented heavily p-type behavior, indicating the controllable doping. (e) The PBTI of  $\\mathrm{WS}_2$  n-FET at RT. The stress was set to be  $5.5\\mathrm{V}$ . After  $1000\\mathrm{s}$  stress, the on-current degraded only for  $3.5\\%$ , while the  $\\Delta V_{\\mathrm{th}}$  was up to  $300\\mathrm{mV}$ . (f) The air stability of  $\\mathrm{WS}_2$  n-FET in ambient for 1, 3, and 6 months. The on-current degraded slightly within one order, while the degradation of off-current was less obvious after 3 months than that of 6 months. (g) The I-V curve of  $\\mathrm{WS}_2 / \\mathrm{Nb}$ -doped  $\\mathrm{WS}_2$  p-n structures with the rectifying ratio of over  $10^{4}$ . The inset figure was rectifying ratio."
        ],
        "image_footnote": [],
        "page_idx": 5
    },
    {
        "type": "text",
        "text": "the  $V_{\\mathrm{th}}$  shift was only  $300\\mathrm{mV}$  which was  $6\\%$  of max- applied gate voltage. The results implied the instability of high- k films indeed affected the electrical properties of  $\\mathrm{WS}_2$  n- FET. Higher quality high- k dielectrics would improve the electrical property of  $\\mathrm{WS}_2$  n- FET [42]. To investigate the air stability of  $\\mathrm{WS}_2$  film, the  $\\mathrm{WS}_2$  n- FET was placed in ambient atmosphere, and the transfer characteristics were tested at  $V_d = 0.5\\mathrm{V}$  after 1 month, 3 months, and 6 months, as shown in Figure 4(f). The on- current of  $\\mathrm{WS}_2$  n- FET degraded slightly, while the degradation was within one order of magnitude even after 6- month exposure in air. However, despite the fact that the deterioration of off current was hardly observed after 3- month exposure, the deterioration of off- current was almost one order of magnitude after 6- month exposure. Consequently, the on/off ratio decayed from  $10^{5}$  to  $10^{3}$  after 6 months in ambient. Furthermore, vertical p- n structure based on  $\\mathrm{WS}_2$  and Nb- doped  $\\mathrm{WS}_2$  films was fabricated. The electrical property of p- n structure with rectifying ratio of  $10^{4}$  is shown in Figure 4(g), with an ideal factor of 2.3, indicating a conspicuous recombination of electron- hole.",
        "page_idx": 5
    },
    {
        "type": "text",
        "text": "",
        "page_idx": 5
    },
    {
        "type": "text",
        "text": "The benchmark of p- type  $\\mathrm{WS}_2$  transistors is listed in Table 1, including various deposition doping methods. The CVD method could yield the highest  $I_{\\mathrm{on}} / I_{\\mathrm{off}}$  ratio by",
        "page_idx": 5
    },
    {
        "type": "table",
        "img_path": "images/d6de8281f14e60f0580fe4c3d8ad572754a474f6a10dde81241183c17acb6828.jpg",
        "table_caption": [
            "TABLE 1: Benchmark of p-type  $\\mathrm{WS}_2$  transistors."
        ],
        "table_footnote": [
            "$\\Phi_{\\mathrm{m}}$  stands for adjusting metal work function (Ti et al.)."
        ],
        "table_body": "<table><tr><td>Reference</td><td>Method of p-type doping</td><td>Growth method</td><td>Controllable doping</td><td>Wafer scale synthesis</td><td>EOT (nm)</td><td>Ion/Ioff at 4.6MV/cm</td></tr><tr><td>Our work</td><td>Nb</td><td>ALD</td><td>\u221a</td><td>\u221a</td><td>13</td><td>10\u00b9</td></tr><tr><td>[20]</td><td>Nb</td><td>CVD</td><td>\u00d7</td><td>\u00d7</td><td>270</td><td>&amp;lt;10</td></tr><tr><td>[36]</td><td>Nb</td><td>CVD</td><td>\u00d7</td><td>\u00d7</td><td>285</td><td>10\u00b2</td></tr><tr><td>[39]</td><td>\u03a6m</td><td>ALD</td><td>\u00d7</td><td>\u221a</td><td>15</td><td>10\u00b2</td></tr><tr><td>[27]</td><td>\u03a6m</td><td>ALD</td><td>\u00d7</td><td>\u221a</td><td>60</td><td>10\u2074</td></tr><tr><td>[28]</td><td>\u03a6m</td><td>CVD</td><td>\u00d7</td><td>\u00d7</td><td>5.16</td><td>10\u2076</td></tr><tr><td>[23]</td><td>CH</td><td>PECVD</td><td>\u00d7</td><td>\u00d7</td><td>32.5</td><td>10\u2074</td></tr></table>",
        "page_idx": 6
    },
    {
        "type": "text",
        "text": "adjusting metal work function but suffers from the difficulties of large volume synthesis on 8/12- inch wafers. For ALD approach, wafer scale deposition has been studied; however, our work was the first demonstration of p- type  $\\mathrm{WS}_2$  films on large- scale wafers, with in situ controllable doping.",
        "page_idx": 6
    },
    {
        "type": "text",
        "text": "3. Discussion",
        "text_level": 1,
        "page_idx": 6
    },
    {
        "type": "text",
        "text": "For the first time, we demonstrated the wafer- scale synthesis of  $\\mathrm{WS}_2$  films by ALD with controllable in situ p- type doing, on 8- inch  $\\alpha - \\mathrm{Al}_2\\mathrm{O}_3 / \\mathrm{Si}$  wafer, 2- inch sapphire wafer, and pieced GaN substrates with a postannealing process. The plane- view and cross- sectional TEM indicated the successful synthesis of  $\\mathrm{WS}_2$  film with the average grain size of  $55\\mathrm{nm}$ . The XPS spectra, Hall effect, and TOE- SIMS proved the substitutional doping of Nb. The Nb- doped  $\\mathrm{WS}_2$  FETs with different Nb doping concentrations were fabricated to demonstrate the controllable Nb doping. Furthermore, the p- n structure based on  $\\mathrm{WS}_2$  and Nb- doped  $\\mathrm{WS}_2$  films showed  $10^{4}$  rectifying ratio, giving evidence to the realization of p- type  $\\mathrm{WS}_2$ . Our work realized the controllable in situ Nb doping  $\\mathrm{WS}_2$  films by ALD, which obviated the difficulty of p- type  $\\mathrm{WS}_2$  film and paved a path to the fabrication of complementary  $\\mathrm{WS}_2$  FETs and further applications on logic circuits.",
        "page_idx": 6
    },
    {
        "type": "text",
        "text": "4. Materials and Methods",
        "text_level": 1,
        "page_idx": 6
    },
    {
        "type": "text",
        "text": "4.1. Material Synthesis and Characterization. The  $\\mathrm{WS}_2$  and Nb- doped  $\\mathrm{WS}_2$  film were deposited on 2- inch sapphire substrate by ALD (Beneq, TFS- 200). Prior to the deposition, the sapphire substrate was cleaned by acetone, ethyl alcohol, diluted HF (1:50), and deionized water in order. For Nb doping, a typical cycle includes  $1\\mathrm{s}$ $\\mathrm{NbCl}_5$  pulse, followed by  $8\\mathrm{s}$  purge (Argon,  $99.99\\%$ ), and  $1\\mathrm{s}$  HMDST pulse, followed by  $5\\mathrm{s}$  purge. To achieve Nb- doped  $\\mathrm{WS}_2$  film, the  $\\mathrm{NbS}_2$  process was sandwiched into a  $\\mathrm{WS}_2$  process accordingly. Nb concentration was precisely controlled through altering  $\\mathrm{NbS}_2$  cycle numbers. The cycle number of  $4.6\\mathrm{nm}$ $\\mathrm{WS}_2$  was 400. The as- deposited samples were put in a quartz boat placed in the center of Zone I and Zone II, and  $0.5\\mathrm{g}$  sulfur powder was placed in Zone III carried by a quartz boat. The samples were annealed for  $2\\mathrm{h}$  in a 4- inch quartz tube at the base pressure less than  $0.4\\mathrm{Pa}$ . The temperature of Zone I and Zone II were raised to  $950^{\\circ}\\mathrm{C}$  in 55 minutes, and the temperature of Zone III was raised to  $350^{\\circ}\\mathrm{C}$  in 55 minutes.",
        "page_idx": 6
    },
    {
        "type": "text",
        "text": "and the temperature of Zone III was raised to  $350^{\\circ}\\mathrm{C}$  in 55 minutes. The morphology and structure of  $\\mathrm{WS}_2$  and Nb- doped  $\\mathrm{WS}_2$  were characterized by XPS (Augerscan- PHI5300, monochromatic Al  $\\mathrm{K}\\alpha$  anode at  $9.97\\mathrm{kV}$  and  $14.7\\mathrm{mA}$  as the source of X- ray radiation; pass energy was  $112\\mathrm{eV}$ ; step was  $0.1\\mathrm{eV}$ , peak fitted using combined Gaussian, and Lorentzian line shapes), Raman (LabRAM,  $532\\mathrm{nm}$  laser wavelength,  $1\\mathrm{mW}$ $\\times 100\\mathrm{V}$  IS), Hall effect measurements (Lakeshore 8400, van der Pauw, DC,4- probes), and HRTEM (Thermo Fisher Scientific Talos F200X; acceleration voltage was  $200\\mathrm{kV}$ ; the sample was prepared by Thermo Fisher Scientific Helios G4 UX focus ion beam, and a protective layer of Pt was deposited on the surface of the sample by electron beam and ion beam).",
        "page_idx": 6
    },
    {
        "type": "text",
        "text": "4.2. Device Fabrication. Top- gate FETs for  $\\mathrm{WS}_2$  and Nb- doped  $\\mathrm{WS}_2$  films were fabricated through CMOS- compatible processes. After annealing in S atmosphere, photolithography was used to define channel area and was etched by  $\\mathrm{CF}_4 / \\mathrm{Ar}$  (20/10 sccm) in RIE. Source and drain were patterned by photolithography and metalized by Ti/Au (15/70 nm) for  $\\mathrm{WS}_2$  n- FETs and Pt (70 nm) for Nb- doped  $\\mathrm{WS}_2$  p- FETs by PVD (Kurt J. Lesker PVD75). A  $20\\mathrm{nm}$ $\\mathrm{Al}_2\\mathrm{O}_3$  gate oxide was deposited by ALD at  $250^{\\circ}\\mathrm{C}$ . The precursors for  $\\mathrm{Al}_2\\mathrm{O}_3$  were TMA and  $\\mathrm{H}_2\\mathrm{O}$ , respectively. After top- gate patterning,  $15 / 70\\mathrm{nm}$  Ti/Au was deposited by PVD.",
        "page_idx": 6
    },
    {
        "type": "text",
