Repository: sciknoworg/ALD-E-ImageMiner

## Train Data

The full competition dataset will be released **in batches according to the competition timeline**.

Each release will be announced via the Sci-ImageMiner [Google Group](https://groups.google.com/u/4/g/sci-imageminer/) and reflected on the [Important Dates page](https://sites.google.com/view/sci-imageminer/important-dates).

For task definitions and evaluation details, please refer to the [Task Description](https://sites.google.com/view/sci-imageminer/task-description) and [Task Evaluation Metrics](https://sites.google.com/view/sci-imageminer/task-evaluation-metrics) pages.

File: icdar2026-competition-data/train/atomic-layer-deposition/experimental-usecase/16/images/fig_3.json
{
    "sample_id": "atomic-layer-deposition/experimental-usecase/16/fig_3",
    "classification": {
        "a": "multiple line chart",
        "b": "multiple line chart"
    },
    "summarization": {
        "a": "The chart shows the growth rates against temperatures for Zr precursors when using water as the oxygen source. The growth rate of films with Zr(Cp)(tBuDAD)(O^Pr), Zr(MeCp)(TMEA), and Zr(Me_5Cp)(TEA) compounds increases with temperature, with Zr(Cp)(tBuDAD)(O^Pr) showing the highest growth rate.",
        "b": "The chart shows the growth rates against temperatures for Zr precursors when using ozone as the oxygen source. The growth rate of a film with Zr(MeCp)(TMEA) as precursor sligthtly decreases with temperatures. The growth rate with Zr(Cp)(tBuDAD)(O^Pr) and Zr(Me_5Cp)(TEA) compounds increases with temperature, with Zr(Cp)(tBuDAD)(O^Pr) it is showing the highest growth rate."
    },
    "data_extraction": {
        "a": "| Temperature (\u00b0C) | Growth rate (\u00c5/cycle) | Reagent | \n|---|---|---|\n| 198 | 0,22 | Zr(MeCp)(TMEA) |\n| 252 | 0,26 | Zr(MeCp)(TMEA) |\n| 300 | 0,25 | Zr(MeCp)(TMEA) |\n| 348 | 0,27 | Zr(MeCp)(TMEA) |\n| 373 | 0,32 | Zr(MeCp)(TMEA) |\n| 398 | 0,09 | Zr(Me_5Cp)(TEA) |\n| 424 | 0,20 | Zr(Me_5Cp)(TEA) |\n| 250 | 0,17 | Zr(Cp)(tBuDAD)(O^iPr) |\n| 300 | 0,43 | Zr(Cp)(tBuDAD)(O^iPr) |\n| 324 | 0,62 | Zr(Cp)(tBuDAD)(O^iPr) |\n| 350 | 0,59 | Zr(Cp)(tBuDAD)(O^iPr) |\n| 375 | 0,63 | Zr(Cp)(tBuDAD)(O^iPr) |\n| 398 | 0,68 | Zr(Cp)(tBuDAD)(O^iPr) |\n| 425 | 0,94 | Zr(Cp)(tBuDAD)(O^iPr) |",
        "b": "| Temperature (\u00b0C) | Growth rate (\u00c5/cycle) | Reagent | \n|---|---|---|\n| 250 | 0,09 | Zr(Me_5Cp)(TEA) |\n| 275 | 0,19 | Zr(Me_5Cp)(TEA) |\n| 300 | 0,29 | Zr(Me_5Cp)(TEA) |\n| 350 | 0,38 | Zr(Me_5Cp)(TEA) |\n| 374 | 0,36 | Zr(Me_5Cp)(TEA) |\n| 400 | 0,38 | Zr(Me_5Cp)(TEA) |\n| 426 | 0,39 | Zr(Me_5Cp)(TEA) |\n| 252 | 0,39 | Zr(Cp)(tBuDAD)(O^iPr) |\n| 300 | 0,66 | Zr(Cp)(tBuDAD)(O^iPr) |\n| 377 | 1,28 | Zr(Cp)(tBuDAD)(O^iPr) |\n| 198 | 0,64 | Zr(MeCp)(TMEA) |\n| 250 | 0,57 | Zr(MeCp)(TMEA) |\n| 300 | 0,57 | Zr(MeCp)(TMEA) |\n| 352 | 0,52 | Zr(MeCp)(TMEA) |\n| 375 | 0,52 | Zr(MeCp)(TMEA) |"
    },
    "vqa": {
        "a": [
            {
                "question_type": "Structure-Property",
                "question": "How does the structure of Zr(Me\u2085Cp)(TEA) explains the observed trend of growth rates, compared to other precursors?",
                "answer_type": "Paragraph",
                "answer": "Zr(Me\u2085Cp)(TEA) displays the lowest growth rates among 3 precursors. It features bulky ligands that sterically shield the central zirconium atom, preventing efficient access for reactants and resulting in significantly slower growth rates. Additionally, the TEA ligand coordinates through three oxygen atoms to form chelating bonds that are  stronger than the nitrogen-based bonds in the other complexes, which reduces reactivity toward weak oxidants like water."
            },
            {
                "question_type": "Comparative/Trend",
                "question": "Which precursor is the least reactive to water?",
                "answer_type": "Factoid",
                "answer": "Zr(Me\u2085Cp)(TEA) (did not react to water below 400 \u00b0C)."
            },
            {
                "question_type": "Comparative/Trend",
                "question": "Which precursor demonstrates the ALD window? At which temperatures?",
                "answer_type": "Factoid",
                "answer": "Zr(MeCp)(TMEA) at approx. 250-350 \u00b0C."
            }
        ],
        "b": [
            {
                "question_type": "Comparative/Trend",
                "question": "Which precursors demonstrate the ALD window?",
                "answer_type": "Factoid",
                "answer": "Zr(MeCp)(TMEA), Zr(Me\u2085Cp)(TEA)."
            }
        ]
    },
    "bbox": {
        "a": {
            "x": 42,
            "y": 17,
            "width": 607,
            "height": 553
        },
        "b": {
            "x": 47,
            "y": 594,
            "width": 602,
            "height": 543
        }
    }
}

File: icdar2026-competition-data/train/atomic-layer-deposition/experimental-usecase/16/images/fig_4.json
{
    "sample_id": "atomic-layer-deposition/experimental-usecase/16/fig_4",
    "classification": {
        "a": "multiple line chart",
        "b": "multiple line chart"
    },
    "summarization": {
        "a": "The chart shows the density of films deposited with water and Zr(Cp)(\u1d57BuDAD)(O\u2071Pr), Zr(MeCp)(TMEA), or Zr(Me\u2085Cp)(TEA) as a function of temperature.",
        "b": "The chart shows the density of films deposited with ozone and Zr(Cp)(\u1d57BuDAD)(O\u2071Pr), Zr(MeCp)(TMEA), or Zr(Me\u2085Cp)(TEA) as a function of temperature."
    },
    "data_extraction": {
        "a": "| Temperature (\u00b0C) | Density (g/cm\u00b3) | Precursor |\n|---|---|---|\n| 398 | 4.7 | Zr (Me_5Cp) (TEA) |\n| 423 | 4.7 | Zr (Me_5Cp) (TEA) |\n| 200 | 3.8 | Zr (MeCp) (TMEA) |\n| 249 | 4.4 | Zr (MeCp) (TMEA) |\n| 300 | 5.2 | Zr (MeCp) (TMEA) |\n| 325 | 5.6 | Zr (MeCp) (TMEA) |\n| 347 | 5.8 | Zr (MeCp) (TMEA) |\n| 375 | 5.8 | Zr (MeCp) (TMEA) |\n| 248 | 4.7 | Zr (Cp) (tBuDAD) (O^iPr) |\n| 299 | 5.1 | Zr (Cp) (tBuDAD) (O^iPr) |\n| 324 | 5.1 | Zr (Cp) (tBuDAD) (O^iPr) |\n| 347 | 5.2 | Zr (Cp) (tBuDAD) (O^iPr) |\n| 374 | 5.7 | Zr (Cp) (tBuDAD) (O^iPr) |\n| 397 | 5.7 | Zr (Cp) (tBuDAD) (O^iPr) |\n| 424 | 5.8 | Zr (Cp) (tBuDAD) (O^iPr) |",
        "b": "| Temperature (\u00b0C) | Density (g/cm\u00b3) | Precursor |\n|---|---|---|\n| 249 | 5,4 | Zr(Me_5Cp)(TEA) |\n| 275 | 5,6 | Zr(Me_5Cp)(TEA) |\n| 301 | 5,8 | Zr(Me_5Cp)(TEA) |\n| 350 | 5,9 | Zr(Me_5Cp)(TEA) |\n| 375 | 5,9 | Zr(Me_5Cp)(TEA) |\n| 399 | 5,9 | Zr(Me_5Cp)(TEA) |\n| 426 | 5,9 | Zr(Me_5Cp)(TEA) |\n| 201 | 3,8 | Zr(MeCp)(TMEA) |\n| 250 | 4,5 | Zr(MeCp)(TMEA) |\n| 302 | 5,6 | Zr(MeCp)(TMEA) |\n| 350 | 5,9 | Zr(MeCp)(TMEA) |\n| 375 | 5,9 | Zr(MeCp)(TMEA) |\n| 375 | 5,9 | Zr(MeCp)(TMEA) |\n| 250 | 5,1 | Zr(Cp)(tBuDAD)(O^iPr) |\n| 298 | 5,7 | Zr(Cp)(tBuDAD)(O^iPr) |\n| 375 | 5,9 | Zr(Cp)(tBuDAD)(O^iPr) |"
    },
    "vqa": {
        "a": [
            {
                "question_type": "Comparative/Trend",
                "question": "Which precursor produces a film with higher quality at 325 \u00b0C, based solely on this plot?",
                "answer_type": "Factoid",
                "answer": "Zr(MeCp)(TMEA) (due to higher density)."
            }
        ],
        "b": [
            {
                "question_type": "Comparative/Trend",
                "question": "Would the temperature of 250\u00b0C or 300\u00b0C lead to higher amount of deposited material for Zr(MeCp)(TMEA)? The growth rates at these temperatures are equal.",
                "answer_type": "Paragraph",
                "answer": "300\u00b0C would lead to the higher amount of deposited material. Although the growth rates are equal, the film density increased from ~4.5 g/cm3 to ~5.5 g/cm3, as the temperature rises from 250\u00b0C to 300\u00b0C. The increase in density means that more atoms are packed into the film at the higher temperature."
            },
            {
                "question_type": "Comparative/Trend",
                "question": "When does the density stabilizes for Zr(Me\u2085Cp)(TEA)?",
                "answer_type": "Factoid",
                "answer": "After ~350 \u00b0C at ~ 5.8 g/cm3."
            },
            {
                "question_type": "Comparative/Trend",
                "question": "At what temperature do all precursors converge to the same film densities?",
                "answer_type": "Factoid",
                "answer": "~350 \u00b0C and above."
            }
        ]
    },
    "bbox": {
        "a": {
            "x": 46,
            "y": 17,
            "width": 600,
            "height": 533
        },
        "b": {
            "x": 54,
            "y": 585,
            "width": 591,
            "height": 531
        }
    }
}

File: icdar2026-competition-data/train/atomic-layer-deposition/experimental-usecase/16/images/fig_5.json
{
    "sample_id": "atomic-layer-deposition/experimental-usecase/16/fig_5",
    "classification": {
        "a": "scatter plot"
    },
    "summarization": {
        "a": "The scatter plot shows the growth rate of a material, when ozone is used as a precursor, as a function of Zr pulse length at different temperatures: Zr(Me\u2085Cp)(TEA) at 375\u00b0C and 300\u00b0C, Zr(Cp)(\u1d57BuDAD)(O\u2071Pr)  and Zr(MeCp)(TMEA) at 250\u00b0C. The growth rate for Zr(MeCp)(TMEA) continues to increase, others show self-limiting behaviour."
    },
    "data_extraction": {
        "a": "| Zr pulse length (s) | Growth rate (\u00c5/cycle) | Reagent | Temperature (\u00b0C) |\n|---|---|---|---|\n| 0,5 | 0,28 | Zr(Me_5Cp)(TEA) | 300 |\n| 1,0 | 0,30 | Zr(Me_5Cp)(TEA) | 300 |\n| 1,5 | 0,30 | Zr(Me_5Cp)(TEA) | 300 |\n| 2,0 | 0,31 | Zr(Me_5Cp)(TEA) | 300 |\n| 2,5 | 0,32 | Zr(Me_5Cp)(TEA) | 300 |\n| 3,0 | 0,32 | Zr(Me_5Cp)(TEA) | 300 |\n| 0,5 | 0,34 | Zr(Me_5Cp)(TEA) | 375 |\n| 1,0 | 0,37 | Zr(Me_5Cp)(TEA) | 375 |\n| 1,5 | 0,39 | Zr(Me_5Cp)(TEA) | 375 |\n| 2,0 | 0,41 | Zr(Me_5Cp)(TEA) | 375 |\n| 2,5 | 0,42 | Zr(Me_5Cp)(TEA) | 375 |\n| 3,0 | 0,43 | Zr(Me_5Cp)(TEA) | 375 |\n| 3,5 | 0,43 | Zr(Me_5Cp)(TEA) | 375 |\n| 1,0 | 0,40 | Zr(Cp)(tBuDAD)(O^iPr) | 250 |\n| 1,5 | 0,43 | Zr(Cp)(tBuDAD)(O^iPr) | 250 |\n| 2,0 | 0,50 | Zr(Cp)(tBuDAD)(O^iPr) | 250 |\n| 2,5 | 0,49 | Zr(Cp)(tBuDAD)(O^iPr) | 250 |\n| 3,0 | 0,48 | Zr(Cp)(tBuDAD)(O^iPr) | 250 |\n| 1,0 | 0,57 | Zr(MeCp)(TMEA) | 250 |\n| 2,0 | 0,66 | Zr(MeCp)(TMEA) | 250 |\n| 2,5 | 0,69 | Zr(MeCp)(TMEA) | 250 |\n| 3,0 | 0,71 | Zr(MeCp)(TMEA) | 250 |\n| 3,5 | 0,74 | Zr(MeCp)(TMEA) | 250 |"
    },
    "vqa": {
        "a": [
            {
                "question_type": "Comparative/Trend",
                "question": "Is deposition with Zr(MeCp)(TMEA) self-limiting? Why or why not?",
                "answer_type": "Factoid",
                "answer": "No. The growth rate continues to rise as more precursor is dosed, the deposition is therefore  likely influenced by CVD-like  reactions or precursor decomposition. A self-limiting ALD growth would show a plateau."
            },
            {
                "question_type": "Comparative/Trend",
                "question": "What is the minimum pulse length required to saturate the surface when using Zr(Cp)(\u1d57BuDAD)(O\u2071Pr)?",
                "answer_type": "Factoid",
                "answer": "2 seconds."
            },
            {
                "question_type": "Comparative/Trend",
                "question": "How does decreasing the temperature affects the Zr(Me\u2085Cp)(TEA)?",
                "answer_type": "Factoid",
                "answer": "The growth rate decreases by ~ 0.1 \u00c5/cycle."
            },
            {
                "question_type": "Comparative/Trend",
                "question": "Which precursors demonstrate ALD-like saturation?",
                "answer_type": "Factoid",
                "answer": "Zr(Cp)(\u1d57BuDAD)(O\u2071Pr)  and Zr(Me\u2085Cp)(TEA)."
            }
        ]
    },
    "bbox": {
        "a": {
            "x": 0,
            "y": 0,
            "width": 656,
            "height": 553
        }
    }
}

File: icdar2026-competition-data/train/atomic-layer-deposition/experimental-usecase/16/images/fig_7.json
{
    "sample_id": "atomic-layer-deposition/experimental-usecase/16/fig_7",
    "classification": {
        "a": "stacked spectra chart",
        "b": "stacked spectra chart"
    },
    "summarization": {
        "a": "The plot shows X-ray diffraction patterns for Zr(Cp)(\u1d57BuDAD)(O\u2071Pr) process with water for films of different thickness (9, 22, and 70 nm).",
        "b": "The plot shows X-ray diffraction patterns for Zr(Me\u2085Cp)(TEA) process with ozone for films of different thickness (12, 29, and 60 nm)."
    },
    "data_extraction": {
        "a": "| Thickness, nm | 2\u03b8 | Intensity (arb. units) | Assignment |\n|---|---|---|---|\n| 9| 30.00 |35| t(001)|\n| 9| 50.42 |35| t(020)|\n|22| 30.00 |132| t(001)|\n|22| 35.07 |7| t(002)/t(110)|\n| 22| 50.42 |21| t(020)|\n| 22|60.42 |7| t(013)/t(022)|\n|70| 30.00 |410| t(001)|\n|70| 35.07 |67| t(002)/t(110)|\n| 70| 43.66 |11| t(012)|\n| 70| 50.42 |86| t(020)|\n| 70|60.42 |35| t(013)/t(022)|\n| 70|63.66 |13| t(121|",
        "b": "| Thickness, nm | 2\u03b8 | Intensity (arb. units) | Assignment |\n|---|---|---|---|\n| 12| 30.00 |453| t(011)|\n| 12| 34.96 |35| t(002)/t(110)/m(200)|\n| 12| 50.6 |94| t(112)/t(020)|\n| 12| 59.3 |33| t(013)|\n| 12| 60.27 |33| t(121)|\n| 29| 30.00 |458| t(011)|\n| 29| 34.96 |38| t(002)/t(110)/m(200)|\n| 29| 50.6 |97| t(112)/t(020)|\n| 29| 59.3 |29| t(013)|\n| 29| 60.27 |38| t(121)|\n| 60| 24.19 |40| m(011)/m(110)|\n| 60| 28.11 |48| m(-111)|\n| 60| 30.00 |460| t(011)|\n| 60| 31.60 |120| m(111)|\n| 60| 33.98 |51| m(200)|\n| 60| 34.54 |151| t(002)|\n| 60| 35.52 |142| t(110)|\n| 60| 50.6 |168| t(112)/t(020)|\n| 60| 53.7 |14| m(310)|\n| 60| 55.66 |14| m(-311)|\n| 60| 59.16 |51| t(013)|\n| 60| 60.13 |60| t(121)|\n| 60| 62.93 |11| t(022)|"
    },
    "vqa": {
        "a": [
            {
                "question_type": "Comparative/Trend",
                "question": "How do the films rank from most crystalline to less crystalline?",
                "answer_type": "List",
                "answer": "70 nm, 22 nm, 9 nm"
            },
            {
                "question_type": "Comparative/Trend",
                "question": "Does increasing the film thickness causes a phase change?",
                "answer_type": "Yes/No",
                "answer": "No"
            },
            {
                "question_type": "Comparative/Trend",
                "question": "Why is the intensity of the t(011) peak different for the 70 nm film compared to the 9 nm film?",
                "answer_type": "Paragraph",
                "answer": "The peak for 70 nm is taller than for 9 nm. The intensity of X-ray diffraction peaks generally increases with the volume of crystalline material. A 70 nm film contains significantly more material to diffract the X-rays than a 9 nm film, resulting in taller peaks."
            }
        ],
        "b": [
            {
                "question_type": "Comparative/Trend",
                "question": "At what thickness does the monoclinic phase start to appear, considering only the film thicknesses that were studied?",
                "answer_type": "Factoid",
                "answer": "At the film thickness of 29 nm."
            }
        ]
    },
    "bbox": {
        "a": {
            "x": 2,
            "y": 2,
            "width": 649,
            "height": 570
        },
        "b": {
            "x": 0,
            "y": 580,
            "width": 652,
            "height": 605
        }
    }
}

File: icdar2026-competition-data/train/atomic-layer-deposition/experimental-usecase/16/images/fig_9.json
{
    "sample_id": "atomic-layer-deposition/experimental-usecase/16/fig_9",
    "classification": {
        "a": "multiple line chart"
    },
    "summarization": {
        "a": "The chart shows the leakage current density versus electric field for films deposited at 300\u00b0C using ozone and 3 different Zr precursors (Zr(Cp)(\u1d57BuDAD)(O\u2071Pr), Zr(MeCp)(TMEA)  and Zr(Me\u2085Cp)(TEA))"
    },
    "data_extraction": {
        "a": "| Electric field (MV/cm) | Current density (A/cm\u00b2) | Reagent |\n|---|---|---|\n| -2,5 | 0,000034413049869757 | Zr(Cp)(tBuDAD)(O^iPr) |\n| -2,4 | 0,000043492871235381 | Zr(Cp)(tBuDAD)(O^iPr) |\n| -2,3 | 0,000021544346900319 | Zr(Cp)(tBuDAD)(O^iPr) |\n| -2,3 | 0,000029439237258586 | Zr(Cp)(tBuDAD)(O^iPr) |\n| -2,3 | 0,000017957144943716 | Zr(Cp)(tBuDAD)(O^iPr) |\n| -2,2 | 0,000022695105366947 | Zr(Cp)(tBuDAD)(O^iPr) |\n| -2,2 | 0,000013141473626118 | Zr(Cp)(tBuDAD)(O^iPr) |\n| 0,0 | 0,000000030610872343 | Zr(Cp)(tBuDAD)(O^iPr) |\n| 0,1 | 0,000000033095885951 | Zr(Cp)(tBuDAD)(O^iPr) |\n| 0,1 | 0,000000016394163633 | Zr(Cp)(tBuDAD)(O^iPr) |\n| 0,2 | 0,000000026186598892 | Zr(Cp)(tBuDAD)(O^iPr) |\n| 0,3 | 0,000000004581597669 | Zr(Cp)(tBuDAD)(O^iPr) |\n| 0,4 | 0,000000012971623961 | Zr(Cp)(tBuDAD)(O^iPr) |\n| 0,4 | 0,000000001153843460 | Zr(Cp)(tBuDAD)(O^iPr) |\n| 0,4 | 0,000000006768750009 | Zr(Cp)(tBuDAD)(O^iPr) |\n| 0,5 | 0,000000015163203393 | Zr(Cp)(tBuDAD)(O^iPr) |\n| 0,6 | 0,000000005355666918 | Zr(Cp)(tBuDAD)(O^iPr) |\n| 0,6 | 0,000000017269832907 | Zr(Cp)(tBuDAD)(O^iPr) |\n| 0,7 | 0,000000001384340542 | Zr(Cp)(tBuDAD)(O^iPr) |\n| 0,8 | 0,000000015562895291 | Zr(Cp)(tBuDAD)(O^iPr) |\n| 0,8 | 0,000000001660882783 | Zr(Cp)(tBuDAD)(O^iPr) |\n| 0,9 | 0,000000001916398735 | Zr(Cp)(tBuDAD)(O^iPr) |\n| 0,9 | 0,000000010534134765 | Zr(Cp)(tBuDAD)(O^iPr) |\n| 1,0 | 0,000000026876860122 | Zr(Cp)(tBuDAD)(O^iPr) |\n| 1,1 | 0,000000008120906678 | Zr(Cp)(tBuDAD)(O^iPr) |\n| 1,1 | 0,000000021265892581 | Zr(Cp)(tBuDAD)(O^iPr) |\n| 1,3 | 0,000000029058743813 | Zr(Cp)(tBuDAD)(O^iPr) |\n| 1,4 | 0,000000044062364278 | Zr(Cp)(tBuDAD)(O^iPr) |\n| 1,5 | 0,000000060208944933 | Zr(Cp)(tBuDAD)(O^iPr) |\n| 1,7 | 0,000000086666869037 | Zr(Cp)(tBuDAD)(O^iPr) |\n| 2,5 | 0,000097431763878509 | Zr(Cp)(tBuDAD)(O^iPr) |\n| -1,8 | 0,000014582829828531 | Zr(Me_5Cp)(TEA) |\n| -0,8 | 0,000000068573796153 | Zr(Me_5Cp)(TEA) |\n| -0,6 | 0,000000134878740803 | Zr(Me_5Cp)(TEA) |\n| -0,5 | 0,000000005355666918 | Zr(Me_5Cp)(TEA) |\n| -0,2 | 0,000000007414066842 | Zr(Me_5Cp)(TEA) |\n| -0,1 | 0,000000000901160733 | Zr(Me_5Cp)(TEA) |\n| 0,0 | 0,000000048895122296 | Zr(Me_5Cp)(TEA) |\n| 0,1 | 0,000000000501839650 | Zr(Me_5Cp)(TEA) |\n| 0,4 | 0,000000037693909754 | Zr(Me_5Cp)(TEA) |\n| 0,5 | 0,000000004581597669 | Zr(Me_5Cp)(TEA) |\n| 0,6 | 0,000000031417754461 | Zr(Me_5Cp)(TEA) |\n| 0,6 | 0,000000008554672536 | Zr(Me_5Cp)(TEA) |\n| 0,8 | 0,000000084441059201 | Zr(Me_5Cp)(TEA) |\n| 0,9 | 0,000000010000000000 | Zr(Me_5Cp)(TEA) |\n| 1,2 | 0,000000040753929659 | Zr(Me_5Cp)(TEA) |\n| 1,3 | 0,000000012638482029 | Zr(Me_5Cp)(TEA) |\n| 1,4 | 0,000000066812659151 | Zr(Me_5Cp)(TEA) |\n| 1,5 | 0,000000004463931423 | Zr(Me_5Cp)(TEA) |\n| 1,9 | 0,000097431763878509 | Zr(Me_5Cp)(TEA) |\n| -1,4 | 0,000001772505414982 | Zr(MeCp)(TMEA) |\n| -1,0 | 0,000000248588037617 | Zr(MeCp)(TMEA) |\n| -0,4 | 0,000000007414066842 | Zr(MeCp)(TMEA) |\n| -0,1 | 0,000000001916398735 | Zr(MeCp)(TMEA) |\n| 0,0 | 0,000000041828175983 | Zr(MeCp)(TMEA) |\n| 0,1 | 0,000000000397072725 | Zr(MeCp)(TMEA) |\n| 1,3 | 0,000002182644728397 | Zr(MeCp)(TMEA) |"
    },
    "vqa": {
        "a": [
            {
                "question_type": "Comparative/Trend",
                "question": "Which precursor produces a film with poorest insulation?",
                "answer_type": "Factoid",
                "answer": "Zr(MeCp)(TMEA)"
            },
            {
                "question_type": "Comparative/Trend",
                "question": "Is the behaviour of Zr(MeCp)(TMEA) similar to other precursors? Why or why not?",
                "answer_type": "Paragraph",
                "answer": "No, it is different. The graph shows that when the electric field is negative, the leakage current is low and similar to the other compounds. When electric field is positive, the leakage current spikes compared to other precursors."
            },
            {
                "question_type": "Application/Performance",
                "question": "Is (Zr(Cp)(\u1d57BuDAD)(O\u2071Pr) suitable to deposit insulating films?",
                "answer_type": "Yes/No",
                "answer": "Yes"
            },
            {
                "question_type": "Comparative/Trend",
                "question": "What does the dielectric breakdown look like for the Zr(Me\u2085Cp)(TEA) curve?",
                "answer_type": "Factoid",
                "answer": "The curve shoots vertically upward at approx. 1.5 - 1.7 MV/cm."
            }
        ]
    },
    "bbox": {
        "a": {
            "x": 2,
            "y": 7,
            "width": 645,
            "height": 493
        }
    }
}
