Repository: sciknoworg/ALD-E-ImageMiner

## Train Data

The full competition dataset will be released **in batches according to the competition timeline**.

Each release will be announced via the Sci-ImageMiner [Google Group](https://groups.google.com/u/4/g/sci-imageminer/) and reflected on the [Important Dates page](https://sites.google.com/view/sci-imageminer/important-dates).

For task definitions and evaluation details, please refer to the [Task Description](https://sites.google.com/view/sci-imageminer/task-description) and [Task Evaluation Metrics](https://sites.google.com/view/sci-imageminer/task-evaluation-metrics) pages.

File: icdar2026-competition-data/train/atomic-layer-deposition/experimental-usecase/18/images/fig4.json
{
    "sample_id": "atomic-layer-deposition/experimental-usecase/18/fig4",
    "classification": {
        "a": "line chart",
        "b": "line chart",
        "c": "line chart",
        "d": "line chart"
    },
    "summarization": {
        "a": "ZrN growth per cycle versus substrate temperature shows a low-temperature ALD window with stable GPC and a sharp increase at higher temperatures due to thermally activated, non-self-limiting growth.",
        "b": "GPC saturation with increasing TDMAZr pulse time confirms self-limiting precursor adsorption and complete surface coverage beyond a critical pulse duration.",
        "c": "GPC rapidly reaches a constant value with increasing forming-gas plasma exposure, indicating efficient ligand removal and nitridation within short plasma times.",
        "d": "Post-precursor purge time affects GPC: insufficient purging causes elevated growth from parasitic reactions, while longer purge times restore true ALD behavior."
    },
    "data_extraction": {
        "a": "| Substrate Temperature (\u00b0C) | GPC (nm/cycle) |\n|---|---|\n| 100 | ~0.11 |\n| 150 | ~0.10 |\n| 200 | ~0.11 |\n| 250 | ~0.15 |\n| 300 | ~0.55 |",
        "b": "| TDMAZr pulse (s) | GPC (nm/cycle) |\n|---|---|\n| 0.02 | ~0.07 |\n| 0.04 | ~0.09 |\n| 0.06 | ~0.10 |\n| 0.08 | ~0.10 |\n| 0.10 | ~0.10 |\n| 0.12 | ~0.10 |\n| 0.16 | ~0.10 |\n| 0.20 | ~0.10 |",
        "c": "| Plasma exposure (s) | GPC (nm/cycle) |\n|---|---|\n| 1 | ~0.12 |\n| 3 | ~0.12 |\n| 6 | ~0.10 |\n| 9 | ~0.10 |\n| 12 | ~0.10 |\n| 15 | ~0.10 |\n| 18 | ~0.10 |",
        "d": "| Post-TDMAZr purge (s) | GPC (nm/cycle) |\n|---|---|\n| 1 | ~0.26 |\n| 3 | ~0.25 |\n| 6 | ~0.10 |\n| 9 | ~0.10 |\n| 12 | ~0.10 |\n| 15 | ~0.10 |\n| 18 | ~0.10 |"
    },
    "vqa": {
        "d": [
            {
                "question_type": "Application/Performance",
                "question": "How do the trends in this figure guide optimization of ZrN PEALD for device-relevant applications?",
                "answer_type": "Paragraph",
                "answer": "The figure identifies an ALD process window that ensures stable, self-limiting ZrN growth at low temperatures by balancing precursor exposure, plasma reactivity, and purge efficiency. These optimized conditions yield consistent growth per cycle while suppressing parasitic CVD reactions, enabling uniform, conductive ZrN films suitable for temperature-sensitive electronic and interconnect applications"
            }
        ],
        "b": [
            {
                "question_type": "Comparative/Trend",
                "question": "What is the observed trend in GPC when varying TDMAZr pulse time and post-precursor purge time?",
                "answer_type": "Factoid",
                "answer": "GPC increases and saturates with increasing TDMAZr pulse time, while it decreases and then stabilizes with increasing post-precursor purge time."
            }
        ],
        "a": [
            {
                "question_type": "Process-Oriented",
                "question": "Do the growth-per-cycle trends shown in the figure confirm self-limiting PEALD behavior for ZrN under optimized conditions?",
                "answer_type": "Yes/No",
                "answer": "Yes"
            }
        ],
        "c": [
            {
                "question_type": "Structure-Property",
                "question": "Which process-related structural factors influence the growth-per-cycle behavior shown in the figure?",
                "answer_type": "List",
                "answer": "Surface saturation by TDMAZr precursor molecules, Efficient removal of surface ligands by forming-gas plasma, Prevention of gas-phase reactions through sufficient purge time, Thermal stability of surface-bound species within the ALD window"
            }
        ]
    },
    "bbox": {
        "a": {
            "x": 10,
            "y": 0,
            "width": 490,
            "height": 330
        },
        "b": {
            "x": 520,
            "y": 0,
            "width": 477,
            "height": 363
        },
        "c": {
            "x": 10,
            "y": 389,
            "width": 476,
            "height": 352
        },
        "d": {
            "x": 520,
            "y": 389,
            "width": 477,
            "height": 352
        }
    }
}

File: icdar2026-competition-data/train/atomic-layer-deposition/experimental-usecase/18/images/fig_2.json
{
    "sample_id": "atomic-layer-deposition/experimental-usecase/18/fig_2",
    "classification": {
        "a": "multi-axis chart",
        "b": "line chart"
    },
    "summarization": {
        "a": "Spectroscopic ellipsometry parameters \u03a8 and \u0394 versus photon energy for a blank Si substrate and after 10 ZrN PEALD cycles. Spectral shifts after deposition confirm ultrathin ZrN film formation and demonstrate SE sensitivity to early-stage growth.",
        "b": "Dynamic evolution of ellipsometric parameter \u0394 at 4.0 eV during 10 PEALD cycles. Periodic, step-like changes in \u0394 aligned with precursor, plasma, and purge steps provide in-situ evidence of self-limiting, cycle-by-cycle ZrN growth."
    },
    "data_extraction": {
        "a": "| Photon Energy (eV) | \u0394 (\u00b0) | \u03a8 (\u00b0) |\n|---|---|---|\n| 1.0 | ~175 | ~35 |\n| 2.0 | ~170 | ~33 |\n| 3.0 | ~165 | ~32 |\n| 4.0 | ~150 | ~30 |\n| 5.0 | ~165 | ~31 |\n| 6.0 | ~170 | ~32 |",
        "b": "| Time (s) | \u0394 (\u00b0) |\n|---|---|\n| 100 | ~144 |\n| 200 | ~143 |\n| 300 | ~141 |\n| 400 | ~140 |\n| 500 | ~139 |\n| 550 | ~138 |"
    },
    "vqa": {
        "d": [
            {
                "question_type": "Application/Performance",
                "question": "How does the in-situ ellipsometry data in this figure support optimization and control of the ZrN PEALD process?",
                "answer_type": "Paragraph",
                "answer": "The in-situ ellipsometry measurements enable real-time monitoring of ZrN film growth, allowing direct observation of cycle-resolved thickness changes and confirmation of self-limiting behavior. This capability supports precise control of growth per cycle, rapid identification of saturation conditions, and reliable optimization of PEALD parameters for uniform, ultrathin ZrN films."
            }
        ],
        "b": [
            {
                "question_type": "Comparative/Trend",
                "question": "What change is observed in the ellipsometric parameters after 10 ZrN PEALD cycles compared to the blank Si substrate?",
                "answer_type": "Factoid",
                "answer": "Both \u03a8 and \u0394 exhibit systematic spectral shifts after 10 cycles, indicating the formation of an ultrathin ZrN film."
            }
        ],
        "a": [
            {
                "question_type": "Process-Oriented",
                "question": "Does the figure provide in-situ evidence of self-limiting, cycle-by-cycle ZrN growth during PEALD?",
                "answer_type": "Yes/No",
                "answer": "Yes"
            }
        ],
        "c": [
            {
                "question_type": "Structure-Property",
                "question": "Which ellipsometric features shown in the figure are directly linked to ZrN film growth?",
                "answer_type": "List",
                "answer": "Spectral shift in \u03a8 and \u0394 after deposition, Periodic step-like changes in \u0394 during each ALD cycle, Reproducibility of \u0394 response across multiple cycles, Distinct \u0394 responses during precursor and plasma steps"
            }
        ]
    },
    "bbox": {
        "a": {
            "x": 13,
            "y": 9,
            "width": 494,
            "height": 357
        },
        "b": {
            "x": 524,
            "y": 11,
            "width": 479,
            "height": 355
        }
    }
}

File: icdar2026-competition-data/train/atomic-layer-deposition/experimental-usecase/18/images/fig_3.json
{
    "sample_id": "atomic-layer-deposition/experimental-usecase/18/fig_3",
    "classification": {
        "a": "line chart",
        "b": "multiple line chart"
    },
    "summarization": {
        "a": "ZrN film thickness increases linearly with PEALD cycle number, measured by dynamic in-situ spectroscopic ellipsometry. Linear fit gives a growth per cycle of ~0.103 nm, confirming immediate nucleation and self-limiting ALD behavior.",
        "b": "Comparison of ZrN thickness measured in-situ by ellipsometry and ex-situ by X-ray reflectivity on identical samples. Close agreement validates the accuracy of the ellipsometric thickness model."
    },
    "data_extraction": {
        "a": "| ALD cycle # | ZrN thickness (nm) |\n|---|---|\n| 5  | ~0.5 |\n| 10 | ~1.0 |\n| 20 | ~2.1 |\n| 30 | ~3.1 |\n| 40 | ~4.1 |\n| 50 | ~5.2 |\n| 60 | ~6.2 |",
        "b": "| ALD cycle # | Thickness (nm) |\n|---|---|\n| 25 | ~2.6 |\n| 50 | ~5.2 |\n| 75 | ~7.7 |\n| 100 | ~10.3 |"
    },
    "vqa": {
        "d": [
            {
                "question_type": "Application/Performance",
                "question": "How does the linear growth behavior shown in this figure support the use of this PEALD process for practical ZrN film deposition?",
                "answer_type": "Paragraph",
                "answer": "The linear thickness increase with cycle number demonstrates excellent process stability and reproducibility, allowing precise thickness control through cycle counting. The validated growth per cycle and agreement between in-situ and ex-situ measurements ensure reliable scaling of ZrN film thickness, which is essential for integrating conductive nitride layers into advanced electronic and interconnect applications."
            }
        ],
        "b": [
            {
                "question_type": "Comparative/Trend",
                "question": "What relationship is observed between ZrN film thickness and the number of PEALD cycles?",
                "answer_type": "Factoid",
                "answer": "ZrN film thickness increases linearly with ALD cycle number with a constant growth rate of approximately 0.10 nm per cycle."
            }
        ],
        "a": [
            {
                "question_type": "Process-Oriented",
                "question": "Does the figure demonstrate constant, self-limiting growth per cycle during ZrN PEALD?",
                "answer_type": "Yes/No",
                "answer": "Yes"
            }
        ],
        "c": [
            {
                "question_type": "Structure-Property",
                "question": "Which structural and measurement-related features shown in the figure support reliable determination of ZrN growth per cycle?",
                "answer_type": "List",
                "answer": "Linear thickness increase without incubation delay, Consistent slope across all measured cycles, Agreement between in-situ SE and ex-situ XRR thickness values, Minimal scatter around the linear fit"
            }
        ]
    },
    "bbox": {
        "a": {
            "x": 1,
            "y": 3,
            "width": 603,
            "height": 449
        },
        "b": {
            "x": 351,
            "y": 202,
            "width": 237,
            "height": 172
        }
    }
}

File: icdar2026-competition-data/train/atomic-layer-deposition/experimental-usecase/18/images/fig_7.json
{
    "sample_id": "atomic-layer-deposition/experimental-usecase/18/fig_7",
    "classification": {
        "a": "line chart",
        "b": "line chart"
    },
    "summarization": {
        "a": "Electrical resistivity of PEALD-grown ZrN films versus measurement temperature shows a linear increase, characteristic of metallic conduction dominated by electron\u2013phonon scattering.",
        "b": "Normalized resistivity change (\u0394\u03c1/\u03c1\u2080) versus temperature. Positive temperature coefficient of resistivity (TCR \u2248 0.0088 %/\u00b0C) confirms stable metallic transport over the measured range."
    },
    "data_extraction": {
        "a": "| Temperature (\u00b0C) | Resistivity (\u00b5\u03a9\u00b7cm) |\n|---|---|\n| 25  | ~560 |\n| 50  | ~650 |\n| 75  | ~750 |\n| 100 | ~880 |\n| 125 | ~1020 |",
        "b": "| Temperature (\u00b0C) | \u0394\u03c1/\u03c1\u2080 |\n|---|---|\n| 25  | 0.00 |\n| 50  | ~0.002 |\n| 75  | ~0.004 |\n| 100 | ~0.006 |\n| 125 | ~0.009 |"
    },
    "vqa": {
        "d": [
            {
                "question_type": "Application/Performance",
                "question": "How do the electrical transport results in this figure support the use of PEALD-grown ZrN films in practical devices?",
                "answer_type": "Paragraph",
                "answer": "The linear increase of resistivity with temperature and the positive, stable TCR confirm that the PEALD-grown ZrN films exhibit metallic conduction with predictable thermal behavior. This stability in electrical performance, combined with low-temperature deposition capability, supports the suitability of ZrN films for applications such as conductive diffusion barriers, interconnect layers, and electrodes in microelectronic devices where thermal reliability is essential."
            }
        ],
        "b": [
            {
                "question_type": "Comparative/Trend",
                "question": "What trend is observed in ZrN resistivity as the measurement temperature increases?",
                "answer_type": "Factoid",
                "answer": "The resistivity increases approximately linearly with temperature, yielding a positive TCR of about 0.0088 %/\u00b0C."
            }
        ],
        "a": [
            {
                "question_type": "Process-Oriented",
                "question": "Does the figure demonstrate metallic electrical transport behavior in PEALD-grown ZrN films?",
                "answer_type": "Yes/No",
                "answer": "Yes"
            }
        ],
        "c": [
            {
                "question_type": "Structure-Property",
                "question": "Which material characteristics shown in the figure are responsible for the observed temperature-dependent resistivity?",
                "answer_type": "List",
                "answer": "Presence of metallic Zr 4d conduction states, Electron\u2013phonon scattering dominating charge transport, Continuous, dense ZrN film microstructure, Low defect-induced carrier localization"
            }
        ]
    },
    "bbox": {
        "a": {
            "x": 3,
            "y": 6,
            "width": 606,
            "height": 434
        },
        "b": {
            "x": 344,
            "y": 202,
            "width": 242,
            "height": 161
        }
    }
}

File: icdar2026-competition-data/train/atomic-layer-deposition/experimental-usecase/2/images/figure_1.json
{
    "sample_id": "atomic-layer-deposition/experimental-usecase/2/figure_1",
    "classification": {
        "a": "scatter plot"
    },
    "summarization": {
        "a": "The scatter plot compares the ALD growth rate of Pt as a function of pulse duration for two independent series: varying MeCpPtMe\u2083 pulse time at fixed air exposure and varying air pulse time at fixed MeCpPtMe\u2083 exposure. The MeCpPtMe\u2083-pulse series shows a modest increase from ~0.44 to ~0.50 \u00c5/cycle with longer precursor pulses, while the air-pulse series shows growth rates in the ~0.36\u20130.46 \u00c5/cycle range, largely insensitive to air pulse duration beyond ~1.5 s. Error bars highlight the experimental variation for each condition."
    },
    "data_extraction": {
        "a": "| Pulse time (s) | MeCpPtMe\u2083 pulse series (\u00c5 cycle\u207b\u00b9) | Air pulse series (\u00c5 cycle\u207b\u00b9)  |\n|----------------|-----------------------------------|-------------------------------|\n| 0.0            | ~0.44                             | -                             |  \n| 0.5            | ~0.45                             | -                             |\n| 1.0            | ~0.50                             | ~0.36                         |\n| 1.5            | ~0.49                             | ~0.45                         |\n| 2.0            | -                                 | ~0.45                         |\n| 2.5            | -                                 | ~0.42                         |\n| 3.0            | -                                 | ~0.46                         |"
    },
    "vqa": {
        "a": [
            {
                "question_type": "Process-Oriented",
                "questions": "How does increasing the MeCpPtMe\u2083 pulse duration influence the precursor-limited half-reaction during Pt ALD, as evidenced by the growth-rate trend in Figure 1?",
                "answer_type": "Paragraph",
                "answer": "Increasing the MeCpPtMe\u2083 pulse duration increases the likelihood that all available surface reactive sites are exposed to the Pt precursor before purging. This reduces precursor starvation and moves the system toward surface saturation, which is reflected by the gradual increase in growth rate from ~0.44 to ~0.50 \u00c5/cycle. Once saturation is approached, further increases in pulse time yield diminishing returns, consistent with self-limiting ALD behavior."
            },
            {
                "question_type": "Comparative/Trend",
                "questions": "Which pulse-time series in figure (a) exhibits the larger overall change in growth rate across the measured range, the MeCpPtMe\u2083-pulse series or the air-pulse series?",
                "answer_type": "Factoid",
                "answer": "The MeCpPtMe\u2083 pulse-time series shows a stronger dependence, implying that precursor adsorption is more rate-limiting than the air oxidation step under these conditions."
            },
            {
                "question_type": "Structure-Property",
                "questions": "How do the error bars contribute to assessing the reliability of the inferred saturation trends?",
                "answer_type": "Paragraph",
                "answer": "The relatively small and overlapping error bars indicate that the observed changes in growth rate are systematic rather than dominated by experimental noise. This strengthens confidence that the plateaus correspond to true saturation behavior rather than statistical scatter, particularly for the air-pulse series where growth rates remain nearly constant over a wide pulse-time range."
            },
            {
                "question_type": "Application/Performance",
                "questions": "How can the pulse-time dependencies observed in Figure 1 be used to optimize ALD throughput in industrial Pt deposition?",
                "answer_type": "Paragraph",
                "answer": "By identifying the minimum pulse durations required to achieve saturation\u2014about 1.0 s for MeCpPtMe\u2083 and 1.5 s for air\u2014process engineers can avoid unnecessarily long pulses that increase cycle time without increasing growth per cycle. Operating at these saturation thresholds maximizes throughput while maintaining precise thickness control and film uniformity."
            }
        ]
    },
    "bbox": {
        "a": {
            "x": 1,
            "y": 4,
            "width": 560,
            "height": 424
        }
    }
}

File: icdar2026-competition-data/train/atomic-layer-deposition/experimental-usecase/2/images/figure_2.json
{
    "sample_id": "atomic-layer-deposition/experimental-usecase/2/figure_2",
    "classification": {
        "a": "scatter plot"
    },
    "summarization": {
        "a": "The chart shows the evolution of film thickness as a function of the total number of ALD reaction cycles. The relationship is strongly linear, with thickness increasing from ~35 nm at 1000 cycles to ~105 nm at 3000 cycles. The linear fit and narrow error bars suggest a stable, fully saturated ALD process in which the growth per cycle (GPC) remains constant throughout the experiment."
    },
    "data_extraction": {
        "a": "| Number of reaction cycles | Film thickness (nm) |\n|---------------------------|----------------------|\n| 1000                      | ~35                  |\n| 1500                      | ~50                  |\n| 2000                      | ~70                  |\n| 3000                      | ~105                 |"
    },
    "vqa": {
        "a": [
            {
                "question_type": "Process-Oriented",
                "questions": "In figure (a), what sequential ALD process characteristics must remain stable for the film thickness to scale linearly with the number of reaction cycles?",
                "answer_type": "List",
                "answer": "- Constant surface saturation during each precursor exposure step\n- Efficient purging that prevents gas-phase or parasitic reactions\n- Stable substrate temperature across all cycles\n- Reproducible adsorption and ligand-removal reactions in every half-cycle"
            },
            {
                "question_type": "Structure-Property",
                "questions": "What intrinsic film property is most directly implied by the constant slope of the thickness\u2013cycle relationship in figure?",
                "answer_type": "Factoid",
                "answer": "A constant and uniform growth per cycle."
            },
            {
                "question_type": "Comparative/Trend",
                "questions": "Why does the linear trend in figure (a) rule out significant CVD-like contributions during film growth?",
                "answer_type": "Paragraph",
                "answer": "CVD-like growth would introduce continuous deposition during reactant exposure, causing the growth rate to depend on time rather than discrete cycles. This typically results in super-linear thickness increases with cycle count. The strictly linear trend observed confirms that growth occurs only during surface-limited reactions, consistent with true ALD rather than CVD behavior."
            },
            {
                "question_type": "Application/Performance",
                "questions": "Why is the linear thickness\u2013cycle relationship in figure (a) particularly advantageous for precise thickness control in nanoscale device fabrication?",
                "answer_type": "Paragraph",
                "answer": "A linear relationship allows thickness to be defined solely by the number of ALD cycles, enabling deterministic control without reliance on in-situ end-point detection. This is critical for nanoscale devices where deviations of even a few nanometers can significantly alter electrical, optical, or mechanical performance. Linear scaling simplifies process integration and improves reproducibility across wafers and batches."
            }
        ]
    },
    "bbox": {
        "a": {
            "x": 3,
            "y": 3,
            "width": 529,
            "height": 378
        }
    }
}

File: icdar2026-competition-data/train/atomic-layer-deposition/experimental-usecase/2/images/figure_3.json
{
    "sample_id": "atomic-layer-deposition/experimental-usecase/2/figure_3",
    "classification": {
        "a": "scatter plot"
    },
    "summarization": {
        "b": "Figure shows film thickness profiles for platinum ALD using short (0.2 s) and long (1.5 s) MeCpPtMe\u2083 precursor pulses as a function of substrate position along the gas-flow direction. Long precursor pulses yield consistently thicker films, reflecting greater precursor availability across the surface. Both profiles show a mild decrease in thickness with distance from the leading edge, indicating precursor depletion during transport. The small error bars suggest good reproducibility for both pulse conditions."
    },
    "data_extraction": {
        "a": "| Distance from leading edge (cm) | Long-pulse thickness (nm) | Short-pulse thickness (nm) |\n|---------------------------------|---------------------------|----------------------------|\n| 1                               | ~78 \u00b1 5                   | ~66 \u00b1 5                    |\n| 2                               | ~76 \u00b1 5                   | ~64 \u00b1 5                    |\n| 3                               | ~72 \u00b1 5                   | ~63 \u00b1 5                    |\n| 4                               | ~68 \u00b1 5                   | ~60 \u00b1 5                    |"
    },
    "vqa": {
        "a": [
            {
                "question_type": "Process-Oriented",
                "questions": "How does the MeCpPtMe\u2083 pulse duration influence precursor transport and surface saturation along the gas-flow direction in figure?",
                "answer_type": "Paragraph",
                "answer": "Longer MeCpPtMe\u2083 pulses increase the total precursor dose delivered to the substrate, allowing surface saturation to be reached over a larger downstream distance before precursor depletion occurs. This leads to higher and more uniform film thickness along the gas-flow direction. Shorter pulses provide insufficient precursor flux, causing earlier depletion and reduced surface coverage downstream, which manifests as thinner films and a stronger spatial gradient."
            },
            {
                "question_type": "Comparative/Trend",
                "questions": "Comparing the two datasets in figure (a), which pulse condition shows a stronger thickness decay with distance from the leading edge?",
                "answer_type": "Factoid",
                "answer": "The short-pulse condition shows a stronger thickness decay."
            },
            {
                "question_type": "Structure-Property",
                "questions": "What film-growth property is implied by the consistently thicker films obtained using long precursor pulses across all measured positions?",
                "answer_type": "Paragraph",
                "answer": "The consistently greater thickness implies more complete surface saturation during each ALD cycle when long pulses are used. This suggests that the process is less transport-limited and that adsorption kinetics dominate over precursor delivery limitations, resulting in a higher effective growth per cycle across the substrate."
            },
            {
                "question_type": "Application/Performance",
                "questions": "How can the trends in figure (a) inform the design of ALD processes for large-area or high-aspect-ratio substrates?",
                "answer_type": "Paragraph",
                "answer": "The figure demonstrates that longer precursor pulses improve thickness uniformity by overcoming transport limitations. For large-area wafers or high-aspect-ratio features, pulse durations must be sufficiently long to ensure uniform precursor delivery throughout the structure. These insights guide pulse-time optimization to balance throughput against uniformity requirements in industrial ALD reactors."
            }
        ]
    },
    "bbox": {
        "a": {
            "x": 3,
            "y": 2,
            "width": 535,
            "height": 371
        }
    }
}

File: icdar2026-competition-data/train/atomic-layer-deposition/experimental-usecase/2/images/figure_4.json
{
    "sample_id": "atomic-layer-deposition/experimental-usecase/2/figure_4",
    "classification": {
        "a": "spectra chart",
        "b": "spectra chart"
    },
    "summarization": {
        "a": "Subfigure (a) shows the XRD 2\u03b8 scan of a ~110 nm Pt film, revealing strong (111) texturing with much weaker (200), (220), (311), and (222) reflections. The dominant (111) peak indicates preferential orientation commonly observed in ALD-grown FCC metals when grain coalescence and surface-energy minimization favor close-packed planes.",
        "b": "Subfigure (b) presents the rocking curve of the (111) reflection, exhibiting a broad FWHM of ~13\u00b0, which reflects substantial mosaic spread and limited long-range crystalline coherence. Together, the data indicate that while the ALD Pt film develops clear (111) texture, the crystalline domains remain moderately disordered or nanocrystalline in nature."
    },
    "data_extraction": {
        "a": "| 2\u03b8 peak position (\u00b0) | Assigned plane |\n|----------------------|----------------|\n| ~40.0                | (111)          |\n| ~46.2                | (200)          |\n| ~67.4                | (220)          |\n| ~81.2                | (311)          |\n| ~85.6                | (222)          |",
        "b": "| Parameter | Value      |\n|-----------|------------|\n| FWHM      | ~13\u00b0       |"
    },
    "vqa": {
        "b": [
            {
                "question_type": "Application/Performance",
                "question": "Why is understanding rocking-curve broadening in subfigure (b) important for applications that rely on ALD-grown platinum films?",
                "answer_type": "Paragraph",
                "answer": "Rocking-curve broadening reflects the angular distribution of crystallite orientations, which directly influences film conductivity, catalytic behavior, and mechanical stability. A broad FWHM indicates substantial misorientation and nanoscale disorder, potentially increasing electron scattering and altering active-site density in catalytic applications. For device integration, such information guides optimization of growth temperature, pulse sequencing, and nucleation strategies to achieve films with the crystallographic coherence required for consistent performance."
            }
        ],
        "a": [
            {
                "question_type": "Process-Oriented",
                "question": "How does the ALD growth process influence the strong (111) texture observed in subfigure (a)?",
                "answer_type": "Paragraph",
                "answer": "ALD conditions typically promote layer-by-layer growth governed by surface-mediated reaction kinetics. For FCC metals such as Pt, the (111) plane minimizes surface energy, making it the preferred orientation once initial nucleation islands begin to coalesce. As the film thickens, competitive grain growth amplifies this orientation, resulting in a dominant (111) peak in the XRD pattern. The self-limiting nature of ALD pulse chemistry stabilizes these early nuclei, enabling consistent (111)-textured growth across the substrate."
            },
            {
                "question_type": "Comparative/Trend",
                "question": "What major qualitative differences between the peaks in subfigure (a) indicate the film\u2019s degree of preferred orientation?",
                "answer_type": "List",
                "answer": "-The (111) peak exhibits significantly higher relative intensity compared to all other reflections.\n-Higher-order reflections (220), (311), and (222) are present but low in intensity.\n-The (200) reflection is visible but markedly weaker than (111), reinforcing the preferential alignment.\n-The overall pattern shows suppression of non-(111) reflections, consistent with strong texturing."
            },
            {
                "question_type": "Structure-Property",
                "question": "How might the observed crystallographic texture influence the electrical properties of the Pt film?",
                "answer_type": "Factoid",
                "answer": "(111)-textured Pt films often exhibit lower grain-boundary scattering and improved in-plane conductivity compared with randomly oriented films. However, significant mosaic spread may partially offset these benefits by introducing additional electron-scattering pathways."
            }
        ]
    },
    "bbox": {
        "a": {
            "x": 1,
            "y": 0,
            "width": 556,
            "height": 398
        },
        "b": {
            "x": 0,
            "y": 442,
            "width": 558,
            "height": 386
        }
    }
}

File: icdar2026-competition-data/train/atomic-layer-deposition/experimental-usecase/2/images/figure_5.json
{
    "sample_id": "atomic-layer-deposition/experimental-usecase/2/figure_5",
    "classification": {
        "a": "image panel",
        "b": "image panel"
    },
    "summarization": {
        "a": "Subfigure (a) shows the surface morphology of a ~50 nm ALD-grown Pt film, characterized by a dense population of small, bright Pt nanoparticles distributed across the substrate. The grains appear closely packed, indicating early coalescence but with significant nanoscale roughness remaining.",
        "b": "Subfigure (b) displays the morphology of a thicker ~110 nm Pt film, where the particles appear larger and more coalesced, consistent with grain growth through continued ALD cycling. The increased thickness promotes lateral grain expansion and partial merging, yielding a smoother but still nanostructured Pt layer. Together, the images illustrate the thickness-dependent evolution of Pt film morphology typical for ALD-grown noble metals."
    },
    "data_extraction": {
        "a": "",
        "b": ""
    },
    "vqa": {
        "b": [
            {
                "question_type": "Comparative/Trend",
                "questions": "What morphological differences are observed when comparing the 110 nm film in subfigure (b) with the 50 nm film in subfigure (a)?",
                "answer_type": "List",
                "answer": "-Larger Pt grains are present in subfigure (b), indicating extended coalescence.\n-The particle density visually decreases as grains merge with increasing thickness.\n-The surface appears smoother at the microscale in subfigure (b) than in (a).\n-Subfigure (a) shows more discrete, fine nanoparticles, while subfigure (b) shows more mature, merged grain structures."
            },
            {
                "question_type": "Structure-Property",
                "questions": "Which film property is most directly affected by the increased grain size and partial merging seen in the 110 nm film?",
                "answer_type": "Factoid",
                "answer": "Electrical conductivity, due to reduced electron scattering at grain boundaries."
            }
        ],
        "a": [
            {
                "question_type": "Process-Oriented",
                "questions": "How does increasing the number of ALD cycles affect the nanoparticle coalescence behavior observed in figure (a)?",
                "answer_type": "Paragraph",
                "answer": "During the early stages of Pt ALD, individual adsorption\u2013reduction events produce isolated nuclei that progressively grow laterally as cycles accumulate. With more cycles, precursor adsorption on existing Pt clusters becomes increasingly favorable, accelerating coalescence. Over time, these nuclei merge into larger grains, reducing the density of isolated particles and promoting film continuity. Subfigure (a) captures an intermediate stage where coalescence has begun but complete grain merging has not yet occurred."
            },
            {
                "question_type": "Application/Performance",
                "questions": "Why might the 50 nm morphology in subfigure (a) be preferred for catalytic applications compared with the 110 nm morphology in subfigure (b)?",
                "answer_type": "Paragraph",
                "answer": "The finer nanoparticle structure in the thinner film provides a higher surface-to-volume ratio and a larger density of exposed active sites, which can enhance catalytic activity. Although electrical connectivity may be lower, catalytic performance often benefits from high surface area rather than continuous film coverage."
            }
        ]
    },
    "bbox": {
        "a": {
            "x": 45,
            "y": -4,
            "width": 623,
            "height": 505
        },
        "b": {
            "x": 47,
            "y": 530,
            "width": 621,
            "height": 494
        }
    }
}
