Repository: sciknoworg/ALD-E-ImageMiner

## Train Data

The full competition dataset will be released **in batches according to the competition timeline**.

Each release will be announced via the Sci-ImageMiner [Google Group](https://groups.google.com/u/4/g/sci-imageminer/) and reflected on the [Important Dates page](https://sites.google.com/view/sci-imageminer/important-dates).

For task definitions and evaluation details, please refer to the [Task Description](https://sites.google.com/view/sci-imageminer/task-description) and [Task Evaluation Metrics](https://sites.google.com/view/sci-imageminer/task-evaluation-metrics) pages.

File: icdar2026-competition-data/train/atomic-layer-deposition/experimental-usecase/22/images/fig_4.json
{
    "sample_id": "atomic-layer-deposition/experimental-usecase/22/fig_4",
    "classification": {
        "a": "stacked spectra chart"
    },
    "summarization": {
        "a": "The figure displays X-ray diffraction patterns at various temperatures (350 \u00b0C, 325 \u00b0C, 300 \u00b0C, 275 \u00b0C, and 250 \u00b0C) showing peaks corresponding to specific crystal planes ( (111), (200), and (220) )."
    },
    "data_extraction": {
        "a": "| 2\u0398 | 350 \u00b0C | 325 \u00b0C | 300 \u00b0C | 275 \u00b0C | 250 \u00b0C |\n| --- | --- | --- | --- | --- | --- |\n| 25 | - | - | - | - | - |\n| 30 | - | - | - | - | - |\n| 35 | - | - | - | - | - |\n| 40 | peak at ~38\u00b0 | peak at ~38\u00b0 | peak at ~38\u00b0 | peak at ~38\u00b0 | peak at ~38\u00b0 |\n| 45 | peak at ~45\u00b0 | peak at ~45\u00b0 | peak at ~45\u00b0 | peak at ~45\u00b0 | peak at ~45\u00b0 |\n| 50 | - | - | - | - | - |\n| 55 | - | - | - | - | - |\n| 60 | - | - | - | - | - |\n| 65 | peak at ~66\u00b0 | peak at ~66\u00b0 | peak at ~66\u00b0 | peak at ~66\u00b0 | peak at ~66\u00b0 |\n| 70 | - | - | - | - | - |"
    },
    "vqa": {
        "a": [
            {
                "question_type": "Process-Oriented",
                "questions": "What type of diffractogram is shown in the figure?",
                "answer_type": "Factoid",
                "answer": "The grazing incidence X-ray diffraction (GIXRD) of the deposited films has been studied."
            },
            {
                "question_type": "Comparative/Trend",
                "questions": "How does the reflection of the LiF crystal planes change as the temperature increases?",
                "answer_type": "Factoid",
                "answer": "The same LiF crystal planes ( (111), (200), and (220)) can be observed in the figure, with a slightly different intensity for the (220) plane at different temperatures."
            },
            {
                "question_type": "Structure-Property",
                "questions": "At which temperature does the (200) plane exhibit the highest intensity?",
                "answer_type": "Factoid",
                "answer": "As the temperature increases, intensity of the (200) plane increases too. The highest intensity is observed at 350 \u00b0C."
            },
            {
                "question_type": "Application/Performance",
                "questions": "In what way does the temperature affect the presence of an impurity phase?",
                "answer_type": "Factoid",
                "answer": "No impurity phase has been observed for any of the temperatures studied."
            }
        ]
    },
    "bbox": {
        "a": {
            "x": 2,
            "y": 2,
            "width": 643,
            "height": 477
        }
    }
}

File: icdar2026-competition-data/train/atomic-layer-deposition/experimental-usecase/22/images/fig_5.json
{
    "sample_id": "atomic-layer-deposition/experimental-usecase/22/fig_5",
    "classification": {
        "a": "image panel",
        "b": "image panel",
        "c": "image panel",
        "d": "image panel",
        "e": "image panel"
    },
    "bbox": {
        "d": {
            "x": 657,
            "y": 469,
            "width": 614,
            "height": 469
        },
        "b": {
            "x": 647,
            "y": 0,
            "width": 619,
            "height": 467
        },
        "c": {
            "x": 6,
            "y": 466,
            "width": 647,
            "height": 474
        },
        "e": {
            "x": 321,
            "y": 252,
            "width": 637,
            "height": 474
        },
        "a": {
            "x": 6,
            "y": 0,
            "width": 637,
            "height": 456
        }
    }
}

File: icdar2026-competition-data/train/atomic-layer-deposition/experimental-usecase/22/images/fig_6.json
{
    "sample_id": "atomic-layer-deposition/experimental-usecase/22/fig_6",
    "classification": {
        "a": "image panel",
        "b": "image panel",
        "c": "image panel",
        "d": "image panel",
        "e": "image panel"
    },
    "bbox": {
        "d": {
            "x": 692,
            "y": 320,
            "width": 580,
            "height": 353
        },
        "b": {
            "x": 668,
            "y": 10,
            "width": 604,
            "height": 320
        },
        "c": {
            "x": 0,
            "y": 345,
            "width": 557,
            "height": 345
        },
        "e": {
            "x": 338,
            "y": 591,
            "width": 590,
            "height": 348
        },
        "a": {
            "x": 3,
            "y": 5,
            "width": 587,
            "height": 321
        }
    }
}

File: icdar2026-competition-data/train/atomic-layer-deposition/experimental-usecase/25/content.json (part 1 of 3)
[
    {
        "type": "text",
        "text": "$\\mathsf{Sn}_{1 - x}\\mathsf{Ge}_x\\mathsf{O}_y$  and  $\\mathsf{Zn}_{1 - x}\\mathsf{Ge}_x\\mathsf{O}_y$  by Atomic Layer Deposition\u2014Growth Dynamics, Film Properties, and Compositional Tuning for Charge Selective Transport in  $(\\mathsf{Ag},\\mathsf{Cu})(\\mathsf{In},\\mathsf{Ga})\\mathsf{Se}_2$  Solar Cells",
        "text_level": 1,
        "page_idx": 0
    },
    {
        "type": "text",
        "text": "Adam Hultqvist,\\* Jan Keller, Natalia M. Martin, Fredrik Larsson, and Tobias Tondahl",
        "page_idx": 0
    },
    {
        "type": "text",
        "text": "Cite This: ACS Appl. Energy Mater. 2023, 6, 9824- 9836",
        "page_idx": 0
    },
    {
        "type": "image",
        "img_path": "images/3f7815b3f9c158d3cab388748d7ef8c550b6735fc9d527a8214f21004dc411ba.jpg",
        "image_caption": [],
        "image_footnote": [],
        "page_idx": 0
    },
    {
        "type": "text",
        "text": "Read Online",
        "page_idx": 0
    },
    {
        "type": "text",
        "text": "ACCESS Metrics & More Article Recommendations Supporting Information",
        "page_idx": 0
    },
    {
        "type": "image",
        "img_path": "images/f0c41f11e9c5ab863fee1ff70b7d7442935b0ee8edf971cfbc7285ccc6107b34.jpg",
        "image_caption": [],
        "image_footnote": [],
        "page_idx": 0
    },
    {
        "type": "text",
        "text": "ABSTRACT: Two inorganic electron- selective layers (ESLs),  $\\mathrm{Sn}_{1 - x}\\mathrm{Ge}_x\\mathrm{O}_y$  (TGO) and  $\\mathrm{Zn}_{1 - x}\\mathrm{Ge}_x\\mathrm{O}_y$  (ZGO), were developed by using atomic layer deposition (ALD) with in situ quartz crystal monitoring. To ensure  $(\\mathrm{Ag},\\mathrm{Cu})(\\mathrm{In},\\mathrm{Ga})\\mathrm{Se}_2$  (ACIGS) solar cell compatibility, a  $120^{\\circ}\\mathrm{C}$  ALD process was developed for  $\\mathrm{GeO}_y$  using  $\\mathrm{Ge(N(CH_3)_2)_4}$  and  $\\mathrm{H}_2\\mathrm{O}$  as precursors. In the ALD supercycle approach, the  $\\mathrm{GeO}_y$  ALD cycle was interchanged with either  $\\mathrm{ZnO}$  or  $\\mathrm{SnO}_y$  cycles to deposit TGO and ZGO with varying conduction band positions  $(E_c)$ , respectively. The material properties were experimentally verified using X- ray photoelectron spectroscopy and optical absorption and by employing these films as ESLs in ACIGS solar cells. There, the open- circuit voltage initially increased as the Ge content of the TGO and ZGO films increased due to the ESL  $E_c$  simultaneously shifting up from the low position in  $\\mathrm{ZnO}$  or  $\\mathrm{SnO}_y$  to match the ACIGS  $E_c$ . As the Ge content increased further, the fill factor (FF) of these devices decreased since the ESL  $E_c$  became positioned significantly above the ACIGS  $E_c$ , forming an energy barrier as seen from ACIGS. As a result, the efficiency of the ACIGS solar cell peaked for an intermediate Ge content for both TGO and ZGO. Using good TGO and ZGO compositions in ACIGS solar cells gave efficiencies of up to 14.8 and  $17.0\\%$ , respectively, which were lower than the reference best cell efficiencies of up to  $19.5\\%$  for CdS and  $18.2\\%$  for  $\\mathrm{Zn}_{1 - x}\\mathrm{Sn}_x\\mathrm{O}_y$  (ZTO). ZGO was, however, able to shift its  $E_c$  further up than ZTO, making it a potent ESL for high- band- gap absorbers. Based on the results, we listed a few key properties that are required for a good ACIGS solar cell ESL and gave a few suggestions on how they are linked to the previous success of ZTO.",
        "page_idx": 0
    },
    {
        "type": "text",
        "text": "KEYWORDS: electron transport layer, buffer layer,  $(\\mathrm{Ag},\\mathrm{Cu})(\\mathrm{In},\\mathrm{Ga})\\mathrm{Se}_2$ , atomic layer deposition, photovoltaics",
        "page_idx": 0
    },
    {
        "type": "text",
        "text": "INTRODUCTION",
        "text_level": 1,
        "page_idx": 0
    },
    {
        "type": "text",
        "text": "Recently, atomic layer deposition (ALD) has been a vital tool for enabling the further development of monolithically integrated circuits.' Some key aspects of the deposition technique have been the conformal growth, the excellent thickness control, the possibility to create distinct interfaces, and the low deposition temperatures.2",
        "page_idx": 0
    },
    {
        "type": "text",
        "text": "These aspects have also been interesting for other ALD applications, such as solar cells. For mass- produced silicon solar cells, it has been crucial to make thin, conformal insulating films that electrically passivate contact surfaces. For the up- and- coming perovskite technologies, the conformality and the low deposition temperature that ALD enables have been used to create high- quality, transparent, and charge selective layers without damaging the perovskite beneath and, at the same time, preventing degradation through ion movement within the stack.4,5 Similarly, transparent electronselective layers (ESLs) have also been grown directly on",
        "page_idx": 0
    },
    {
        "type": "text",
        "text": "$\\mathrm{Cu}_2\\mathrm{ZnSn(S,Se)_4}$  (CZTS),  $(\\mathrm{Ag},\\mathrm{Cu})(\\mathrm{In},\\mathrm{Ga})\\mathrm{Se}_2$  (ACIGS), and SnS solar cell absorbers with excellent results due to the conformality, low deposition temperature, and low surface damage of the ALD process.6- 8",
        "page_idx": 0
    },
    {
        "type": "text",
        "text": "In addition, some of the studies on ACIGS utilized another ALD aspect, namely, the ability to accurately tune the composition of a material and thereby its properties. In these cases, a certain placement of the energy conduction band level  $(E_c)$  in the ESL was desired for optimal charge extraction from the ACIGS absorber and minimized interface recombination. In general, the studies first identified ALD processes for two",
        "page_idx": 0
    },
    {
        "type": "text",
        "text": "binary compounds with significant differences in the  $E_{c}$  placement. Then, an ALD supercycle was employed where cycles from the two binary processes were mixed with the idea that the resulting ternary compound had an  $E_{c}$  placement that depended on the mixing ratio. By varying the mixing ratio of the supercycle, optimal ESL  $E_{c}$  placements for the solar cell performance were identified for each of the ternary compounds  $\\mathrm{Zn(O,S),}^{9}$ $(\\mathrm{Zn,Mg})\\mathrm{O},^{10}$ $\\mathrm{Zn_{1 - x}Sn_xO_y}$ $(\\mathrm{ZTO})_{\\mathrm{y}}^{11}$ $\\mathrm{ZnIn_{x}S_{y}}^{12}$ $\\mathrm{ZnTiO},^{13}$ $\\mathrm{SnGaO}_x$  (TGAO),14 and  $\\mathrm{In}_2(\\mathrm{S},\\mathrm{O})_{3}$  15",
        "page_idx": 1
    },
    {
        "type": "text",
        "text": "In comparison to the common low- Ag content  $(10 - 20\\%)$  and low- Ga content  $(20 - 30\\%)$  ACIGS, several of the more recently emerging solar cell absorbers, such as halide perovskites, kesterites, or higher- band- gap chalcopyrites, have higher  $E_{c}$  placements.16,17 Initial results show that especially ZTO can clearly improve the open- circuit voltage  $(V_{\\mathrm{oc}})$  of these devices by shifting its  $E_{c}$  up.18- 21 However, since the  $E_{c}$  shift is limited in ZTO, it cannot match most of these absorbers'  $E_{c}$  fully; therefore, there is still room to further improve  $V_{\\mathrm{oc}}$  by shifting the ESL  $E_{c}$  further up.22 Thus, there has been a need to find other ESL options with this possibility.",
        "page_idx": 1
    },
    {
        "type": "text",
        "text": "With that in mind, we set out to make ESL compounds with high and adjustable  $E_{c}$  through an ALD supercycle scheme by first selecting  $\\mathrm{GeO_y}$  due to its high  $E_{c}$  placement and  $4 - 6\\mathrm{eV}$  energy band gap  $(E_{\\mathrm{g}})$  23,24 In order to adjust the  $E_{c}$  of the resulting ternary compound, we mixed the  $\\mathrm{GeO_y}$  process with either the  $\\mathrm{ZnO}$  or  $\\mathrm{SnO_y}$  process, both having lower  $E_{c}$  placements.22,24 Ideally, the resulting ternary  $\\mathrm{Zn_{1 - x}Ge_xO_y}$  (ZGO) and  $\\mathrm{Sn_{1 - x}Ge_xO_y}$  (TGO) compounds should have  $E_{c}$  positions that shift to higher energies as the Ge content of the compounds increases (Figure 1). Recently, this was shown for",
        "page_idx": 1
    },
    {
        "type": "image",
        "img_path": "images/figure_1.jpg",
        "image_caption": [
            "Figure 1. Estimated range of  $E_{c}$  and  $E_{\\mathrm{v}}$  positions as a function of the cation ratio in ZGO (blue) and TGO (red) films based on previous findings for the  $E_{c}$  and  $E_{\\mathrm{v}}$  positions of  $\\mathrm{ZnO}$ ,  $\\mathrm{SnO_y}$ , and  $\\mathrm{GeO_y}$  21-23"
        ],
        "image_footnote": [],
        "page_idx": 1
    },
    {
        "type": "text",
        "text": "TGO and ZGO ESLs grown at a high temperature,  $200^{\\circ}\\mathrm{C}$ , by ALD and chemical vapor deposition (CVD), respectively. When applied as ESLs in  $\\mathrm{SnS}$  and  $\\mathrm{Cu(In,Ga)Se_2}$  (CIGS) solar cells, respectively, the preliminary data showed that the device performance was indeed affected by the Ge content.8,25 To further investigate whether ZGO and TGO have the intended  $E_{c}$  trends and therefore can work as ESLs for temperature- sensitive absorbers such as ACIGS26 and perovskite,27 low- temperature  $(120^{\\circ}\\mathrm{C})$  ALD processes, using different precursors, were developed for  $\\mathrm{GeO_y}$ . ZGO and TGO were studied using in situ quartz crystal microbalance (QCM) monitoring. ZGO and TGO with varying Ge content films were also deposited on fused silica, and their morphological, compositional, optical, and electrical properties were analyzed by X- ray diffraction (XRF), X- ray fluorescence (XRF), X- ray reflectivity (XRR), X- ray photoelectron spectroscopy (XPS), four- point probing (4PP), scanning electron microscopy",
        "page_idx": 1
    },
    {
        "type": "text",
        "text": "(SEM), optical reflectance, and optical transmittance. The TGO and ZGO films were also used as ESLs in ACIGS solar cells to evaluate their ESL performance and their ability to match the absorber  $E_{c}$  by changing their Ge content. ACIGS absorbers were well suited for this initial ESL testing since the resulting solar cell performance is sensitive to the ESL  $E_{c}$  position and the absorber can be uniformly deposited over large areas. Additionally, TGO and ZGO were directly compared to ZTO, where all ESLs had similar  $E_{c}$  positions, explaining why the ZTO ESL usually showed good solar cell device performance. The results showed that the ALD ZGO and TGO compounds developed in this study are two very interesting ESL candidates for solar cell absorbers with high  $E_{c}$  positions and provided insight into why previously developed Zn- containing ESLs such as ZTO have worked so well for ACIGS solar cells.",
        "page_idx": 1
    },
    {
        "type": "text",
        "text": "EXPERIMENTAL SECTION",
        "text_level": 1,
        "page_idx": 1
    },
    {
        "type": "text",
        "text": "Atomic Layer Deposition and In Situ Analysis Using a Quartz Crystal Microbalance. The  $\\mathrm{SnO_y}$ ,  $\\mathrm{ZnO}$ ,  $\\mathrm{GeO_y}$ , ZGO, and TGO films were deposited using thermally activated ALD at a temperature of 120 or  $150^{\\circ}\\mathrm{C}$  in a Microchemistry F120 viscous flow reactor using  $\\mathrm{N}_2$  carrier gas  $(99.9999\\%)$ . Zn precursor  $\\mathrm{Zn(C_2H_5)_2}$  (diethylzinc, DEZ, AkzoNobel TCO grade) and O precursor  $\\mathrm{H}_2\\mathrm{O}$  (deionized water,  $18\\mathrm{M}\\Omega \\mathrm{cm}$ ) were effused into the reactor. Sn precursor  $\\mathrm{Sn(N(CH_3)_2)_4}$  (tetrakisdimethylamino- tin, TDMASn, SAFC research grade) and Ge precursor  $\\mathrm{Ge(N(CH_3)_2)_4}$  (tetrakisdimethylamino- germanium, TDMAGe, Pegasus) were heated to 40 and 45  $^\\circ \\mathrm{C}$ , respectively, in bubblers that use  $\\mathrm{N}_2$  to carry the precursor into the reactor. An ALD cycle of TDMAGe- pulse/  $\\mathrm{N}_2$ - purge/  $\\mathrm{H}_2\\mathrm{O}$ - pulse/  $\\mathrm{N}_2$ - purge was used to grow the  $\\mathrm{GeO_y}$  film. The two ternary compounds ZGO and TGO were grown using ALD supercycle schemes where the previously described  $\\mathrm{GeO_y}$  cycle was alternated with either the  $\\mathrm{ZnO}$  cycle, DEZ pulse/  $\\mathrm{N}_2$ - purge/  $\\mathrm{H}_2\\mathrm{O}$ - pulse/  $\\mathrm{N}_2$ - purge or the  $\\mathrm{SnO_y}$  cycle, TDMASn- pulse/  $\\mathrm{N}_2$ - purge/  $\\mathrm{H}_2\\mathrm{O}$ - pulse/  $\\mathrm{N}_2$ - purge. For all of these processes, the pulse and purge times were between 0.5 and  $16\\mathrm{s}$ ; see the Supporting Information (SI) for further details.",
        "page_idx": 1
    },
    {
        "type": "text",
        "text": "The QCM holder was custom- made for the F120 Microchemistry reactor to place the active QCM surface in the normal substrate position. Unpolished and AT cut QCM crystals optimized for  $120^{\\circ}\\mathrm{C}$  were used (Inficon 750- 1058- G10). The QCM signal was sent to an Inficon SQM 160 thin- film deposition monitor, where time to frequency output was recorded. The frequency shift was used to estimate the mass change per area through the Sauerbrey equation (eq 1), where  $f_{0}$  is the fundamental crystal resonance frequency, A is the active crystal resonator area,  $\\mu_0$  is the the density of quartz, and  $\\rho_0$  is the the shear modulus of quartz.28,29 The specific mass gain per cycle (MPC) was calculated using a previously developed MATLAB script.30",
        "page_idx": 1
    },
    {
        "type": "equation",
        "text": "\n$$\n\\Delta f = -\\frac{2f_0^2}{A\\sqrt{\\rho_0\\mu_0}}\\Delta m \\tag{1}\n$$\n",
        "text_format": "latex",
        "page_idx": 1
    },
    {
        "type": "text",
        "text": "Ex Situ Analysis. To investigate the material properties,  $30 - 70\\mathrm{nm}$  thick  $\\mathrm{GeO_y}$ , ZGO, and TGO films were deposited on fused silica (Table S1). At the same time, ACIGS absorbers were also included in the chamber to evaluate the films as ESLs in the  $\\mathrm{ZnO:Al / ZnO / ESL / ACIGS / Mo / soda}$  lime glass (SLG) solar cell stack.",
        "page_idx": 1
    },
    {
        "type": "text",
        "text": "The cation ratios  $\\mathrm{[Ge] / ([Ge] + [Zn])}$  and  $\\mathrm{[Ge] / ([Ge] + }$ $[\\mathrm{Sn}])$  of the films were determined by XRF (PANalytical Epsilon 5), where the signals from the  $\\mathrm{ZnK}\\alpha ,$  Ge  $\\mathrm{K}\\alpha ,$  and Sn  $\\mathrm{K}\\alpha$  peaks were collected and background- corrected for films grown on fused silica substrates. A  $\\mathrm{SrF}_2$  secondary target was used for  $\\mathrm{ZnK}\\alpha$  and Ge  $\\mathrm{K}\\alpha ,$  whereas a  $\\mathrm{BaF}_2$  secondary target was used for Sn K\u03b1. All XRF cation ratios were calibrated to Rutherford backscattering (RBS) measurements for the ZGO 0.26 and TGO 0.3 samples.",
        "page_idx": 2
    },
    {
        "type": "text",
        "text": "To maximize the signal from the films, an angle of incidence of  $0.3^{\\circ}$  i.e., close to the critical angle, was used for XRD GIXRD). The system (Philips X'Pert MRD) used Cu  $\\mathrm{K}\\alpha$  radiation with an X- ray mirror on the primary side and a  $0.27^{\\circ}$  parallel plate collimator on the detector side. The same system was used for XRR, except that the optics was changed to also use a matching divergence slit on the primary side and a  $0.09^{\\circ}$  parallel plate collimator on the detector side. The XRR curves were fitted with the X'Pert reflectivity program.",
        "page_idx": 2
    },
    {
        "type": "text",
        "text": "Transmittance and reflectance data for the films were measured using a spectrophotometer (Lambda 900, PerkinElmer) equipped with an integrating sphere. The absorption coefficient was calculated from the measured transmittance and reflectance and the film thickness measured by XRR.31",
        "page_idx": 2
    },
    {
        "type": "text",
        "text": "Sheet resistance  $(R_{\\square})$  for the films was measured by a 4PP instrument (CMT- SR2000N, Advanced Instrument Technology). Using  $R_{\\square}$  and the thickness,  $t_{\\mathrm{film}}$  determined from XRR, the film resistivity,  $\\rho_{j}$  was estimated from  $\\rho = R_{\\square}\\cdot t_{\\mathrm{film}}$",
        "page_idx": 2
    },
    {
        "type": "text",
        "text": "XPS measurements were carried out by employing a PHI Quantera II scanning XPS microprobe with monochromated Al K\u03b1 (1486.6 eV) and a beam diameter of  $100\\mu \\mathrm{m}$ . A pass energy of  $55\\mathrm{eV}$  with dwell times of  $0.05\\mathrm{s}$  point was used to collect the valence band spectra. The samples were exposed to air during sample transfer and had a small carbon surface contamination observed on all samples. To minimize charging during measurements, charge neutralization has been employed, which led to very similar core level peak positions for an individual sample after  $\\sim 40$  min of measurement time.",
        "page_idx": 2
    },
    {
        "type": "text",
        "text": "Microstructural imaging was performed by SEM employing Zeiss LEO 1550 and Zeiss LEO 1530 microscopes using  $3\\mathrm{keV}$  acceleration voltage,  $10~\\mu \\mathrm{A}$  current, and an in- lens detector.",
        "page_idx": 2
    },
    {
        "type": "text",
        "text": "Fabrication and Analysis of Solar Cells. The solar cell devices used a ZnO:Al/ZnO/ESL/ACIGS/Mo/SLG stack and had a total area of  $0.05\\mathrm{cm}^2$ . An SEM micrograph of the full solar cell stack can be found in the SI (Figure S1). Both the sputtered Mo and the coevaporated ACIGS were deposited at Solibro Research AB. For the ZGO series, the ACIGS was left as deposited before storage, whereas it underwent an RbF postdeposition treatment and received a  $21\\mathrm{nm}$  CdS capping layer prior to storage for the TGO and comparison series. For the ZGO and TGO series, the ACIGS compositions were determined by XRF to be  $(\\mathrm{Ag + Cu}) / (\\mathrm{In + Ga}) = 0.86$  and  $0.84,\\mathrm{Ga / (In + Ga)} = 0.28$  and 0.27, and  $\\mathrm{Ag / (Ag + Cu)} = 0.19$  and 0.19. The ACIGS film thicknesses were  $2.2\\mu \\mathrm{m}$  in both cases. Right before the ALD deposition, the ACIGS was taken out of storage and etched for  $1\\mathrm{min}$  in HCl  $(2\\mathrm{M})$  to clean the surface and to remove the RbF/CdS capping stack present on it for the TGO series. For reference,  $50\\mathrm{nm}$  CdS was also deposited on one of the samples of each series instead of the ALD film by using an established chemical bath process (CBD). The  $\\mathrm{ZnO:Al / ZnO}$  stack was radio frequency (RF)- sputtered onto the ESL following an established process. Finally, the cells were defined by using mechanical scribing of the  $\\mathrm{ZnO:Al / ZnO / ESL / ACIGS}$  substack. As a result, all cells shared the Mo film as their bottom contact but had individual  $\\mathrm{ZnO:Al}$  top contacts.",
        "page_idx": 2
    },
    {
        "type": "text",
        "text": "",
        "page_idx": 2
    },
    {
        "type": "text",
        "text": "Current density- voltage  $(J - V)$  measurements were performed using scans, which went from negative to positive bias with a speed of  $400\\mathrm{mV / s}$  and a step size of  $5\\mathrm{mV}$ . In the setup, the substrates were kept at  $25^{\\circ}C$  using a Peltier element. A halogen lamp (FHS 300W 82 V GX 5.3, Osram) calibrated to give the same current density as the air mass (AM) 1.5 spectrum for a Si- reference cell (Hamamatsu S1337- 66BR, Hamamatsu Photonics K.K.) was used as the light source. External quantum efficiency (EQE) was measured by a home- built system using a Xe lamp, a monochromator, a signal chopper for the light path to the cell, and a lock- in amplifier for the electric signal readout from the solar cell.",
        "page_idx": 2
    },
    {
        "type": "text",
        "text": "RESULTS AND DISCUSSION",
        "text_level": 1,
        "page_idx": 2
    },
    {
        "type": "text",
        "text": "ALD Growth Dynamics. The  $\\mathrm{GeO}_y$  ALD process was developed at a deposition temperature of  $120^{\\circ}C$  to make it compatible with the previously established  $\\mathrm{SnO}_y$  and  $\\mathrm{ZnO}$  processes and with ACIGS- based solar cells. From analyzing QCM data, see the SI for further details, the pulse and purge times of the  $\\mathrm{GeO}_y$  ALD cycle, TDMAGe/  $\\mathrm{N}_2$  purge/  $\\mathrm{H}_2\\mathrm{O} / \\mathrm{N}_2$  purge, were chosen to be  $1 / 2 / 4 / 4\\mathrm{s}$ , respectively. While not giving a fully saturated reaction, the  $\\mathrm{H}_2\\mathrm{O}$  pulse length was chosen to be  $4\\mathrm{s}$  as a tradeoff between the reaction fully saturating and the processing time (Figure S2a). To ensure a uniform coating over the entire  $5\\times 5\\mathrm{cm}^2$  deposition zone, the  $\\mathrm{N}_2$  purge times were also set to be 2 and  $4\\mathrm{s}$  following the TDMAGe and  $\\mathrm{H}_2\\mathrm{O}$  pulses, respectively, rather than  $1\\mathrm{s}$ , which the centrally placed QCM suggested to be long enough.",
        "page_idx": 2
    },
    {
        "type": "text",
        "text": "The  $\\mathrm{GeO}_y$  process was interchanged with a previously established  $\\mathrm{SnO}_y$  process through an ALD supercycle scheme to create a TGO deposition process. The pulse and purge dynamics were analyzed using QCM and a  $\\mathrm{Ge / (Ge + Sn)}$  pulse ratio of 0.5 or alternating every other  $\\mathrm{SnO}_y$  subcycle with a  $\\mathrm{GeO}_y$  subcycle (Figure S2b). Based on this, pulse and purge times of  $1 / 2 / 1 / 2:1 / 2 / 1 / 2$  s were chosen for the  $\\mathrm{SnO}_y$  subcycle, TDMASn/  $\\mathrm{N}_2$  purge/  $\\mathrm{H}_2\\mathrm{O} / \\mathrm{N}_2$  purge: TDMAGe/  $\\mathrm{N}_2$  purge/  $\\mathrm{H}_2\\mathrm{O} / \\mathrm{N}_2$  purge, and the  $\\mathrm{GeO}_y$  subcycle, TDMAGe/  $\\mathrm{N}_2$  purge/  $\\mathrm{H}_2\\mathrm{O} / \\mathrm{N}_2$  purge, respectively (see the SI for further details). Figure 2a and Table 1 show that the measured RBS/XRF [Ge]/([Ge] + [Sn]) cation ratio, x- value, for TGO films on fused silica is just a bit lower than the ALD  $\\mathrm{Ge / (Ge + Sn)}$  pulse ratio. The measured growth per cycle (GPC) for these films decreases as the pulse ratio increases (Figure 2b and Table S2). This trend appears almost as a linear combination of the lower GPC  $\\mathrm{GeO}_y$  subcycle and the larger GPC  $\\mathrm{SnO}_y$  subcycle. Both the trend in the cation ratio and the trend in GPC are also supported by QCM data (see the SI for details) and suggest that the  $\\mathrm{SnO}_y$  and  $\\mathrm{GeO}_y$  subcycles affect each other only to a minor extent. This results in an easy and predictable ALD process for TGO.",
        "page_idx": 2
    },
    {
        "type": "text",
        "text": "The ZGO processes used a similar supercycle scheme to TGO, where  $\\mathrm{ZnO}$  subcycles from a previously established process were interchanged with  $\\mathrm{GeO}_y$  subcycles. By alternating every  $\\mathrm{ZnO}$  subcycle with a  $\\mathrm{GeO}_y$  subcycle, using a  $\\mathrm{Ge / (Ge + Zn)}$  pulse ratio of 0.5, the pulse and purge times were investigated and chosen to be  $1 / 2 / 1 / 4$  and  $1 / 2 / 1 / 4$  s for the  $\\mathrm{ZnO}$  subcycle,  $\\mathrm{DEZ / N}_2$  purge/  $\\mathrm{H}_2\\mathrm{O} / \\mathrm{N}_2$  purge, and the  $\\mathrm{GeO}_y$  subscyle, TDMAGe/  $\\mathrm{N}_2$  purge/  $\\mathrm{H}_2\\mathrm{O} / \\mathrm{N}_2$  purge, respectively (see the SI for details). Varying the  $\\mathrm{Ge / (Ge + Zn)}$  pulse ratio of the ALD process varied the XRF/RBS [Ge]/([Ge] +",
        "page_idx": 2
    },
    {
        "type": "image",
        "img_path": "images/figure_2.jpg",
        "image_caption": [
            "Figure 2. (a) Cation ratio measured by XRF/RBS for TGO and ZGO films in Table 1 as a function of the pulse ratio of the supercycle process. (b) GPC measured by XRR for the TGO and ZGO films (Table S2)."
        ],
        "image_footnote": [],
        "page_idx": 3
    },
    {
        "type": "text",
        "text": "$\\left[\\mathrm{Zn}\\right]$  cation ratio, the  $x$ - value, measured for films on fused silica, but the film cation ratio severely lags behind the ALD pulse ratio (Figure 2a and Table 1). Figure 2b and Table S2 show that the GPC for these films decreased for an increasing Ge pulse ratio of the ALD ZGO process, even to such an extent that it became substantially lower than for the binary  $\\mathrm{GeO}_y$  and  $\\mathrm{ZnO}$  processes. The QCM data in the SI also showed that the MPC for each  $\\mathrm{GeO}_y$  or  $\\mathrm{ZnO}$  subcycle decreased in the ternary ZGO process. All of these trends suggest that the  $\\mathrm{GeO}_y$  and  $\\mathrm{ZnO}$  subcycles were not fully compatible with each other due to unfavorable surface conditions, which results in a harder- to- control ALD process.",
        "page_idx": 3
    },
    {
        "type": "text",
        "text": "An interruption experiment was performed to further understand the dynamics of the inhibition seen when mixing  $\\mathrm{ZnO}$  and  $\\mathrm{GeO}_y$  subcycles into ZGO supercycles. A  $\\mathrm{ZnO}$  process was interrupted after 200 cycles with one cycle of  $\\mathrm{GeO}_y$  before continuing with another 200 cycles of  $\\mathrm{ZnO}$ . Similarly, an alternate experiment with 200 cycles of  $\\mathrm{GeO}_y$  interrupted by one cycle of  $\\mathrm{ZnO}$  before continuing with 200 cycles of  $\\mathrm{GeO}_y$  was also performed. Figure 3 shows the",
        "page_idx": 3
    },
    {
        "type": "image",
        "img_path": "images/figure_3.jpg",
        "image_caption": [
            "Figure 3. MPC for 400 ALD cycles of either  $\\mathrm{ZnO}$  (red diamonds) or  $\\mathrm{GeO}_y$  (blue squares). The deposition of  $\\mathrm{ZnO}$  was interrupted after 200 cycles by performing a single  $\\mathrm{GeO}_y$  cycle before depositing another 200 cycles of  $\\mathrm{ZnO}$ . Similarly, the deposition of  $\\mathrm{GeO}_y$  was interrupted after 200 cycles by performing a single  $\\mathrm{ZnO}$  cycle before depositing another 200 cycles of  $\\mathrm{GeO}_y$ ."
        ],
        "image_footnote": [],
        "page_idx": 3
    },
    {
        "type": "text",
        "text": "resulting MPC of the two interruption experiments. Only a minor transient in MPC was seen after the  $\\mathrm{ZnO}$  process was interrupted with a single  $\\mathrm{GeO}_y$  cycle. In contrast, when the  $\\mathrm{GeO}_y$  process was interrupted by a single  $\\mathrm{ZnO}$  cycle, the MPC was lowered for more than 100 consecutive  $\\mathrm{GeO}_y$  cycles. Based on this interruption experiment and the general trends in GPC and MPC for the ZGO process, we speculate that exposing the  $\\mathrm{GeO}_y$  surface to DEZ poisons a significant amount of  $\\mathrm{s}^*$ - GeOH reaction sites by binding  $\\mathrm{C}_2\\mathrm{H}_5$  directly to Ge. We further speculate that the direct bond between Ge and  $\\mathrm{C}_2\\mathrm{H}_5$  is strong enough to prevent its reaction with  $\\mathrm{H}_2\\mathrm{O}$  in subsequent cycles at this deposition temperature of  $120^{\\circ}\\mathrm{C}$ , which is relatively low compared to previously published ALD  $\\mathrm{GeO}_y$  processes. The implication of this for the ZGO supercycle processes would be that the more the  $\\mathrm{GeO}_y$  cycles used in a",
        "page_idx": 3
    },
    {
        "type": "table",
        "img_path": "images/17a92640ed821399af0a7bf6745a09a245cfeb1e18708076d178c67d96fbe851.jpg",
        "table_caption": [
            "Table 1. Relation between the Study Identification (ID), the Name of the Compound, the ALD Supercycle Pulse Ratio, and the XRF/RBS Cation Ratio"
        ],
        "table_footnote": [],
        "table_body": "<table><tr><td>study ID</td><td>compound</td><td>XRF/RBS cation ratio, x, [Ge]/[(Ge] + [Sn or Zn])</td><td>ALD pulse ratio, Ge/(Ge + (Sn or Zn))</td></tr><tr><td>SnOy</td><td>SnOy</td><td>0</td><td>0</td></tr><tr><td>TGO 0.065</td><td>Sn0.935Ge0.065Oy</td><td>0.065</td><td>0.10</td></tr><tr><td>TGO 0.077</td><td>Sn0.923Ge0.077Oy</td><td>0.077</td><td>0.13</td></tr><tr><td>TGO 0.10</td><td>Sn0.90Ge0.10Oy</td><td>0.10</td><td>0.17</td></tr><tr><td>TGO 0.16</td><td>Sn0.85Ge0.16Oy</td><td>0.16</td><td>0.25</td></tr><tr><td>TGO 0.30</td><td>Sn0.70Ge0.30Oy</td><td>0.30</td><td>0.50</td></tr><tr><td>GeOy</td><td>GeOy</td><td>1</td><td>1</td></tr><tr><td>ZnO</td><td>ZnO</td><td>0</td><td>0</td></tr><tr><td>ZGO 0.032</td><td>Zn0.968Ge0.032Oy</td><td>0.032</td><td>0.50</td></tr><tr><td>ZGO 0.12</td><td>Zn0.88Ge0.12Oy</td><td>0.12</td><td>0.75</td></tr><tr><td>ZGO 0.19</td><td>Zn0.81Ge0.19Oy</td><td>0.19</td><td>0.83</td></tr><tr><td>ZGO 0.26</td><td>Zn0.74Ge0.26Oy</td><td>0.26</td><td>0.88</td></tr><tr><td>ZGO 0.32</td><td>Zn0.68Ge0.32Oy</td><td>0.32</td><td>0.90</td></tr><tr><td>ZGO 0.37</td><td>Zn0.63Ge0.37Oy</td><td>0.37</td><td>0.92</td></tr><tr><td>GeOy</td><td>GeOy</td><td>1</td><td>1</td></tr></table>",
        "page_idx": 3
    },
    {
        "type": "text",
        "text": "row, the more the  $\\mathrm{Ge - OH}$  on the surface and the more the reaction sites end up being poisoned during the DEZ exposure. As a result, the GPC would decrease as the amount of  $\\mathrm{GeO}_y$  cycles in the ZGO supercycle increases.",
        "page_idx": 4
    },
    {
        "type": "text",
        "text": "Film Properties. The  $\\mathrm{GeO}_y$  film had a resistivity value of more than  $0.26\\Omega \\mathrm{m}$ , the upper limit of the 4PP for a  $26~\\mathrm{nm}$  film, and appears amorphous in grazing incidence X- ray diffraction (GI- XRD) diffractograms (Figure 4). These proper ties are similar to  $\\mathrm{GaO}_y$  and  $\\mathrm{SnO}_y$  grown by ALD at the same temperature using metal- organic precursors with the same dimethylamine (DMA) ligand.11,39 No optical absorption was detected for  $\\mathrm{GeO}_y$  below  $6.2\\mathrm{eV}$ , which was the setup limit. The valence band  $(E_{\\mathrm{v}})$  spectrum recorded for  $\\mathrm{GeO}_y$  as shown in Figure 5, indicates a shift of the  $E_{\\mathrm{v}}$  for  $\\mathrm{GeO}_y$  toward higher binding energies compared to those for  $\\mathrm{ZnO}$  and  $\\mathrm{SnO}_y$  representing a shift away from the Fermi level  $(E_{\\mathrm{F}})$ .",
        "page_idx": 4
    },
    {
        "type": "image",
        "img_path": "images/figure_4.jpg",
        "image_caption": [
            "Figure 4. GI-XRD diffractograms of (a) TGO, and (b) ZGO films deposited on fused silica as a function of the cation ratio,  $x$ ."
        ],
        "image_footnote": [],
        "page_idx": 4
    },
    {
        "type": "text",
        "text": "",
        "page_idx": 4
    },
    {
        "type": "text",
        "text": "All of the  $35 - 38\\mathrm{nm}$  thick ternary TGO films had resistivity values of more than  $0.38\\Omega \\mathrm{m}$ , which is the upper limit of the 4PP for  $38~\\mathrm{nm}$  thick films. The GI- XRD diffractograms (Figure 4a) showed an amorphous morphology for the  $\\mathrm{SnO}_y$  and TGO 0.30 films. It is not surprising to see that TGO 0.3 was both resistive and X- ray amorphous, given that its growth consists of subcycles of  $\\mathrm{SnO}_y$  and  $\\mathrm{GeO}_y$  that also share these properties. Similarly, the SEM cross- sectional micrographs of  $\\mathrm{ZnO:Al / }$ $\\mathrm{ZnO / TGO / ACIGS}$  stacks (Figure 7) showed no indication of crystallinity for  $\\mathrm{SnO}_y$  and TGO 0.10. As the films were amorphous, an indirect  $E_{\\mathrm{g}}$  model40 was used to determine the optical band gap of the TGO films (Figure 6a). Figure 6a and Table S2 show that the  $E_{\\mathrm{g}}$  slowly increased as the cation ratio increased. In contrast, the measured XPS  $E_{\\mathrm{v}}$  spectra (Figure 5a) were similar to large tails for all of the measured TGO films, even for the  $\\mathrm{SnO}_y$ . This would suggest that the  $E_{\\mathrm{v}}$  position at the sample surface is very similar for the investigated TGO samples. It cannot, however, be excluded that the  $E_{\\mathrm{v}}$  position may vary in the bulk of the samples. To facilitate the relative comparison between samples and exclude charging effects, the binding energy scale was aligned to the C 1s peak of adventitious carbon at  $285.0\\mathrm{eV}$ . This also resulted in an energy scale alignment of the shallow core levels for the TGO sample series. Assuming that the  $E_{\\mathrm{v}}$  of the surface is representable for the bulk and that the electronic and optical  $E_{\\mathrm{g}}$  are identical, the increasing  $E_{\\mathrm{g}}$  and the identical  $E_{\\mathrm{v}}$  position suggest that  $E_{\\mathrm{c}}$  shifts upward as the Ge content of the films increases. A schematic summary of the band trends is shown in Figure 8a, where the positions with regard to ACIGS are roughly estimated from the optically measured  $E_{\\mathrm{g}}$  and XPS  $E_{\\mathrm{v}}$  shifts measured in this study and the previously published band",
        "page_idx": 4
    },
    {
        "type": "image",
        "img_path": "images/figure_5.jpg",
        "image_caption": [
            "Figure 5. XPS  $E_{\\mathrm{v}}$  spectra of the investigated (a) TGO and (b) ZGO films deposited on fused silica with varying cation ratios,  $x$ ."
        ],
        "image_footnote": [],
        "page_idx": 4
    },
    {
        "type": "image",
        "img_path": "images/figure_6.jpg",
        "image_caption": [
            "Figure 6. Optical absorption as a function of the cation ratio,  $x_{i}$  of a TGO and  $(\\hat{1})$  ZGO films deposited on fused silica."
        ],
        "image_footnote": [],
        "page_idx": 4
    },
    {
        "type": "text",
        "text": "",
        "page_idx": 4
    },
    {
        "type": "image",
        "img_path": "images/figure_7.jpg",
        "image_caption": [
            "Figure 7. SEM micrographs of the  $\\mathrm{ZnO:Al / ZnO / ESL / ACIGS}$  stacks, where the ESL is (a)  $\\mathrm{ZnO}$ , (b) ZGO 0.12, (c) ZGO 0.33, (d)  $\\mathrm{SnO}_{y}$ , and (e) TGO 0.10. The scale bar represents  $200~\\mathrm{nm}$  in (a) and (b) and  $100~\\mathrm{nm}$  in (c)\u2013(e). (f) Schematic illustration of the  $\\mathrm{ZnO:Al / ZnO / ESL / ACIGS}$  stack."
        ],
        "image_footnote": [],
        "page_idx": 5
    },
    {
        "type": "text",
        "text": "position for the  $\\mathrm{SnO}_{y} / \\mathrm{CIGS}$  interface and ACIGS (eqs S1 and S2). The TGO sample set also showed a noteworthy correlation between the large tailing observed in the optical absorption and XPS  $E_{\\mathrm{v}}$  spectra, the high resistivity, and the amorphous nature of these films. Compared to the previous study using a high- temperature ALD process, the films in this study are similar in terms of being amorphous, showing tails in the optical absorption and an increasing  $E_{\\mathrm{c}}$  position with increasing Ge content, but are substantially more resistive. In the previous study, the resistivity was found to increase with increasing the Ge content as it reduced the O vacancies. We note that our films are made at lower temperatures with a different precursor selection, which perhaps results in more impurities within the film that could potentially occupy the O vacancy sites and thereby increase the resistivity of the film.",
        "page_idx": 5
    },
    {
        "type": "text",
