Repository: sciknoworg/ALD-E-ImageMiner

## Train Data

The full competition dataset will be released **in batches according to the competition timeline**.

Each release will be announced via the Sci-ImageMiner [Google Group](https://groups.google.com/u/4/g/sci-imageminer/) and reflected on the [Important Dates page](https://sites.google.com/view/sci-imageminer/important-dates).

For task definitions and evaluation details, please refer to the [Task Description](https://sites.google.com/view/sci-imageminer/task-description) and [Task Evaluation Metrics](https://sites.google.com/view/sci-imageminer/task-evaluation-metrics) pages.

File: icdar2026-competition-data/train/atomic-layer-deposition/experimental-usecase/25/images/f0c41f11e9c5ab863fee1ff70b7d7442935b0ee8edf971cfbc7285ccc6107b34.json
{
    "sample_id": "atomic-layer-deposition/experimental-usecase/25/f0c41f11e9c5ab863fee1ff70b7d7442935b0ee8edf971cfbc7285ccc6107b34",
    "classification": {
        "a": "reaction scheme",
        "b": "line chart",
        "c": "line chart"
    },
    "summarization": {
        "a": "A reaction scheme illustrating the synthesis of Sn1-xGexOy or Zn1-xGexOy Electron Selective Layer (ESL) by ALD",
        "b": "A line chart showing the optical absorption of Ge doped electron selective layer as a function of energy",
        "c": "A line chart depicting the solar cell efficiency of Sn1-xGexOy and Zn1-xGexOy as a function of Ge content of ESL."
    },
    "data_extraction": {
        "a": "| Process Step                          | Description                                      |\n|--------------------------------------|--------------------------------------------------|\n| Precursors                           | Ge(N(CH\u2083)\u2082)\u2084 and Sn(N(CH\u2083)\u2082)\u2084 or Zn(C\u2082H\u2085)\u2082      |\n| Reactant                             | H\u2082O                                             |\n| Deposited Layer                      | Sn\u2081\u208b\u2093Ge\u2093O\u1d67 or Zn\u2081\u208b\u2093Ge\u2093O\u1d67 (Electron Selective Layer, ESL) |\n| Substrate                            | (Ag, Cu)(In, Ga)Se\u2082                             |\n| Method                               | Atomic Layer Deposition (ALD) Supercycle        |",
        "b": "| Ge Content in ESL | Optical Absorption Shift |\n|--------------------|---------------------------|\n| Low               | Lower absorption edge     |\n| High              | Higher absorption edge    |",
        "c": "| Ge Content in ESL | Sn\u2081\u208b\u2093Ge\u2093O\u1d67 Efficiency | Zn\u2081\u208b\u2093Ge\u2093O\u1d67 Efficiency |\n|--------------------|--------------------------|--------------------------|\n| Low               | Moderate                | Low                      |\n| Medium            | Peak                    | Increasing               |\n| High              | Decline                 | Peak                     |"
    },
    "vqa": {
        "a": [
            {
                "question_type": "Process-Oriented",
                "questions": "How is the ternary Ge based materials developed by ALD?",
                "answer_type": "Paragraph",
                "answer": "In the ALD supercycle approach, the GeOy ALD cycle was interchanged with either ZnO or SnOy cycles to deposit TGO and ZGO with varying conduction\nband positions (Ec), respectively"
            }
        ],
        "b": [
            {
                "question_type": "Structure-Property",
                "questions": "Does Ge content change the optical absorption?",
                "answer_type": "Yes/No",
                "answer": "Yes"
            }
        ],
        "c": [
            {
                "question_type": "Process-Oriented",
                "questions": "How is the ALD based ESL made compatible for solar cell application?",
                "answer_type": "Paragraph",
                "answer": "To ensure (Ag,Cu)(In,Ga)Se2 (ACIGS) solar cell compatibility, a 120 \u00b0C ALD process was developed for GeOy using Ge(N(CH3)2)4 and H2O as precursors."
            },
            {
                "question_type": "Application/Performance",
                "questions": "How did the ALD based ESL fare in device performance?",
                "answer_type": "Paragraph",
                "answer": "The open-circuit voltage initially increased as the Ge content of the TGO and ZGO films increased due to the ESL Ec simultaneously shifting up from the low position in ZnO or SnOy to match the ACIGS Ec. As the Ge content increased further, the fill factor (FF) of these devices decreased since the ESL Ec became positioned significantly above the ACIGS Ec, forming an energy barrier as seen from ACIGS. As a result, the efficiency of the ACIGS solar cell peaked for an intermediate Ge content for both TGO and ZGO"
            }
        ]
    },
    "bbox": {
        "c": {
            "x": 603,
            "y": 17,
            "width": 234,
            "height": 233
        },
        "b": {
            "x": 312,
            "y": 13,
            "width": 287,
            "height": 240
        },
        "a": {
            "x": 5,
            "y": 10,
            "width": 306,
            "height": 244
        }
    }
}

File: icdar2026-competition-data/train/atomic-layer-deposition/experimental-usecase/25/images/figure_1.json
{
    "sample_id": "atomic-layer-deposition/experimental-usecase/25/figure_1",
    "classification": {
        "a": "band diagram"
    },
    "summarization": {
        "a": "The band diagram shows the energy levels of ZnO, SnOy, Zn1-xGexOy (ZGO), and Sn1-xGexOy (TGO) materials plotted against the cation ratio, x."
    },
    "data_extraction": {
        "a": "| Material                | Conduction Band (E_c) [eV] | Valence Band (E_v) [eV] |\n|-------------------------|-----------------------------|---------------------------|\n| ZnO                    | -4.5                        | -7.5                      |\n| SnO_y                  | -4.8                        | -8.0                      |\n| ZGO (Zn\u2081\u208b\u2093Ge\u2093O_y)      | -4.5 \u2192 -4.0 (as x \u2192 1)      | -7.5 \u2192 -8.5 (as x \u2192 1)    |\n| TGO (Sn\u2081\u208b\u2093Ge\u2093O_y)      | -4.8 \u2192 -4.0 (as x \u2192 1)      | -8.0 \u2192 -8.8 (as x \u2192 1)    |\n| GeO_y                  | -4.0                        | -8.8                      |"
    },
    "vqa": {
        "a": [
            {
                "question_type": "Application/Performance",
                "questions": "How was Ge chosen to be doped with SnOy and ZnO?",
                "answer_type": "Paragraph",
                "answer": "To make ESL compounds with high and adjustable Ec through an ALD supercycle scheme by first selecting GeOy due to its high Ec placement and 4\u22126 eV\nenergy band gap (Eg). In order to adjust the Ec of the resulting ternary compound, we mixed the GeOy process with either the ZnO or SnOy process, both having lower Ec placements."
            },
            {
                "question_type": "Structure-Property",
                "questions": "How is the conduction band expected to shift with Ge content?",
                "answer_type": "Paragraph",
                "answer": "Ideally, the resulting ternary Zn1\u2212xGexOy (ZGO) and Sn1\u2212xGexOy (TGO) compounds should have Ec positions that shift to higher energies as the Ge content of the compounds increases"
            },
            {
                "question_type": "Application/Performance",
                "questions": "What are some common ternary materials used as electron selective layers (ESL)?",
                "answer_type": "List",
                "answer": "ESL Ec placements for the solar cell performance were identified for each of the ternary compounds\n1. Zn(O,S),\n2. (Zn,Mg)O\n3.  Zn1\u2212xSnxOy (ZTO)\n4. ZnInxSy\n5. ZnTiO\n6. SnGaOx (TGAO)\n7. In2(S,O)3"
            },
            {
                "question_type": "Process-Oriented",
                "questions": "What are the requirements of ESL?",
                "answer_type": "Factoid",
                "answer": "Certain placement of the energy conduction band level (Ec) in the ESL was desired for optimal charge extraction from the ACIGS absorber and minimized interface recombination."
            }
        ]
    },
    "bbox": {
        "a": {
            "x": 2,
            "y": 1,
            "width": 397,
            "height": 303
        }
    }
}

File: icdar2026-competition-data/train/atomic-layer-deposition/experimental-usecase/25/images/figure_10.json
{
    "sample_id": "atomic-layer-deposition/experimental-usecase/25/figure_10",
    "classification": {
        "a": "multiple line chart"
    },
    "summarization": {
        "a": "The PV characteristics is illustrated in the chart where the current density (in mA/cm\u00b2) is plotted as a function of bias voltage (in V) for various materials, including TGO 0.077, TGO 0.077 TMA, TGO 0.077 ZnS, ZGO 0.32, ZTO 0.20, and CdS."
    },
    "data_extraction": {
        "a": "| Bias (V) | TGO 0.077 | TGO 0.077 TMA | TGO 0.077 ZnS | ZGO 0.32 | ZTO 0.20 | CdS |\n|----------|-----------|---------------|---------------|----------|----------|-----|\n| -0.5     | -35       | -35           | -35           | -35      | -35      | -35 |\n| 0.0      | 0         | 0             | 0             | 0        | 0        | 0   |\n| 0.3      | 0         | 0             | 0             | 0        | 0        | 0   |\n| 0.5      | 10        | 12            | 8             | 6        | 5        | 4   |\n| 0.6      | 20        | 22            | 18            | 15       | 12       | 10  |\n| 0.7      | 30        | 32            | 28            | 25       | 22       | 18  |\n| 0.8      | 38        | 40            | 36            | 32       | 30       | 25  |\n| 0.9      | 40        | 42            | 40            | 36       | 34       | 28  |\n| 1.0      | 40        | 42            | 40            | 36       | 34       | 28  |"
    },
    "vqa": {
        "a": [
            {
                "question_type": "Application/Performance",
                "questions": "Which ESL between TGO and ZGO gives the highest Voc?",
                "answer_type": "Factoid",
                "answer": "ZGO 0.32 with a Voc of 704 \u00b1 8 mV. The solar cells with ZGO 0.32 ESLs had almost the same Voc as those with ZTO 0.2 but, on average, worse FF."
            },
            {
                "question_type": "Comparative/Trend",
                "questions": "How did the TGO ESL perform?",
                "answer_type": "Paragraph",
                "answer": "The TGO 0.077 ESL clearly gave lower Voc and FF compared to the ZnO or Cd-containing alternatives, just like in a previous study on TGAO ESL."
            },
            {
                "question_type": "Structure-Property",
                "questions": "Did the doped devices show any collection losses?",
                "answer_type": "Paragraph",
                "answer": "Aside from the blue losses in EQE for the devices with 2.4 eV Eg CdS, all of the solar cells showed good collection with some variation in the interference peak positions due to the difference in their ZnO:Al/ZnO/ESL stack thicknesses"
            },
            {
                "question_type": "Process-Oriented",
                "questions": "What distinguished TGO and ZGO ALD based ESL?",
                "answer_type": "Paragraph",
                "answer": "One thing that clearly distinguishes the TGO process from the more successful ALD ESL is that it does not contain Zn or its very reactive precursor DEZ. In the first test, the initial ALD conditions of Zn-containing ESLs were therefore mimicked by using three ALD cycles of ZnS (DEZ and H2S) before\ncontinuing on with a TGO 0.077 ESL. The resulting JV data for these solar cells show that Voc improved to values comparable to using ZGO 0.32 ESL."
            }
        ]
    },
    "bbox": {
        "a": {
            "x": 2,
            "y": 3,
            "width": 500,
            "height": 346
        }
    }
}

File: icdar2026-competition-data/train/atomic-layer-deposition/experimental-usecase/25/images/figure_2.json
{
    "sample_id": "atomic-layer-deposition/experimental-usecase/25/figure_2",
    "classification": {
        "a": "multiple line chart",
        "b": "multiple line chart"
    },
    "summarization": {
        "a": "The line chart shows the relationship between pulse ratio and cation ratio measured from RBF/XPS for TGO and ZGO.",
        "b": "The line chart illustrates the growth per cycle against pulse ratio for TGO and ZGO."
    },
    "data_extraction": {
        "a": "| Pulse Ratio Ge/(Ge + Sn or Zn) | Cation Ratio (TGO) | Cation Ratio (ZGO) |\n|--------------------------------|---------------------|---------------------|\n| 0.0                            | 0.00               | 0.00               |\n| 0.1                            | 0.08               | 0.02               |\n| 0.2                            | 0.15               | 0.03               |\n| 0.4                            | 0.30               | 0.05               |\n| 0.6                            | 0.45               | 0.10               |\n| 0.8                            | 0.70               | 0.40               |\n| 1.0                            | 1.00               | 1.00               |",
        "b": "| Pulse Ratio Ge/(Ge + Sn or Zn) | Growth per Cycle (TGO) [\u00c5/cycle] | Growth per Cycle (ZGO) [\u00c5/cycle] |\n|--------------------------------|-----------------------------------|-----------------------------------|\n| 0.0                            | 1.10                              | 2.00                              |\n| 0.1                            | 1.05                              | 1.80                              |\n| 0.2                            | 1.00                              | 1.60                              |\n| 0.4                            | 0.95                              | 1.40                              |\n| 0.6                            | 0.90                              | 1.20                              |\n| 0.8                            | 0.85                              | 1.00                              |\n| 1.0                            | 0.80                              | 0.80                              |"
    },
    "vqa": {
        "b": [
            {
                "question_type": "Process-Oriented",
                "questions": "How are the GPC of the ZGO films as a function of pulse ratio?",
                "answer_type": "Paragraph",
                "answer": "The GPC for these films decreased for an increasing Ge pulse ratio of the ALD ZGO process, even to such an extent that it became substantially lower than  for the binary GeOy and ZnO processes. The QCM data in the SI also showed that the MPC for each GeOy or ZnO subcycle decreased in the ternary ZGO process. All of these trends suggest that the GeOy and ZnO subcycles were not fully compatible with each other due to unfavorable surface conditions."
            },
            {
                "question_type": "Process-Oriented",
                "questions": "How does SnOy and GeOy subcycles affect each other in the growth of TGO?",
                "answer_type": "Paragraph",
                "answer": "The measured RBS/XRF [Ge]/([Ge] + [Sn]) cation ratio, x-value, for TGO films on fused silica is just a bit lower than the ALD Ge/(Ge + Sn) pulse ratio. The measured growth per cycle (GPC) for these films decreases as the pulse ratio increases (b) . This trend appears almost as a linear combination of the lower GPC GeOy subcycle and the larger GPC SnOy subcycle. Both the trend in the cation ratio and the trend in GPC are also supported by QCM data suggest that the SnOy and GeOy subcycles affect each other only to a minor extent."
            }
        ],
        "a": [
            {
                "question_type": "Process-Oriented",
                "questions": "Are the compositions of the films, the cation ratio same as the pulse ratio?",
                "answer_type": "Yes/No",
                "answer": "No"
            },
            {
                "question_type": "Structure-Property",
                "questions": "How did the cation ratio varied with pulse ratio for ZGO films?",
                "answer_type": "Paragraph",
                "answer": "Varying the Ge/(Ge + Zn) pulse ratio of the ALD process varied the XRF/RBS [Ge]/([Ge] +[Zn]) cation ratio, the x-value, measured for films on fused\nsilica, but the film cation ratio severely lags behind the ALD pulse ratio"
            }
        ]
    },
    "bbox": {
        "b": {
            "x": 2,
            "y": 366,
            "width": 504,
            "height": 352
        },
        "a": {
            "x": 0,
            "y": 0,
            "width": 507,
            "height": 364
        }
    }
}

File: icdar2026-competition-data/train/atomic-layer-deposition/experimental-usecase/25/images/figure_3.json
{
    "sample_id": "atomic-layer-deposition/experimental-usecase/25/figure_3",
    "classification": {
        "a": "multiple line chart"
    },
    "summarization": {
        "a": "The figure plots the mass per cycle (MPC) during 400 ALD cycles for ZnO and GeO\u2093 films. Each deposition was interrupted after 200 cycles by inserting a single cycle of the opposite material, creating ZnO/GeO\u2093/ZnO and GeO\u2093/ZnO/GeO\u2093 sequences"
    },
    "data_extraction": {
        "a": "| Cycle Number | ZnO / 1 cycle GeO\u2093 / ZnO (ng/cm\u00b2) | GeO\u2093 / 1 cycle ZnO / GeO\u2093 (ng/cm\u00b2) |\n|--------------|------------------------------------|--------------------------------------|\n| 0            | 140                                | 20                                   |\n| 50           | 145                                | 22                                   |\n| 100          | 147                                | 23                                   |\n| 150          | 148                                | 24                                   |\n| 200 (Interruption) | 150            | 50                                   |\n| 250          | 152                                | 24                                   |\n| 300          | 153                                | 25                                   |\n| 350          | 155                                | 26                                   |\n| 400          | 158                                | 27                                   |"
    },
    "vqa": {
        "a": [
            {
                "question_type": "Process-Oriented",
                "question": "What is an interruption experiment?",
                "answer_type": "Paragraph",
                "answer": "The deposition of ZnO was interrupted after 200 cycles by performing a single GeOy cycle before depositing another 200 cycles of ZnO. Similarly, the deposition of GeOy was interrupted after 200 cycles by performing a single ZnO cycle before depositing another 200 cycles of GeOy. As one continuous process is interrupted, this is called an interruption experiment"
            },
            {
                "question_type": "Process-Oriented",
                "question": "What is the use of interruption experiment?",
                "answer_type": "Factoid",
                "answer": "An interruption experiment was performed to further understand the dynamics of the inhibition seen when mixing ZnO and GeOy subcycles into ZGO supercycles"
            },
            {
                "question_type": "Comparative/Trend",
                "question": "How did the MPC change during the two interruption experiments?",
                "answer_type": "List",
                "answer": "1. Only a minor transient in MPC was seen after the ZnO process was interrupted with a single GeOy cycle.\n 2. In contrast, when the GeOy process was interrupted by a single ZnO cycle, the MPC was lowered for more than 100 consecutive GeOy cycles."
            },
            {
                "question_type": "Process-Oriented",
                "question": "What is the implication of the trend observed in the interruption experiment over the supercycle?",
                "answer_type": "Paragraph",
                "answer": "The implication of this for the ZGO supercycle processes would be that the more the GeOy cycles used in a row, the more the Ge\u2212OH on the surface and the more the reaction sites end up being poisoned during the DEZ exposure. As a result, the GPC would decrease as the amount of GeOy cycles in the ZGO supercycle increases."
            }
        ]
    },
    "bbox": {
        "a": {
            "x": 0,
            "y": 0,
            "width": 501,
            "height": 349
        }
    }
}

File: icdar2026-competition-data/train/atomic-layer-deposition/experimental-usecase/25/images/figure_4.json
{
    "sample_id": "atomic-layer-deposition/experimental-usecase/25/figure_4",
    "classification": {
        "a": "stacked spectra chart",
        "b": "stacked spectra chart"
    },
    "summarization": {
        "a": "The figure shows GI-XRD diffractograms, log intensity against 2\u03b8 for different values of x, cation ratio of  Ge doped tin oxide TGO",
        "b": "The figure shows GI-XRD diffractograms, log intensity against 2\u03b8 for different values of x, cation ratio of  Ge doped Zinc oxide ZGO"
    },
    "data_extraction": {
        "a": "| 2\u03b8 (\u00b0) | x = 1 | x = 0.30 | x = 0 |\n|--------|-------|----------|-------|\n| 30\u201335  | Broad | Broad    | Broad |\n| 40\u201345  | Broad | Broad    | Broad |\n| 50\u201355  | Broad | Broad    | Broad |\n| 60\u201365  | Broad | Broad    | Broad |\n| 70\u201375  | Broad | Broad    | Broad |",
        "b": "| 2\u03b8 (\u00b0) | x = 1 | x = 0.37 | x = 0.32 | x = 0.26 | x = 0.19 | x = 0.12 | x = 0.032 | x = 0 |\n|--------|-------|----------|----------|----------|----------|----------|-----------|-------|\n| ~31.8  | -     | -        | -        | -        | -        | \u2713        | \u2713         | \u2713     |\n| ~34.4  | -     | -        | -        | -        | -        | \u2713        | \u2713         | \u2713     |\n| ~36.2  | -     | -        | -        | -        | -        | \u2713        | \u2713         | \u2713     |\n| ~47.5  | -     | -        | -        | -        | -        | \u2713        | \u2713         | \u2713     |\n| ~56.6  | -     | -        | -        | -        | -        | \u2713        | \u2713         | \u2713     |\n| ~62.8  | -     | -        | -        | -        | -        | \u2713        | \u2713         | \u2713     |"
    },
    "vqa": {
        "b": [
            {
                "question_type": "Structure-Property",
                "questions": "How does doping influence the crystallinity of ZGO?",
                "answer_type": "Paragraph",
                "answer": "From GI-XRD, the low-Ge content ZGO films had wurtzite ZnO peaks that gradually weakened as the amount of Ge was increased (b). Increasing the Ge content further gave X-ray amorphous films"
            },
            {
                "question_type": "Process-Oriented",
                "questions": "Where all the films examined, deposited on crystalline silicon substrate?",
                "answer_type": "Yes/No",
                "answer": "No. Fused silica."
            }
        ],
        "a": [
            {
                "question_type": "Process-Oriented",
                "questions": "How is the structure of ALD GeOy?",
                "answer_type": "Paragraph",
                "answer": "GeOy appears amorphous in grazing incidence X-ray diffraction (GI-XRD) diffractograms similar to GaOy and SnOy grown by ALD at the same temperature using metal\u2212organic precursors with the same dimethylamine (DMA) ligand"
            },
            {
                "question_type": "Structure-Property",
                "questions": "Why is the amorphous nature of TGO not surprising?",
                "answer_type": "Paragraph",
                "answer": "The GI-XRD diffractograms (a) showed an amorphous morphology for the SnOy and TGO  0.30 films. It is not surprising to see that TGO 0.3 was both resistive and X-ray amorphous, given that its growth consists of subcycles of SnOy and GeOy that also share these properties"
            }
        ]
    },
    "bbox": {
        "b": {
            "x": 2,
            "y": 366,
            "width": 506,
            "height": 341
        },
        "a": {
            "x": 0,
            "y": 3,
            "width": 504,
            "height": 349
        }
    }
}

File: icdar2026-competition-data/train/atomic-layer-deposition/experimental-usecase/25/images/figure_5.json
{
    "sample_id": "atomic-layer-deposition/experimental-usecase/25/figure_5",
    "classification": {
        "a": "multiple line chart",
        "b": "multiple line chart"
    },
    "summarization": {
        "a": "The figure show svalence band XPS Ev spectra as a function of binding energy for  Ge doped Tin oxide, TGO.",
        "b": "The figure show svalence band XPS Ev spectra as a function of binding energy for  Ge doped Zinc oxide, ZGO."
    },
    "data_extraction": {
        "a": "| Binding Energy (eV) | x = 1   | x = 0.30 | x = 0.16 | x = 0.077 | x = 0   |\n|----------------------|---------|----------|----------|-----------|---------|\n| 10                  | 300     | 280      | 270      | 260       | 250     |\n| 8                   | 320     | 300      | 290      | 280       | 270     |\n| 6                   | 280     | 260      | 250      | 240       | 230     |\n| 4                   | 180     | 160      | 150      | 140       | 130     |\n| 2                   | 80      | 70       | 60       | 55        | 50      |\n| 0                   | 20      | 15       | 10       | 8         | 5       |",
        "b": "| Binding Energy (eV) | x = 1   | x = 0.37 | x = 0.32 | x = 0.19 | x = 0.032 | x = 0   |\n|----------------------|---------|----------|----------|----------|-----------|---------|\n| 10                  | 300     | 600      | 600      | 600      | 600       | 600     |\n| 8                   | 320     | 450      | 520      | 500      | 330       | 580     |\n| 6                   | 280     | 400      | 460      | 440      | 310       | 520     |\n| 4                   | 150     | 220      | 250      | 230      | 180       | 280     |\n| 2                   | 50      | 70       | 80       | 75       | 60        | 90      |\n| 0                   | 10      | 12       | 15       | 18       | 15        | 20      |"
    },
    "vqa": {
        "b": [
            {
                "question_type": "Structure-Property",
                "question": "How does addition of Ge influence the valence band of ZGO?",
                "answer_type": "Paragraph",
                "answer": "The measured XPS Ev spectra indicated small differences between the ZGO sample series with the addition of Ge (b). Similar to the TGO sample series, the binding energy scale has been aligned to the C 1s peak at 285 eV to facilitate comparison between the samples and to exclude any charging effects.  Increasing the Ge content, the Ev at the surface of the samples seems to shift slightly toward higher binding energies."
            },
            {
                "question_type": "Process-Oriented",
                "question": "All the spectra binding energy scale are aligned to the C 1s peak at 285 eV for ease of comparison",
                "answer_type": "Yes/No",
                "answer": "Yes"
            }
        ],
        "a": [
            {
                "question_type": "Structure-Property",
                "question": "How does the valence band of GeOy compare to that of ZnO and SnOy?",
                "answer_type": "Paragraph",
                "answer": "The valence band (Ev) spectrum recorded for GeOy, as shown image, indicates a shift of the Ev for GeOy toward higher binding energies compared to those for ZnO and SnOy, representing a shift away from the Fermi level (EF)."
            },
            {
                "question_type": "Structure-Property",
                "question": "How does the valence band of TGO change due to doping?",
                "answer_type": "Paragraph",
                "answer": "The measured XPS Ev spectra (a) were similar to large tails for all of the measured TGO films, even for the SnOy. This would suggest that the Ev position at  the sample surface is very similar for the investigated TGO samples. It cannot, however, be excluded that the Ev position may vary in the bulk of the  samples. To facilitate the relative comparison between samples and exclude charging effects, the binding energy scale was aligned to the C 1s peak of adventitious carbon at 285.0 eV. This also resulted in an energy scale alignment of the shallow core levels for the TGO sample series. Assuming that the Ev of the surface is representable for the bulk and that the electronic and optical Eg\u2019s are identical, the increasing Eg and the identical Ev position suggest that Ec shifts upward as the Ge content of the films increases"
            }
        ]
    },
    "bbox": {
        "b": {
            "x": 2,
            "y": 343,
            "width": 448,
            "height": 329
        },
        "a": {
            "x": 2,
            "y": 3,
            "width": 445,
            "height": 337
        }
    }
}

File: icdar2026-competition-data/train/atomic-layer-deposition/experimental-usecase/25/images/figure_6.json
{
    "sample_id": "atomic-layer-deposition/experimental-usecase/25/figure_6",
    "classification": {
        "a": "multiple line chart",
        "b": "multiple line chart"
    },
    "summarization": {
        "a": "The figure shows tauc plot for TGO at various GeOx concentrations.",
        "b": "The figure shows tauc plot for ZGO at various GeOx concentrations."
    },
    "data_extraction": {
        "a": "| E (eV) | x = 0% | x = 6.5% | x = 7.7% | x = 10% | x = 16% | x = 30% |\n|--------|--------|----------|----------|---------|---------|---------|\n| 3.0    | 1000   | 800      | 700      | 600     | 500     | 200     |\n| 3.5    | 2500   | 2200     | 2100     | 1900    | 1700    | 800     |\n| 4.0    | 4000   | 3700     | 3500     | 3300    | 3000    | 1500    |\n| 4.5    | 5500   | 5200     | 5000     | 4700    | 4300    | 2200    |\n| 5.0    | 6000   | 5800     | 5600     | 5300    | 4900    | 2800    |",
        "b": "| E (eV) | x = 0% | x = 3.2% | x = 12% | x = 19% | x = 32% | x = 37% |\n|--------|--------|----------|---------|---------|---------|---------|\n| 3.0    | 800    | 600      | 400     | 300     | 200     | 100     |\n| 3.5    | 2200   | 1900     | 1600    | 1400    | 1000    | 700     |\n| 4.0    | 3700   | 3400     | 3000    | 2700    | 2200    | 1800    |\n| 4.5    | 5200   | 4900     | 4500    | 4100    | 3500    | 3000    |\n| 5.0    | 6000   | 5800     | 5400    | 5000    | 4400    | 3800    |"
    },
    "vqa": {
        "b": [
            {
                "question_type": "Structure-Property",
                "questions": "For ZGO films, how did the bandgap vary?",
                "answer_type": "Paragraph",
                "answer": "Eg increased as the ZGO cation ratio increased. The ZnO was found to be able to incorporate small amounts of Ge into the wurtzite lattice and thereby\nincrease both conductivity and Eg, while larger amounts led to a high resistivity and worse crystal quality"
            },
            {
                "question_type": "Structure-Property",
                "questions": "What are the maximum values of Eg obtained?",
                "answer_type": "List",
                "answer": "1. For maximum doping of TGO 0.30, Eg = 3.5 eV\n2. For ZGO, ZGO 0.32 gives 4.11 eV and \n3. ZGO 0.32, Eg = 4.49 eV"
            }
        ],
        "a": [
            {
                "question_type": "Structure-Property",
                "questions": "An indirect model was used for estimating the bandgap of both ZGO and TGO films?",
                "answer_type": "Yes/No",
                "answer": "Yes"
            },
            {
                "question_type": "Structure-Property",
                "questions": "How does the bandgap vary with cation ratio of TGO?",
                "answer_type": "Factoid",
                "answer": "The bandgap Eg slowly increased as the cation ratio increased"
            }
        ]
    },
    "bbox": {
        "b": {
            "x": 0,
            "y": 301,
            "width": 448,
            "height": 348
        },
        "a": {
            "x": 0,
            "y": 1,
            "width": 446,
            "height": 302
        }
    }
}

File: icdar2026-competition-data/train/atomic-layer-deposition/experimental-usecase/25/images/figure_7.json
{
    "sample_id": "atomic-layer-deposition/experimental-usecase/25/figure_7",
    "classification": {
        "a": "image panel",
        "b": "image panel",
        "c": "image panel",
        "d": "image panel",
        "e": "image panel",
        "f": "device structure diagram"
    },
    "bbox": {
        "d": {
            "x": 8,
            "y": 197,
            "width": 277,
            "height": 183
        },
        "b": {
            "x": 285,
            "y": 6,
            "width": 278,
            "height": 188
        },
        "c": {
            "x": 565,
            "y": 5,
            "width": 274,
            "height": 187
        },
        "e": {
            "x": 285,
            "y": 196,
            "width": 278,
            "height": 184
        },
        "f": {
            "x": 563,
            "y": 196,
            "width": 277,
            "height": 186
        },
        "a": {
            "x": 9,
            "y": 8,
            "width": 276,
            "height": 184
        }
    }
}

File: icdar2026-competition-data/train/atomic-layer-deposition/experimental-usecase/25/images/figure_8.json
{
    "sample_id": "atomic-layer-deposition/experimental-usecase/25/figure_8",
    "classification": {
        "a": "conceptual diagram",
        "b": "conceptual diagram"
    },
    "summarization": {
        "a": "The line chart shows the energy difference between conduction bands and valence bands of ACIGS and TGO materials as a function of TGO cation ratio.",
        "b": "The line chart illustrates the energy difference between conduction bands and valence bands of ACIGS and ZGO materials as a function of ZGO cation ratio."
    },
    "data_extraction": {
        "a": "| TGO cation ratio (x) | E_c (TGO) [eV] | E_v (TGO) [eV] | E_c (ACIGS) [eV] | E_v (ACIGS) [eV] |\n|-----------------------|-----------------|-----------------|-------------------|-------------------|\n| 0.00                   | +0.2            | -3.0            | 0.0               | -1.0              |\n| 0.10                   | +0.3            | -3.0            | 0.0               | -1.0              |\n| 0.20 (FF loss) | +0.4            | -3.0            | 0.0               | -1.0              |\n| 0.30                   | +0.6            | -3.0            | 0.0               | -1.0              |",
        "b": "| ZGO cation ratio (x) | E_c (ZGO) [eV] | E_v (ZGO) [eV] | E_c (ACIGS) [eV] | E_v (ACIGS) [eV] |\n|-----------------------|-----------------|-----------------|-------------------|-------------------|\n| 0.00                 | +0.2            | -3.5            | 0.0               | -1.0              |\n| 0.10                 | +0.3            | -3.6            | 0.0               | -1.0              |\n| 0.20                 | +0.4            | -3.7            | 0.0               | -1.0              |\n| 0.30 (FF loss) | +0.5            | -3.8            | 0.0               | -1.0              |\n| 0.40                 | +0.6            | -4.0            | 0.0               | -1.0              |"
    },
    "vqa": {
        "b": [
            {
                "question_type": "Process-Oriented",
                "questions": "How are the conduction and valence band energies estimated?",
                "answer_type": "Factoid",
                "answer": "The estimations are based on the optical absorption and the XPS Ev spectra from this study and from the SnOy/CIGS, and ZnO/CIGS band offset and ACIGS band position data from previous studies"
            },
            {
                "question_type": "Process-Oriented",
                "questions": "How was the bandgap determined for ZGO?",
                "answer_type": "Paragraph",
                "answer": "While the low-cation-ratio ZGO films likely have direct Eg, there was a transition toward X-ray amorphous films for higher cation ratios, which are likely\nto give them indirect Eg. For simplicity, all of the Eg values of ZGO were therefore estimated using an indirect Eg model."
            }
        ],
        "a": [
            {
                "question_type": "Application/Performance",
                "questions": "At what cation ratio do the ACIGS solar cells start showing FF losses ?",
                "answer_type": "List",
                "answer": "1. For ZGO, FF losses occur at a cation ratio of 0.32\n2. For TGO, FF losses occur at a cation ratio of 0.16"
            },
            {
                "question_type": "Structure-Property",
                "questions": "How does Ge content influence the band energies of TGO?",
                "answer_type": "Paragraph",
                "answer": "The TGO sample set also showed a noteworthy correlation between the large tailing observed in the optical absorption and XPS Ev spectra, the high resistivity, and the amorphous nature of these films. Compared to the previous study using a high-temperature ALD process, the films in this\nstudy are similar in terms of being amorphous, showing tails in the optical absorption and an increasing Ec position with increasing Ge content."
            }
        ]
    },
    "bbox": {
        "b": {
            "x": 0,
            "y": 363,
            "width": 506,
            "height": 330
        },
        "a": {
            "x": 1,
            "y": 1,
            "width": 504,
            "height": 355
        }
    }
}
