Repository: sciknoworg/ALD-E-ImageMiner

## Train Data

The full competition dataset will be released **in batches according to the competition timeline**.

Each release will be announced via the Sci-ImageMiner [Google Group](https://groups.google.com/u/4/g/sci-imageminer/) and reflected on the [Important Dates page](https://sites.google.com/view/sci-imageminer/important-dates).

For task definitions and evaluation details, please refer to the [Task Description](https://sites.google.com/view/sci-imageminer/task-description) and [Task Evaluation Metrics](https://sites.google.com/view/sci-imageminer/task-evaluation-metrics) pages.

File: icdar2026-competition-data/train/atomic-layer-deposition/experimental-usecase/26/images/figure_4.json
{
    "sample_id": "atomic-layer-deposition/experimental-usecase/26/figure_4",
    "classification": {
        "a": "multiple scatter plot"
    },
    "summarization": {
        "a": "The line chart shows the growth rate (\u00c5/cycle) of SnO\u2082 and In\u2082O\u2083 as a function of ALD cycles. The SnO\u2082 growth rate exhibits periodic dips, while the In\u2082O\u2083 growth remains relatively steady with minor fluctuations."
    },
    "data_extraction": {
        "a": "| ALD Cycles | SnO\u2082 | In\u2082O\u2083 |\n|---|---|---|\n| 0 | 1.15 | 1.15 |\n| 5 | 1.20 | 1.20 |\n| 10 | 1.10 | 1.10 |\n| 15 | 1.25 | 1.25 |\n| 20 | 1.30 | 1.30 |\n| 25 | 1.20 | 1.20 |\n| 30 | 1.10 | 1.10 |\n| 35 | 1.25 | 1.25 |\n| 40 | 1.30 | 1.30 |"
    },
    "vqa": {
        "a": [
            {
                "question_type": "Comparative/Trend",
                "question": "How do the growth rate trends of SnO\u2082 and In\u2082O\u2083 compare across ALD cycles?",
                "answer_type": "Paragraph",
                "answer": "SnO\u2082 shows sharp dips at regular intervals, suggesting a periodic change, while In\u2082O\u2083 growth rate remains relatively stable."
            },
            {
                "question_type": "Structure-Property",
                "question": "Which material shows periodic drops in growth rate over ALD cycles?",
                "answer_type": "Factoid",
                "answer": "SnO\u2082"
            },
            {
                "question_type": "Application/Performance",
                "question": "What might these trends in growth rate indicate about SnO\u2082 and In\u2082O\u2083 behaviour?",
                "answer_type": "List",
                "answer": "SnO\u2082 growth may be affected by precursor pulsing or surface saturation ,In\u2082O\u2083 growth is more consistent, Useful for tuning multilayer structures."
            },
            {
                "question_type": "Process-Oriented",
                "question": "Is there a noticeable difference in growth behavior between SnO\u2082 and In\u2082O\u2083?",
                "answer_type": "Yes/No",
                "answer": "Yes"
            }
        ]
    },
    "bbox": {
        "a": {
            "x": 0,
            "y": 0,
            "width": 575,
            "height": 583
        }
    }
}

File: icdar2026-competition-data/train/atomic-layer-deposition/experimental-usecase/26/images/figure_5.json
{
    "sample_id": "atomic-layer-deposition/experimental-usecase/26/figure_5",
    "classification": {
        "a": "bar chart",
        "b": "bar chart"
    },
    "summarization": {
        "a": "The bar chart shows the increasing intensity of the m=66 signal (C\u2085H\u2086) over time during repeated SnO\u2082 ALD cycles.",
        "b": "The bar chart shows the fluctuating m=48 signal (ozone) intensity over time, with signal decay after each pulse."
    },
    "data_extraction": {
        "a": "| Time (s) | m=66 Signal (AU) | m=48 Signal (AU) |\n|----------|------------------|------------------|\n| 0        | 0                | 0                |\n| 100      | 2                | 2                |\n| 200      | 4                | 3                |\n| 300      | 6                | 5                |\n| 400      | 9                | 6                |\n| 500      | 12               | 7                |\n| 600      | 15               | 3                |\n| 700      | 13               | 2                |\n| 800      | 14               | 1                |\n| 900      | 15               | 0                |\n| 1000     | 14               | 0                |\n| 1100     | 0                | 0                |"
    },
    "vqa": {
        "b": [
            {
                "question_type": "Application/Performance",
                "question": "What might these mass spectrometry signals indicate about the ALD process?",
                "answer_type": "List",
                "answer": "Precursor injection timing , Byproduct removal, Reaction step resolution"
            }
        ],
        "a": [
            {
                "question_type": "Comparative/Trend",
                "question": "How do the signal trends of cyclopentadiene and ozone compare over time?",
                "answer_type": "Paragraph",
                "answer": "Cyclopentadiene signal increases with each cycle, while ozone shows decaying or pulsed signals that drop off more quickly."
            },
            {
                "question_type": "Structure-Property",
                "question": "Does the SnO\u2082 cycling affect the mass spectrometry signal intensities?",
                "answer_type": "Yes/No",
                "answer": "Yes"
            },
            {
                "question_type": "Process-Oriented",
                "question": "What mass signals are tracked in this figure?",
                "answer_type": "Factoid",
                "answer": "m=66 (cyclopentadiene), m=48 (ozone)"
            }
        ]
    },
    "bbox": {
        "a": {
            "x": 9,
            "y": 0,
            "width": 557,
            "height": 575
        },
        "b": {
            "x": 591,
            "y": 12,
            "width": 556,
            "height": 565
        }
    }
}

File: icdar2026-competition-data/train/atomic-layer-deposition/experimental-usecase/26/images/figure_9.json
{
    "sample_id": "atomic-layer-deposition/experimental-usecase/26/figure_9",
    "classification": {
        "a": "scatter plot"
    },
    "summarization": {
        "a": "The chart shows that optical transmission increases with a higher percentage of Sn cycles, rising steeply at first before plateauing around 92%"
    },
    "data_extraction": {
        "a": "| % of Sn Cycles | Optical Transmission (%) |\n|----------------|--------------------------|\n| 0              | 80                       |\n| 1              | 82                       |\n| 3              | 87                       |\n| 5              | 88                       |\n| 10             | 92                       |\n| 15             | 92                       |"
    },
    "vqa": {
        "a": [
            {
                "question_type": "Comparative/Trend",
                "question": "How does optical transmission change as the percentage of Sn cycles increases?",
                "answer_type": "Paragraph",
                "answer": "As the percentage of Sn cycles increases, the optical transmission initially rises sharply. This rapid improvement occurs up to approximately 5\u201310% Sn cycles, indicating a significant enhancement in transparency with minimal Sn incorporation. Beyond this point, the curve begins to plateau, and further increases in Sn content do not yield substantial gains. The optical transmission stabilizes near 92%, suggesting a saturation point where additional Sn cycles have a negligible impact on optical performance. This trend implies that optimal transparency can be achieved with a relatively low Sn cycle percentage."
            },
            {
                "question_type": "Structure-Property",
                "question": "Does increasing Sn cycle percentage improve the otical transmission?",
                "answer_type": "Yes/No",
                "answer": "Yes"
            },
            {
                "question_type": "Application/Performance",
                "question": "What performance metric is shown for different Sn concentrations?",
                "answer_type": "Factoid",
                "answer": "Optical transmission (%)"
            },
            {
                "question_type": "Process-Oriented",
                "question": "Is optical transmission affected by the Sn cycle percentage?",
                "answer_type": "Yes/No",
                "answer": "Yes"
            }
        ]
    },
    "bbox": {
        "a": {
            "x": 0,
            "y": 0,
            "width": 583,
            "height": 584
        }
    }
}

File: icdar2026-competition-data/train/atomic-layer-deposition/experimental-usecase/27/content.json
[
    {
        "type": "text",
        "text": "You may also like",
        "text_level": 1,
        "page_idx": 0
    },
    {
        "type": "text",
        "text": "Characteristics of TiN Films Deposited by Remote Plasma-Enhanced Atomic Layer Deposition Method",
        "text_level": 1,
        "page_idx": 0
    },
    {
        "type": "text",
        "text": "To cite this article: Ju Youn Kim et al 2003 Jpn. J. Appl. Phys. 42 L414",
        "page_idx": 0
    },
    {
        "type": "text",
        "text": "Characteristics and Compositional Variation of TiN Films Deposited by Remote PEALD on Contact Holes Ju Youn Kim, Do Youl Kim, Hee Ok Park et al.",
        "page_idx": 0
    },
    {
        "type": "text",
        "text": "Characteristics of silicon nitride deposited by very high frequency (162 MHz)- plasma enhanced atomic layer deposition using magnetized plasma plasma",
        "page_idx": 0
    },
    {
        "type": "text",
        "text": "Plasma enhanced atomic layer deposition of silicon nitride using magnetized very high frequency plasma You Jin Ji, Hae In Kim, Ji Eun Kang et al.",
        "page_idx": 0
    },
    {
        "type": "text",
        "text": "View the article online for updates and enhancements.",
        "page_idx": 0
    },
    {
        "type": "image",
        "img_path": "images/f127322c0a1b9b3587c6bd405ed7c07e2b6d30bb6458572d92271efc78fbf63a.jpg",
        "image_caption": [],
        "image_footnote": [],
        "page_idx": 0
    },
    {
        "type": "text",
        "text": "This content was downloaded from IP address 131.155.24.31 on 18/07/2023 at 15:27",
        "page_idx": 0
    },
    {
        "type": "text",
        "text": "Characteristics of TiN Films Deposited by Remote Plasma-Enhanced Atomic Layer Deposition Method",
        "text_level": 1,
        "page_idx": 1
    },
    {
        "type": "text",
        "text": "Ju Youn KIM, Yangdo  $\\mathbf{KIM}^1$  and Hyeongtag JEON Division of Materials Science and Engineering, Hanyang University, Seoul 133- 791, Korea 1School of Materials Science and Engineering, Pusan National University, Pusan 609- 735, Korea (Received December 2, 2002; accepted for publication February 27, 2003)",
        "page_idx": 1
    },
    {
        "type": "text",
        "text": "In this paper, we report a remote plasma- enhanced atomic layer deposition (PEALD) method which shows a relatively wide temperature window compared to the conventional ALD process due to the increased reactivity of reactant gas as well as the increased reactivity of active nitrogen radicals in the plasma process. The remote PEALD TiN films we produced showed significantly lower impurity contents than films deposited by other methods such as plasma- enhanced chemical vapor deposition (CVD), metal organic CVD or other ALD using the same precursor. TiN films deposited by remote PEALD at  $250^{\\circ}\\mathrm{C}$  showed a resistivity value as low as approximately  $300\\mu \\Omega \\cdot \\mathrm{cm}$  and exhibited excellent conformal deposition with almost above  $95\\%$  step coverage on a  $0.25\\mathrm{- }\\mu \\mathrm{m}$  wide and  $2.5 - \\mu m$  deep contact hole structure.",
        "page_idx": 1
    },
    {
        "type": "text",
        "text": "[DOI: 10.1143/JJAP.42. L414]",
        "page_idx": 1
    },
    {
        "type": "text",
        "text": "KEYWORDS: remote PEALD, diffusion barrier, TiN, TDMAT",
        "page_idx": 1
    },
    {
        "type": "text",
        "text": "Many researchers have been studying the application of the atomic layer deposition (ALD) technique to the deposition of diffusion barrier films for overcoming the combined problems of the physical vapor deposition (PVD) and chemical vapor deposition (CVD) methods.1- 3) The ALD method has a lot of advantages over other deposition methods such as excellent thickness uniformity with conformal deposition over large substrate areas, low processing temperatures, low impurity contents and complete precise control of film thickness.4- 7) Many ALD researchers have studied the growth of diffusion barrier layers using mainly halide precursors.8- 11) However, the ALD method using halide precursors showed problems such as corrosion due to chlorine contamination, a slow growth rate and a relatively high deposition temperature. To solve these problems, ALD with metal- organic precursors is suggested. However, the diffusion barrier layers deposited with the metal- organic ALD (MOALD) method showed relatively high carbon impurity incorporation. Also, the process window of MOALD is reduced due to the limited choice of precursors and/or reactants.10)",
        "page_idx": 1
    },
    {
        "type": "text",
        "text": "Recently, the plasma technique has been suggested to improve the film quality as well as to overcome many problems of the ALD method.11) In this study, we built a remote plasma- enhanced ALD (PEALD) system to investigate the characteristics of the diffusion barrier thin films. Remote PEALD is designed to place the substrate outside the plasma region and is expected to reduce the carbon impurity and substrate damage. This paper will present the characteristics of TiN films grown by the remote PEALD system using tetrakis- dimethyl- amino- titanium (TDMAT) precursor and  $\\mathbf{N}_2$  plasma.",
        "page_idx": 1
    },
    {
        "type": "text",
        "text": "TiN films were deposited on an  $\\mathrm{SiO}_2$  layer using TDMAT as the Ti precursor and  $\\mathbf{N}_2$  as the reactant gas. The  $\\mathrm{SiO}_2$  layer with a thickness of  $1000\\mathrm{\\AA}$  was deposited on a silicon substrate prior to TiN deposition using the thermal oxidation method at  $1000^{\\circ}\\mathrm{C}$  Before TiN deposition, the  $\\mathrm{SiO}_2$  layer was cleaned by dipping in piranha solution  $\\mathrm{H}_2\\mathrm{SO}_4:\\mathrm{H}_2\\mathrm{O}_2$ $= 4:1)$  for  $10\\mathrm{min}$  to remove organic contaminants. Process parameters such as the reaction time, gas flow rate, temperature and plasma power were investigated to optimize the process conditions. TDMAT was delivered from an external reservoir at  $45^{\\circ}\\mathrm{C}$  and pulsed into the reactor using Ar carrier gas with flow rate of  $20\\mathrm{scm}$  Ar purge and reactant gas flow rates were fixed at 100 and  $70\\mathrm{scm}$  respectively. The chemical reaction of TDMAT pulse and  $\\mathbf{N}_2$  plasma pulse completed one basic cycle in this experiment. Ar purge gas was introduced for the complete separation of the precursor and plasma reactant gases. All of the gas flows were automatically controlled by the aid of a solenoid valve. The sequential process times of TDMAT, Ar- purge,  $\\mathbf{N}_2$  plasma and Ar- purge were fixed at  $5\\mathrm{s}$  each, except the plasma process time of  $20\\mathrm{s}$  TiN films were deposited in the temperature range of 150 to  $350^{\\circ}\\mathrm{C}$  and the total pressure was kept constant at 0.1 Torr. A downstreamtype remote PEALD reactor with a  $13.56\\mathrm{MHz}$  rf power generator was used in this study. The plasma power was fixed at 300 watts.",
        "page_idx": 1
    },
    {
        "type": "text",
        "text": "",
        "page_idx": 1
    },
    {
        "type": "text",
        "text": "The resistivity of the TiN films was measured using a four- point probe technique. Auger electron spectroscopy (AES) and X- ray photoelectron spectroscopy (XPS) were utilized to analyze the chemical composition, impurity contents and chemical bonding structures. The step coverage of the TiN films was investigated using cross- sectional transmission electron microscopy (XTEM).",
        "page_idx": 1
    },
    {
        "type": "text",
        "text": "Figure 1 shows the growth rate and resistivity of TiN films deposited using TDMAT precursor and  $\\mathbf{N}_2$  remote plasma reactant gas at various temperatures. The TiN films showed a saturated growth region in the temperature range of 200 to  $300^{\\circ}\\mathrm{C}$  and showed a linear relationship between the film thickness and number of processing cycles as shown in Fig. 1. The film growth rate was constantly maintained independent of deposition temperatures and satisfied the ALD process window condition. This wide temperature window compared to that of the conventional ALD method is believed to be due to the increased reactivity of reactant gas as well as the increased reactivity of active nitrogen radicals in the plasma process. The growth rates increased rapidly as the deposition temperature increased above  $300^{\\circ}\\mathrm{C}$  due to the self- decomposition of TDMAT which resulted in a CVD- like growth. The resistivity of TiN films is one of the most important factors for metal diffusion barrier application. TiN films processed with nitrogen remote plasma showed resistivity values as low as approximately",
        "page_idx": 1
    },
    {
        "type": "image",
        "img_path": "images/fig_1.jpg",
        "image_caption": [
            "Fig. 1. Growth rate and resistivity of TiN films deposited by remote PEALD technique using TDMAT precursor and nitrogen plasma as a function of deposition temperature. Inset of this figure shows the film thickness as a function of process cycles."
        ],
        "image_footnote": [],
        "page_idx": 2
    },
    {
        "type": "text",
        "text": "$300\\mu \\Omega \\cdot \\mathrm{cm}$ . These values are significantly lower than those of TiN films deposited by conventional metal- organic CVD and other ALD methods using TDMAT precursor.12,13) The resistivity of TiN films is reported to closely relate to the impurity contents, indicating that the remote PEALD method significantly reduces the impurity contents. Activated nitrogen is considered to play a major role in this plasma process. The good quality of TiN films is due to the effectively broken bond between Ti and the ligand by this activated nitrogen.",
        "page_idx": 2
    },
    {
        "type": "text",
        "text": "The chemical composition and impurity contents of the TiN films were examined by AES and Fig. 2(a) shows the typical AES depth profile of TiN films deposited by the remote PEALD method at  $250^{\\circ}\\mathrm{C}$ . TiN films showed relatively constant compositional variation and stoichiometric TiN. Carbon and oxygen impurities in TiN films in the ALD process window were below  $10\\mathrm{at}\\%$  as shown in Fig. 2(b). This is approximately one order lower than that of the films deposited by other conventional deposition methods.12,14) Others reported that TiN films deposited by the conventional ALD method using the same precursor showed carbon and oxygen contents of 14 and  $20\\mathrm{at}\\%$  respectively.13) One explanation for these low impurity contents is the increased reactivity of nitrogen gas and/or active nitrogen radicals which efficiently decompose the dimethyl- amino group in the plasma process. Another possibility is the enhanced physical properties, such as the density of the films, due to nitrogen remote plasma which caused reduced impurity incorporation in the films during deposition. In this study, TiN films showed impurity contents of carbon and oxygen as low as approximately 3 and  $3.5\\mathrm{at}\\%$  respectively.",
        "page_idx": 2
    },
    {
        "type": "text",
        "text": "The resistivity of TiN films was reported to be closely related to the amount of  $\\mathrm{C - H}$  bonding in the films.12) If the amount of  $\\mathrm{C - H}$  bonding in TiN films is small, the resistivity of the TiN films is decreased. Figure 3 shows the high- resolution XPS spectrum of carbon impurity in TiN films deposited by the remote PEALD method. The calculated amounts of Ti- C and  $\\mathrm{C - H}$  bondings of carbon impurity in the TiN films were approximately  $9^{\\circ}$  and  $3\\%$  respectively. This relatively lows amount of  $\\mathrm{C - H}$  bonding and reduced carbon impurity in remote PEALD TiN films are believed to be related directly to the low resistivity of the TiN films.",
        "page_idx": 2
    },
    {
        "type": "image",
        "img_path": "images/fig_2.jpg",
        "image_caption": [
            "Fig. 2. AES depth profile (a) and impurity contents (b) of TiN films deposited by remote PEALD method using TDMAT precursor and nitrogen plasma."
        ],
        "image_footnote": [],
        "page_idx": 2
    },
    {
        "type": "image",
        "img_path": "images/fig_3.jpg",
        "image_caption": [
            "Fig. 3. High-resolution XPS spectrum of carbon in TiN film deposited by remote PEALD method using TDMAT precursor and nitrogen plasma at  $250^{\\circ}\\mathrm{C}$ ."
        ],
        "image_footnote": [],
        "page_idx": 2
    },
    {
        "type": "text",
        "text": "",
        "page_idx": 2
    },
    {
        "type": "text",
        "text": "Figure 4 shows the XTEM image of a TiN film on contact holes approximately  $0.25\\mu \\mathrm{m}$  wide and  $2.5\\mu \\mathrm{m}$  deep. The TiN film showed excellent conformal deposition with almost above  $95\\%$  step coverage. This conformal coverage of TiN also indicates the uniform radical density over the substrate which results in uniform surface growth and self- limited reaction.",
        "page_idx": 2
    },
    {
        "type": "image",
        "img_path": "images/fig_4.jpg",
        "image_caption": [
            "Fig. 4. XTEM image of TiN film deposited by remote PEALD method on contact hole approximately  $0.25\\mu \\mathrm{m}$  wide and  $2.5\\mu \\mathrm{m}$  deep."
        ],
        "image_footnote": [],
        "page_idx": 3
    },
    {
        "type": "text",
        "text": "In summary, TiN films were successfully deposited by the remote PEALD method using TDMAT precursor and nitrogen plasma. The TiN films showed a saturated growth region in the temperature range of 200 to  $300^{\\circ}\\mathrm{C}$ . This wide ALD temperature window compared with that of the conventional ALD process is due to the increased reactivity of reactant gas as well as the increased reactivity of active nitrogen radicals in the plasma process. Remote PEALD TiN films showed much lower impurity contents than films deposited by other methods such as plasma- enhanced CVD, MOCVD or other ALD using the same precursor. The TiN films showed resistivity values as low as approximately  $300\\mu \\Omega \\cdot \\mathrm{cm}$  and excellent conformal deposition with almost above  $95\\%$  step coverage.",
        "page_idx": 3
    },
    {
        "type": "text",
        "text": "",
        "page_idx": 3
    },
    {
        "type": "text",
        "text": "This work was supported by the National Program for Tera- level Nanodevices of the Ministry of Science and Technology as one of the 21st Century Frontier Programs.",
        "page_idx": 3
    },
    {
        "type": "text",
        "text": "1) A. Bouteville, L. Lmhoff and J. C. Remy: J. Electrochem. Soc. 143 (1996) 3251.  \n2) Y. C. Peng, L. J. Chen, W. Y. Heish, Y. R. Yang and Y. F. Heish: J. Vac. Sci. & Technol. B 16 (1998) 2013.  \n3) L. Lmhoff, A. Bouteville and J. C. Remy: J. Electrochem. Soc. 145 (1998) 1672.  \n4) T. Suntola: Handbook of Thin Film Process Technology (Institute of Physics Publishing, London, 1995) 1st ed.  \n5) M. Ritala, M. Leskela, E. Rauhala and P. Haussalo: J. Electrochem. Soc. 142 (1995) 2731.  \n6) H. Jeon, J. W. Lee, Y. D. Kim, D. S. Kim and K. S. Yi: J. Vac. Sci. & Technol. A 18 (2000) 1595.  \n7) J. W. Uhm and H. Jeon: Jpn. J. Appl. Phys. 40 (2001) 4657.  \n8) Y. J. Mei et al.: Thin Solid Films 308 (1997) 594.  \n9) P. Martensson, M. Juppo, M. Ritala, M. Leskela and J. O. Carlsson: J. Vac. Sci. & Technol. B 17 (1999) 2122.  \n10) J. W. Klaus, S. J. Ferro and S. M. George: J. Electrochem. Soc. 147 (2000) 1175.  \n11) H. Kim, C. Cabral, Jr. C. Lavoie and S. M. Rossnagel: J. Vac. Sci. & Technol. B 20 (2002) 1321.  \n12) J. Y. Yun and S. W. Rhee: Thin Solid Films 320 (1998) 163.  \n13) J. H. Yun, E. S. Choi, C. M. Jang and C. S. Lee: Jpn. J. Appl. Phys. 41 (2002) L418.  \n14) S. W. Kim, H. Jimba, A. Sekiguchi, O. Okada and N. Hosokawa: Appl. Surf. Sci. 100 (1996) 546.",
        "page_idx": 3
    }
]

File: icdar2026-competition-data/train/atomic-layer-deposition/experimental-usecase/27/images/fig_1.json
{
    "sample_id": "atomic-layer-deposition/experimental-usecase/27/fig_1",
    "classification": {
        "a": "multi-axis chart",
        "b": "line chart"
    },
    "summarization": {
        "a": "The chart shows the relationship between deposition temperature and thickness and resistivity of a material.",
        "b": "The line chart displays the thickness of a material as a function of the number of cycles."
    },
    "data_extraction": {
        "a": "| Deposition Temperature (\u00b0C) | Thickness (nm) | Resistivity (\u03a9\u00b7cm) |\n|---|---|---|\n| 175 | 15 | 500 |\n| 200 | 19 | 450 |\n| 250 | 19 | 350 |\n| 300 | 19 | 400 |\n| 350 | 25 | 500 |",
        "b": "| Number of Cycles | Thickness (nm) |\n|---|---|\n| 20 | 8 |\n| 40 | 15 |\n| 60 | 22 |\n| 80 | 30 |"
    },
    "vqa": {
        "b": [
            {
                "question_type": "Comparative/Trend",
                "question": "What is the GPC of the given process?",
                "answer_type": "Factoid",
                "answer": "The GPC is 20/50 = 0.4 nm/cycle."
            }
        ],
        "a": [
            {
                "question_type": "Process-Oriented",
                "question": "What is a temperature window and is this present for the growth of TiN?",
                "answer_type": "Paragraph",
                "answer": "A temperature window is a range of temperatures where the GPC is independent of temperature. The graph shows this between 200 and 300 degrees celcius."
            },
            {
                "question_type": "Process-Oriented",
                "question": "Does the temperature window also apply for the resistivity, as it does for the thickness?",
                "answer_type": "Paragraph",
                "answer": "Within the range of 200 to 300 degrees celcius there is a change in resistivity, indicating that the temperature window does not apply for the resistivity."
            },
            {
                "question_type": "Process-Oriented",
                "question": "What could be a reason for the increasing GPC for increasing temperature?",
                "answer_type": "Paragraph",
                "answer": "A possible explaination for more growth at higher temperatures is parasitic CVD due to decomposition of precursor molecules."
            }
        ]
    },
    "bbox": {
        "b": {
            "x": 182,
            "y": 21,
            "width": 257,
            "height": 184
        },
        "a": {
            "x": 3,
            "y": 5,
            "width": 659,
            "height": 463
        }
    }
}

File: icdar2026-competition-data/train/atomic-layer-deposition/experimental-usecase/27/images/fig_2.json
{
    "sample_id": "atomic-layer-deposition/experimental-usecase/27/fig_2",
    "classification": {
        "a": "multiple scatter plot",
        "b": "multiple line chart"
    },
    "summarization": {
        "a": "The atomic concentration of various elements throughout a film, with carbon and oxygen decreasing deeper in the film.",
        "b": "Atomic concentrations of carbon and oxygen as function of deposition temperature."
    },
    "data_extraction": {
        "a": "| Sputter Time (min) | C | O | O of SiO\u2082 | Ti | N | Si |\n|---|---|---|---|---|---|---|\n| 0 | 4 | 6 | 0 | 39 | 53 | 0 |\n| 5 | 4 | 5 | 0 | 37 | 53 | 0 |\n| 10 | 4 | 5 | 0 | 36 | 50 | 5 |\n| 15 | 4 | 3 | 0 | 35 | 45 | 10 |\n| 20 | 4 | 0 | 10 | 30 | 40 | 20 |\n| 25 | 3 | 0 | 25 | 25 | 30 | 25 |\n| 30 | 3 | 0 | 35 | 20 | 20 | 30 |\n| 35 | 0 | 0 | 45 | 15 | 15 | 30 |\n| 40 | 0 | 0 | 50 | 10 | 10 | 30 |\n| 45 | 0 | 0 | 55 | 5 | 5 | 30 |\n| 50 | 0 | 0 | 60 | 0 | 0 | 35 |",
        "b": "| Deposition Temperature (\u00b0C) | Carbon | Oxygen |\n|---|---|---|\n| 150 | 11 | 10 |\n| 200 | 7 | 6 |\n| 250 | 3 | 3 |\n| 300 | 4 | 3 |\n| 350 | 5 | 3 |"
    },
    "vqa": {
        "b": [
            {
                "question_type": "Comparative/Trend",
                "question": "What deposition temperature yields the lowest impurities?",
                "answer_type": "Factoid",
                "answer": "The lowest impurities are achieved at 250 degrees C."
            },
            {
                "question_type": "Process-Oriented",
                "question": "What is a possible source of impurities?",
                "answer_type": "Paragraph",
                "answer": "A common source of carbon impurities is the precursor ligands. Oxygen impurities can arise due to background water in the reactor which is incorporated by the plasma"
            }
        ],
        "a": [
            {
                "question_type": "Process-Oriented",
                "question": "Why is there O of SiO2 visible from 10 min of sputter time onwards?",
                "answer_type": "Paragraph",
                "answer": "This is due to the penetration depth of the measurement method which is likely to be around 5-10 nm."
            },
            {
                "question_type": "Process-Oriented",
                "question": "On what material was the TiN deposited?",
                "answer_type": "Paragraph",
                "answer": "The TiN was deposited on silicon oxide, this is shown by the Si and O from SiO2 signal."
            }
        ]
    },
    "bbox": {
        "a": {
            "x": 6,
            "y": 0,
            "width": 538,
            "height": 422
        },
        "b": {
            "x": 0,
            "y": 498,
            "width": 552,
            "height": 436
        }
    }
}
