Repository: sciknoworg/ALD-E-ImageMiner

## Train Data

The full competition dataset will be released **in batches according to the competition timeline**.

Each release will be announced via the Sci-ImageMiner [Google Group](https://groups.google.com/u/4/g/sci-imageminer/) and reflected on the [Important Dates page](https://sites.google.com/view/sci-imageminer/important-dates).

For task definitions and evaluation details, please refer to the [Task Description](https://sites.google.com/view/sci-imageminer/task-description) and [Task Evaluation Metrics](https://sites.google.com/view/sci-imageminer/task-evaluation-metrics) pages.

File: icdar2026-competition-data/train/atomic-layer-deposition/experimental-usecase/28/images/figure_1.json
{
    "sample_id": "atomic-layer-deposition/experimental-usecase/28/figure_1",
    "classification": {
        "a": "timeline chart",
        "b": "timeline chart"
    },
    "summarization": {
        "a": "The figure illustrates a dosing scheme for an ALD cycle where HGeCl3 and ((CH3)3Si)2Se are dosed sequantially seperated by argon purges.",
        "b": "The figure illustrates a dosing scheme for an ALD cycle where HGeCl3 and ((CH3)3Si)2Se are dosed sequantially seperated by argon purges. HGeCl3 is dosed with three short pulses."
    },
    "data_extraction": {
        "a": "| Compound | Reaction Type |\n| --- | --- |\n| HGeCl<sub>3</sub> | Addition Reaction |\n| [(CH<sub>3</sub>)<sub>3</sub>Si]<sub>2</sub>Se | Addition Reaction |\n| Ar (Purge) | Purging Reaction |",
        "b": "| Compound | Reaction Type |\n| --- | --- |\n| HGeCl<sub>3</sub> | Addition Reaction |\n| [(CH<sub>3</sub>)<sub>3</sub>Si]<sub>2</sub>Se | Addition Reaction |\n| Ar (Purge) | Purging Reaction |"
    },
    "vqa": {
        "a": [
            {
                "question_type": "Process-Oriented",
                "question": "What type of material is likely grown?",
                "answer_type": "Factoid",
                "answer": "a\tGeSe"
            },
            {
                "question_type": "Process-Oriented",
                "question": "What type of processing gas is used in this process?",
                "answer_type": "Factoid",
                "answer": "a\tArgon"
            }
        ],
        "b": [
            {
                "question_type": "Process-Oriented",
                "question": "What could be a reason for the pulsed dosing of HGeCl3?",
                "answer_type": "Paragraph",
                "answer": "b\tWith pulsed dosing the nucleation density can be increased, as physisorbed precursors are removed during the pulsing steps."
            },
            {
                "question_type": "Process-Oriented",
                "question": "Besides the time schedule of an ALD cycle, what is another important process parameter?",
                "answer_type": "Factoid",
                "answer": "b\tTemperature"
            }
        ]
    },
    "bbox": {
        "a": {
            "x": 14,
            "y": 49,
            "width": 337,
            "height": 176
        },
        "b": {
            "x": 366,
            "y": 49,
            "width": 304,
            "height": 178
        }
    }
}

File: icdar2026-competition-data/train/atomic-layer-deposition/experimental-usecase/28/images/figure_10.json
{
    "sample_id": "atomic-layer-deposition/experimental-usecase/28/figure_10",
    "classification": {
        "a": "apparatus diagram",
        "b": "conceptual diagram"
    },
    "bbox": {
        "a": {
            "x": 28,
            "y": 10,
            "width": 267,
            "height": 260
        },
        "b": {
            "x": 394,
            "y": 38,
            "width": 278,
            "height": 243
        }
    }
}

File: icdar2026-competition-data/train/atomic-layer-deposition/experimental-usecase/28/images/figure_11.json
{
    "sample_id": "atomic-layer-deposition/experimental-usecase/28/figure_11",
    "classification": {
        "a": "multi-axis chart",
        "b": "multi-axis chart",
        "c": "multi-axis chart",
        "d": "multi-axis chart"
    },
    "summarization": {
        "a": "The figure shows a multi-axis chart with voltage and current plotted against time. The voltage and current traces are shown for two different channels, V_Ch1 and V_DUT, and I_DUT respectively where there is a peak after 2 micro seconds.",
        "b": "The figure shows a multi-axis chart with voltage and current plotted against time. The voltage and current traces are shown for two different channels, V_Ch1 and V_DUT, and I_DUT respectively where there is a peak after 2 micro seconds.",
        "c": "The figure shows a multi-axis chart with voltage and current plotted against time. The voltage and current traces are shown for two different channels, V_Ch1 and V_DUT, and I_DUT respectively in the build up phase for the switch.",
        "d": "The figure shows a multi-axis chart with voltage and current plotted against time. The voltage and current traces are shown for two different channels, V_Ch1 and V_DUT, and I_DUT respectively for the settling after the switch."
    },
    "data_extraction": {
        "a": "| Time (\u00b5s) | Voltage (V) | Current (mA) |\n|---|---|---|\n| 0 | 0 | 0 |\n| 0.5 | 0.5 | 0 |\n| 1 | 1 | 0 |\n| 1.5 | 2 | 3 |\n| 2 | 3 | 5 |\n| 2.5 | 2 | 3 |\n| 3 | 1 | 0 |\n| 3.5 | 0.5 | 0 |\n| 4 | 0 | 0 |",
        "b": "| Time (\u00b5s) | Voltage (V) | Current (mA) |\n|---|---|---|\n| 0 | 0 | 0 |\n| 0.5 | 1 | 0 |\n| 1 | 1.8 | 0 |\n| 1.5 | 2 | 12 |\n| 2 | 2 | 20 |\n| 2.5 | 1.5 | 10 |\n| 3 | 1.2 | 5 |\n| 3.5 | 1 | 0 |\n| 4 | 0 | 0 |",
        "c": "| Time (\u00b5s) | Voltage (V) | Current (mA) |\n|---|---|---|\n| 0.9 | 1.9 | 0 |\n| 1 | 2 | 0 |\n| 1.1 | 1.5 | 8 |\n| 1.2 | 1.9 | 8 |",
        "d": "| Time (\u00b5s) | Voltage (V) | Current (mA) |\n|---|---|---|\n| 3.0 | 1.2 | 5 |\n| 3.1 | 1.2 | 3 |\n| 3.2 | 1.2 | 0 |\n| 3.3 | 1.0 | 0 |\n| 3.4 | 0.8 | 0 |"
    },
    "vqa": {
        "a": [
            {
                "question_type": "Comparative/Trend",
                "question": "At what time is the maximum voltage measured?",
                "answer_type": "Factoid",
                "answer": "2 microseconds"
            }
        ],
        "c": [
            {
                "question_type": "Comparative/Trend",
                "question": "What is the threshold voltage?",
                "answer_type": "Factoid",
                "answer": "2.1 V."
            }
        ],
        "d": [
            {
                "question_type": "Process-Oriented",
                "question": "Is there a voltage pulse applied in this part of the graph?",
                "answer_type": "Yes/No",
                "answer": "No"
            }
        ],
        "b": [
            {
                "question_type": "Application/Performance",
                "question": "What does the threshold voltage entail?",
                "answer_type": "Paragraph",
                "answer": "The moment at which the GeSe transitions from a resistive phase to a low resistance mode."
            }
        ]
    },
    "bbox": {
        "a": {
            "x": 15,
            "y": 38,
            "width": 312,
            "height": 270
        },
        "b": {
            "x": 363,
            "y": 38,
            "width": 312,
            "height": 270
        },
        "c": {
            "x": 15,
            "y": 354,
            "width": 312,
            "height": 268
        },
        "d": {
            "x": 363,
            "y": 354,
            "width": 312,
            "height": 268
        }
    }
}

File: icdar2026-competition-data/train/atomic-layer-deposition/experimental-usecase/28/images/figure_12.json
{
    "sample_id": "atomic-layer-deposition/experimental-usecase/28/figure_12",
    "classification": {
        "a": "scatter plot",
        "b": "scatter plot"
    },
    "summarization": {
        "a": "The figure shows a scatter plot of current versus voltage, indicating a non-linear relationship where current increases exponentially with voltage.",
        "b": "The figure displays a scatter plot comparing experimental and simulated currents against voltage, highlighting a exponential increase in current with voltage."
    },
    "data_extraction": {
        "a": "| Voltage (V) | Current (A) |\n|---|---|\n|0.5| 10^-4 |\n|0.7| 10^-3 |\n|0.9| 10^-2 |\n|1.1| 2*10^-2 |\n|1.3| 2.5*10^-2 |\n|1.5| 2.5*10^-2 |\n|1.7| 10^-4 |\n|1.9| 10^-4 |",
        "b": "| Voltage (V) | Current (A) |\n|---|---|\n|0| 10^-8 |\n|0.5| 4*10^-7 |\n|1| 10^-6 |\n|1.5| 4*10^-6 |\n|2| 10^-5 |\n|2.5| 10^-3 |"
    },
    "vqa": {
        "a": [
            {
                "question_type": "Comparative/Trend",
                "question": "What is the threshold voltage?",
                "answer_type": "Factoid",
                "answer": "slightly below 1 V"
            },
            {
                "question_type": "Process-Oriented",
                "question": "Is there a lot of deviation in the datapoints?",
                "answer_type": "Paragraph",
                "answer": "There seem to be a lot of datapoints where just noise is measured resulting in a huge spread in datapoints."
            }
        ],
        "b": [
            {
                "question_type": "Comparative/Trend",
                "question": "Do the experimental data and simulated data overlap?",
                "answer_type": "Paragraph",
                "answer": "Yes mostly for low voltages the different types of data overlap, however the switching current is less accurately simulated."
            },
            {
                "question_type": "Comparative/Trend",
                "question": "What is the maximal current through the device stack?",
                "answer_type": "Factoid",
                "answer": "10^-3 ampere"
            }
        ]
    },
    "bbox": {
        "a": {
            "x": 7,
            "y": 38,
            "width": 344,
            "height": 304
        },
        "b": {
            "x": 350,
            "y": 41,
            "width": 321,
            "height": 302
        }
    }
}

File: icdar2026-competition-data/train/atomic-layer-deposition/experimental-usecase/28/images/figure_2.json
{
    "sample_id": "atomic-layer-deposition/experimental-usecase/28/figure_2",
    "classification": {
        "a": "reaction scheme",
        "b": "multi-axis chart",
        "c": "multi-axis chart",
        "d": "multi-axis chart",
        "e": "multi-axis chart"
    },
    "bbox": {
        "a": {
            "x": 84,
            "y": 15,
            "width": 858,
            "height": 777
        },
        "b": {
            "x": 11,
            "y": 900,
            "width": 515,
            "height": 397
        },
        "c": {
            "x": 540,
            "y": 902,
            "width": 517,
            "height": 395
        },
        "d": {
            "x": 3,
            "y": 1364,
            "width": 526,
            "height": 395
        },
        "e": {
            "x": 549,
            "y": 1366,
            "width": 504,
            "height": 398
        }
    }
}

File: icdar2026-competition-data/train/atomic-layer-deposition/experimental-usecase/28/images/figure_4.json
{
    "sample_id": "atomic-layer-deposition/experimental-usecase/28/figure_4",
    "classification": {
        "a": "multi-axis chart",
        "b": "multi-axis chart"
    },
    "summarization": {
        "a": "The chart shows the layer density and composition of GeSe<sub>(1-x)</sub> as a function of cycle number for SiO<sub>2</sub>, TiN, and SiO<sub>2</sub>, DFM.",
        "b": "The chart illustrates the growth rate and composition of GeSe<sub>(1-x)</sub> as a function of substrate temperature for SiO<sub>2</sub> and TiN."
    },
    "data_extraction": {
        "a": "| Cycle Number | Layer Density (\u00b5g/cm\u00b2) | x in GeSe<sub>(1-x)</sub> |\n|---|---|---|\n| 0 | 0 | 0 |\n| 100 | 5 | 0.5 |\n| 200 | 9 | 0.5 |\n| 400 | 17 | 0.5 |",
        "b": "| Substrate Temperature (\u00b0C) | Growth rate (ngcm<sup>-2</sup>cy<sup>-1</sup>) | x in GeSe<sub>(1-x)</sub> |\n|---|---|---|\n| 70 | 57 | 0.5 |\n| 90 | 26 | 0.5 |\n| 110 | 19 | 0.5 |\n| 130 | 10 | 0.6 |"
    },
    "vqa": {
        "a": [
            {
                "question_type": "Comparative/Trend",
                "question": "What is an expected trend for perfect ALD with respect to layer density and cycle number?",
                "answer_type": "Paragraph",
                "answer": "For perfect ALD, every cycle, the amount of deposited material is the same, meaning there should be a linear relation between the cycle number and the layer density."
            },
            {
                "question_type": "Process-Oriented",
                "question": "Can different dosing schemes be used to differ the material composition?",
                "answer_type": "Paragraph",
                "answer": "For all substrates and dosing methods the composition is the same, i.e. Ge:Se is 1:1. This means that differently dosing the precursors will not result in different composition."
            }
        ],
        "b": [
            {
                "question_type": "Process-Oriented",
                "question": "What could be the reason for decreasing growth rate for increasing temperature?",
                "answer_type": "Paragraph",
                "answer": "This can be caused by desorption of adsorbed species leading to less film growth."
            },
            {
                "question_type": "Process-Oriented",
                "question": "Which precursor dose is more susceptible to desorption upon increasing temperature?",
                "answer_type": "Paragraph",
                "answer": "With increasing temperature the Ge contribution increases in the film, meaning there is less Se. This means that the Se precursor desorbs more easily."
            }
        ]
    },
    "bbox": {
        "a": {
            "x": 2,
            "y": 46,
            "width": 508,
            "height": 408
        },
        "b": {
            "x": 522,
            "y": 44,
            "width": 521,
            "height": 411
        }
    }
}

File: icdar2026-competition-data/train/atomic-layer-deposition/experimental-usecase/28/images/figure_5.json
{
    "sample_id": "atomic-layer-deposition/experimental-usecase/28/figure_5",
    "classification": {
        "a": "image panel",
        "b": "image panel",
        "c": "image panel",
        "d": "image panel"
    },
    "bbox": {
        "a": {
            "x": 45,
            "y": 27,
            "width": 292,
            "height": 285
        },
        "b": {
            "x": 391,
            "y": 29,
            "width": 274,
            "height": 283
        },
        "c": {
            "x": 59,
            "y": 370,
            "width": 272,
            "height": 268
        },
        "d": {
            "x": 390,
            "y": 370,
            "width": 277,
            "height": 268
        }
    }
}

File: icdar2026-competition-data/train/atomic-layer-deposition/experimental-usecase/28/images/figure_6.json
{
    "sample_id": "atomic-layer-deposition/experimental-usecase/28/figure_6",
    "classification": {
        "a": "stacked spectra chart",
        "b": "stacked spectra chart",
        "c": "multi spectra chart",
        "d": "multi spectra chart"
    },
    "summarization": {
        "a": "The figure shows the intensity of a XRR signal as a function of Omega (\u00b0) for two sets of data: Experimented and Simulated, with a density of 3.268 g/cm^3.",
        "b": "The figure shows the intensity of a XRR signal as a function of Omega (\u00b0) for two sets of data: Experimented and Simulated, with a density of 4.173 g/cm^3.",
        "c": "The figure shows the atomic percent of various elements (C, O, Cl, Si, Ge, Se) as a function of sputtering time, for a sample grown with ordinary ALD.",
        "d": "The figure shows the atomic percent of various elements (C, O, Cl, Si, Ge, Se) as a function of sputtering time, for a sample grown with the DFM-ALD method."
    },
    "data_extraction": {
        "a": "| Omega (\u00b0) | Intensity (A.U.) |\n|---|---|\n| 0.0 | 0.6 |\n| 0.5 | 0.5 |\n| 1.0 | 0.4 |\n| 1.5 | 0.4 |\n| 2.0 | 0.4 |",
        "b": "| Omega (\u00b0) | Intensity (A.U.) |\n|---|---|\n| 0.0 | 0.6 |\n| 0.5 | 0.5 |\n| 1.0 | 0.4 |\n| 1.5 | 0.4 |\n| 2.0 | 0.4 |",
        "c": "| Sputtering Time (min) | Atomic Percent (%) C |Atomic Percent (%) O |Atomic Percent (%) Cl |Atomic Percent (%) Si |Atomic Percent (%) Ge |Atomic Percent (%) Se |\n|---|---|---|---|---|---|---|\n| 0 | 20|35|0|0|25|20|\n| 1 | 10|30|0|0|26|26|\n| 2 | 0|50|0|50|0|0|\n| 3 | 0|50|0|50|0|0|\n| 4 | 0|50|0|50|0|0|\n| 5 | 0|50|0|50|0|0|",
        "d": "| Sputtering Time (min) | Atomic Percent (%) C |Atomic Percent (%) O |Atomic Percent (%) Cl |Atomic Percent (%) Si |Atomic Percent (%) Ge |Atomic Percent (%) Se |\n|---|---|---|---|---|---|---|\n| 0 | 20|15|0|0|30|37|\n| 1 | 7|7|0|0|43|43|\n| 2 | 10|30|0|20|25|15|\n| 3 | 0|50|0|50|0|0|\n| 4 | 0|50|0|50|0|0|\n| 5 | 0|50|0|50|0|0|"
    },
    "vqa": {
        "a": [
            {
                "question_type": "Application/Performance",
                "question": "What type of information can be retrieved from XRR data?",
                "answer_type": "Paragraph",
                "answer": "With the fitting of XRR data, the density, thickness, and roughness can be calculated."
            }
        ],
        "c": [
            {
                "question_type": "Structure-Property",
                "question": "What main contaminant is present in the film?",
                "answer_type": "Factoid",
                "answer": "oxygen"
            },
            {
                "question_type": "Process-Oriented",
                "question": "Where is the oxygen contaminant likely coming from?",
                "answer_type": "Paragraph",
                "answer": "The oxygen can be diffusing from the SiO2 substrate or be incorporated due to exposure to ambient conditions."
            }
        ],
        "d": [
            {
                "question_type": "Process-Oriented",
                "question": "Is the Ge:Se ratio equal throughout the film?",
                "answer_type": "Paragraph",
                "answer": "It seems as if the Ge:Se ratio is not equal everywhere in the film. Initially there is more Se, but deeper in the film there is more Ge."
            }
        ]
    },
    "bbox": {
        "a": {
            "x": 30,
            "y": 50,
            "width": 304,
            "height": 323
        },
        "b": {
            "x": 371,
            "y": 53,
            "width": 295,
            "height": 312
        },
        "c": {
            "x": 2,
            "y": 387,
            "width": 339,
            "height": 317
        },
        "d": {
            "x": 342,
            "y": 387,
            "width": 323,
            "height": 317
        }
    }
}

File: icdar2026-competition-data/train/atomic-layer-deposition/experimental-usecase/28/images/figure_7.json
{
    "sample_id": "atomic-layer-deposition/experimental-usecase/28/figure_7",
    "classification": {
        "a": "multi spectra chart",
        "b": "multi spectra chart",
        "c": "multi spectra chart",
        "d": "multi spectra chart"
    },
    "summarization": {
        "a": "The figure shows a XPS spectrum, with the focus on the Germanium peaks related to Ge-O and Ge-Se. It includes experimental, simulated, and background data.",
        "b": "The figure shows a XPS spectrum, with the focus on the Germanium peaks related to Ge-O and Ge-Se. It includes experimental, simulated, and background data.",
        "c": "The figure shows a XPS spectrum, with the focus on the Selenium peaks related to Ge-Se. It includes experimental, simulated, and background data.",
        "d": "The figure shows a XPS spectrum, with the focus on the Selenium peaks related to Ge-Se. It includes experimental, simulated, and background data."
    },
    "data_extraction": {
        "a": "| Binding Energy (eV) | Intensity (A.U.) |\n|---|---|\n| 27 | 0 |\n| 28 | 0 |\n| 29 | 0 |\n| 30 | Ge-Se shoulder peak |\n| 31 | 0 |\n| 32 | 0 |\n| 33 | Ge-O main peak |\n| 34 | 0 |\n| 35 | 0 |\n| 36 | 0 |",
        "b": "| Binding Energy (eV) | Intensity (A.U.) |\n|---|---|\n| 27 | 0 |\n| 28 | 0 |\n| 29 | 0 |\n| 30 | Ge-Se peak |\n| 31 | 0 |\n| 32 | 0 |\n| 33 | Ge-O peak |\n| 34 | 0 |\n| 35 | 0 |\n| 36 | 0 |",
        "c": "| Binding Energy (eV) | Intensity (A.U.) |\n|---|---|\n| 50 | 0 |\n| 51 | 0 |\n| 52 | 0 |\n| 53 | 0 |\n| 54 | 0 |\n| 55 | Ge-Se peak |\n| 56 | 0 |\n| 57 | 0 |\n| 58 | 0 |\n| 59 | 0 |\n| 60 | 0 |",
        "d": "| Binding Energy (eV) | Intensity (A.U.) |\n|---|---|\n| 50 | 0 |\n| 51 | 0 |\n| 52 | 0 |\n| 53 | 0 |\n| 54 | 0 |\n| 55 | Ge-Se peak |\n| 56 | 0 |\n| 57 | 0 |\n| 58 | 0 |\n| 59 | 0 |\n| 60 | 0 |"
    },
    "vqa": {
        "a": [
            {
                "question_type": "Process-Oriented",
                "question": "Can from this graph be concluded that there is more Ge-O than Ge-Se?",
                "answer_type": "Paragraph",
                "answer": "This can not so easily be concluded as a higher peak does not necessarily mean more of a material, as the peaks can both scale differently with densities of species."
            }
        ],
        "c": [
            {
                "question_type": "Comparative/Trend",
                "question": "What is the peak location of the selenium peak for the Ge-Se bond?",
                "answer_type": "Factoid",
                "answer": "The peak location is 55 eV."
            }
        ],
        "d": [
            {
                "question_type": "Process-Oriented",
                "question": "How are the electrons generated used for characterization in XPS?",
                "answer_type": "Paragraph",
                "answer": "The electrons are generated by x-rays impinging on the surface of  a material."
            }
        ],
        "b": [
            {
                "question_type": "Comparative/Trend",
                "question": "What is the simulated envelope composed of?",
                "answer_type": "Paragraph",
                "answer": "The envelope is composed of a model for the Ge-O and the Ge-Se peaks. This together with a background line will be fitted on the experimental data."
            }
        ]
    },
    "bbox": {
        "a": {
            "x": 15,
            "y": 37,
            "width": 300,
            "height": 320
        },
        "b": {
            "x": 367,
            "y": 34,
            "width": 300,
            "height": 323
        },
        "c": {
            "x": 15,
            "y": 408,
            "width": 300,
            "height": 325
        },
        "d": {
            "x": 368,
            "y": 408,
            "width": 299,
            "height": 325
        }
    }
}

File: icdar2026-competition-data/train/atomic-layer-deposition/experimental-usecase/28/images/figure_8.json
{
    "sample_id": "atomic-layer-deposition/experimental-usecase/28/figure_8",
    "classification": {
        "a": "image panel",
        "b": "image panel"
    },
    "bbox": {
        "a": {
            "x": 52,
            "y": 15,
            "width": 617,
            "height": 282
        },
        "b": {
            "x": 54,
            "y": 347,
            "width": 611,
            "height": 263
        }
    }
}

File: icdar2026-competition-data/train/atomic-layer-deposition/experimental-usecase/28/images/figure_9.json
{
    "sample_id": "atomic-layer-deposition/experimental-usecase/28/figure_9",
    "classification": {
        "a": "scatter plot",
        "b": "scatter plot",
        "c": "stacked spectra chart",
        "d": "stacked spectra chart"
    },
    "summarization": {
        "a": "The sheet resistance of ALD grown GeSe is plotted against temperature. There is a sharp decrease in resistance at around 337\u00b0C.",
        "b": "The sheet resistance of DFM-ALD grown GeSe is plotted against temperature. There is a sharp decrease in resistance at around 348\u00b0C.",
        "c": "X-ray diffraction patterns are shown for different temperatures, indicating changes in crystallinity for 340 and 350 degrees for ALD grown GeSe.",
        "d": "X-ray diffraction patterns are shown for different temperatures, indicating changes in crystallinity for 350 degrees for ALD grown GeSe."
    },
    "data_extraction": {
        "a": "| Temperature (\u00b0C) | Sheet resistance (\u03a9/\u25a1) |\n|---|---|\n| 0 | 3*10^7 |\n| 50 | 3*10^7 |\n| 100 | 3*10^7 |\n| 150 | 3*10^7 |\n| 200 | 3*10^7 |\n| 250 | 3*10^7 |\n| 300 | 3*10^7 |\n| 350 | 10^4 |",
        "b": "| Temperature (\u00b0C) | Sheet resistance (\u03a9/\u25a1) |\n|---|---|\n| 0 | 3*10^7 |\n| 50 | 3*10^7 |\n| 100 | 3*10^7 |\n| 150 | 3*10^7 |\n| 200 | 3*10^7 |\n| 250 | 3*10^7 |\n| 300 | 3*10^7 |\n| 350 | 10^4 |",
        "c": "| 2\u03b8 (\u00b0) | Intensity (A.U.) |\n|---|---|\n| 20 | - |\n| 25 | - |\n| 30 | - |\n| 32 | Peak for 340 and 350 degrees|\n| 40 | - |\n| 45 | - |\n| 50 | - |",
        "d": "| 2\u03b8 (\u00b0) | Intensity (A.U.) |\n|---|---|\n| 20 | - |\n| 25 | - |\n| 30 | - |\n| 32 | Peak for 350 degrees|\n| 40 | - |\n| 45 | - |\n| 50 | - |"
    },
    "vqa": {
        "a": [
            {
                "question_type": "Structure-Property",
                "question": "Is the material more conductive in amorphous state or crystalline state?",
                "answer_type": "Paragraph",
                "answer": "The material is more conductive in crystalline state, at higher temperatures the material is more crystalline. Also for these high temperatures lower sheet resistances are measured."
            }
        ],
        "c": [
            {
                "question_type": "Structure-Property",
                "question": "How many peaks related to crystallinty are observed?",
                "answer_type": "Factoid",
                "answer": "There are two peaks"
            }
        ],
        "d": [
            {
                "question_type": "Process-Oriented",
                "question": "How can an anneal be performed?",
                "answer_type": "Paragraph",
                "answer": "By putting a sample in a RTA or rapid thermal anneal tool."
            }
        ],
        "b": [
            {
                "question_type": "Comparative/Trend",
                "question": "What is the annealing temperature that induces the phase transition?",
                "answer_type": "Factoid",
                "answer": "348 degrees Celcius"
            }
        ]
    },
    "bbox": {
        "a": {
            "x": 29,
            "y": 53,
            "width": 312,
            "height": 307
        },
        "b": {
            "x": 362,
            "y": 53,
            "width": 310,
            "height": 307
        },
        "c": {
            "x": 53,
            "y": 393,
            "width": 289,
            "height": 300
        },
        "d": {
            "x": 383,
            "y": 403,
            "width": 288,
            "height": 290
        }
    }
}

File: icdar2026-competition-data/train/atomic-layer-deposition/experimental-usecase/29/content.json (part 1 of 2)
[
    {
        "type": "text",
        "text": "You may also like",
        "text_level": 1,
        "page_idx": 0
    },
    {
        "type": "text",
        "text": "Atomic Layer Deposition of Tungsten Nitride Films Using Sequential Surface Reactions",
        "text_level": 1,
        "page_idx": 0
    },
    {
        "type": "text",
        "text": "- Modeling and Optimization of the Step Coverage of Tungsten LPCVD in Trenches and Contact Holes  A. Hasper, J. Holleman, J. Middelhoek et al.",
        "page_idx": 0
    },
    {
        "type": "text",
        "text": "To cite this article: J. W. Klaus et al 2000 J. Electrochem. Soc. 147 1175",
        "page_idx": 0
    },
    {
        "type": "text",
        "text": "- Formation of Complex Tungsten-Silica Microstructures by Ar-Laser Processing  Zsolt T\u00f3th and Klaus Piglmayer",
        "page_idx": 0
    },
    {
        "type": "text",
        "text": "View the article online for updates and enhancements.",
        "page_idx": 0
    },
    {
        "type": "text",
        "text": "- The Effect of Doping Atoms on the Kinetics of Self-Limiting Tungsten Film Growth on Silicon by Reduction of Tungsten Hexafluoride  C. A. van der Jeugd, G. J. Leusink, T. G. M. Oosterlaken et al.",
        "page_idx": 0
    },
    {
        "type": "text",
        "text": "ECC-Opto-10 Optical Battery Test Cell: Visualize the Processes Inside Your Battery!",
        "text_level": 1,
        "page_idx": 0
    },
    {
        "type": "text",
        "text": "- Battery Test Cell for Optical Characterization  Designed for light microscopy, Raman spectroscopy and XRD.",
        "page_idx": 0
    },
    {
        "type": "text",
        "text": "- Optimized, Low Profile Cell Design (Device Height 21.5 mm)  Low cell height for high compatibility, fits on standard samples stages.",
        "page_idx": 0
    },
    {
        "type": "text",
        "text": "- High Cycling Stability and Easy Handling  Dedicated sample holders for different electrode arrangements included!",
        "page_idx": 0
    },
    {
        "type": "text",
        "text": "- Cell Lids with Different Openings and Window Materials Available",
        "page_idx": 0
    },
    {
        "type": "image",
        "img_path": "images/7f2cf374f58a81de5aad12156824cb2cbdb22a5a0482848c22626f4390cfd557.jpg",
        "image_caption": [],
        "image_footnote": [],
        "page_idx": 0
    },
    {
        "type": "text",
        "text": "Contact us:  +49 40 79012- 734  sales@tel- cell.com  www.ell- cell.com",
        "page_idx": 0
    },
    {
        "type": "image",
        "img_path": "images/44e84577e3dfc876772180305e1ca3259418bfdbb6da22bdc680ec9efc44faa8.jpg",
        "image_caption": [],
        "image_footnote": [],
        "page_idx": 0
    },
    {
        "type": "text",
        "text": "Atomic Layer Deposition of Tungsten Nitride Films Using Sequential Surface Reactions",
        "text_level": 1,
        "page_idx": 1
    },
    {
        "type": "text",
        "text": "J.W.Klaus,S.J.Ferro, and \nS.M.George",
        "page_idx": 1
    },
    {
        "type": "text",
        "text": "Department of Chemistry and Biochemistry, University of Colorado, Boulder, Colorado 80309, USA",
        "page_idx": 1
    },
    {
        "type": "text",
        "text": "Tungsten nitride films were deposited with atomic layer control using sequential surface reactions. The tungsten nitride film growth was accomplished by separating the binary reaction  $2\\mathrm{WF}_6 + \\mathrm{NH}_3\\rightarrow \\mathrm{W}_2\\mathrm{N} + 3\\mathrm{HF} + 9 / 2\\mathrm{F}_2$  into the half- reactions. Successive application of the  $\\mathrm{WF}_6$  and  $\\mathrm{NH}_3$  half- reactions in an ABAB... sequence produced tungsten nitride deposition at substrate temperatures between 600 and  $800~\\mathrm{K}$ . Transmission Fourier transform infrared (FTIR) spectroscopy monitored the coverage of  $\\mathrm{WF}_x^*$  and  $\\mathrm{NH}_y^*$  surface species on high surface area particles during the  $\\mathrm{WF}_5$  and  $\\mathrm{NH}_3$  half- reactions. The FTIR spectroscopic results demonstrated that the  $\\mathrm{WF}_6$  and  $\\mathrm{NH}_3$  half- reactions were complete and self- limiting at temperatures  $\\geq 600~\\mathrm{K}$ . In situ spectroscopic ellipsometry monitored the film growth on Si(100) substrates vs. temperature and reactant exposure. A tungsten nitride deposition rate of  $2.55\\mathrm{\\AA / AB}$  cycle was measured at  $600 - 800\\mathrm{K}$  for  $\\mathrm{WF}_6$  and  $\\mathrm{NH}_3$  reactant exposures  $\\geq 3000\\mathrm{L}$  and  $10,000\\mathrm{L}$ , respectively. X- ray photoelectron spectroscopy depth- profiling experiments determined that the films had a  $\\mathrm{W}_2\\mathrm{N}$  stoichiometry with low C and O impurity concentrations. X- ray diffraction investigations revealed that the tungsten nitride films were microcrystalline. Atomic force microscopy measurements of the deposited films observed remarkably flat surfaces indicating smooth film growth. These smooth tungsten nitride films deposited with atomic layer control should be useful as diffusion barriers for  $\\mathrm{Cu}$  on contact and via holes. \u00a9 2000 The Electrochemical Society. S0013- 4651(99)05- 028- 4. All rights reserved.",
        "page_idx": 1
    },
    {
        "type": "text",
        "text": "Manuscript submitted May 6, 1999; revised manuscript received November 21, 1999.",
        "page_idx": 1
    },
    {
        "type": "text",
        "text": "The deposition of diffusion barriers is an important processing challenge in semiconductor device manufacturing. Diffusion barriers become increasingly important as device dimensions approach the nanometer scale and the need to prevent intralayer and dopant diffusion becomes more urgent. Refractory metal nitrides are leading candidates for diffusion barriers because of their high stability at temperatures  $>450^{\\circ}\\mathrm{C}$ . In particular, tungsten nitride has generated considerable interest because tungsten nitride is an excellent barrier for  $\\mathrm{Cu}$  diffusion into  $\\mathrm{Si}$  at elevated temperatures. The conformal deposition of ultrathin tungsten nitride films on high aspect ratio structures is required for the most critical applications. Ultrathin tungsten nitride deposition on contact holes is necessary to prepare stable  $\\mathrm{Cu / Si}$  contacts with extremely low resistance. Conformal tungsten nitride deposition on via holes of multiple level interconnects is needed to provide a barrier for  $\\mathrm{Cu}$  diffusion into  $\\mathrm{SiO}_2$  or other low  $k$  dielectrics.",
        "page_idx": 1
    },
    {
        "type": "text",
        "text": "Self- terminating surface reactions applied in a sequential manner can be used to achieve conformal and atomic layer controlled thin film growth. This sequential surface reaction approach has been used to grow a variety of oxide, nitride, sulfide, and phosphide thin films. Smooth single- element metallic tungsten thin films have also been deposited recently with atomic layer control. Atomic layer controlled growth using sequential surface reactions is ideal for precise and conformal deposition on both flat and high aspect ratio structures. This method is known to produce pinhole- free films and is easily extended to large substrate areas.",
        "page_idx": 1
    },
    {
        "type": "text",
        "text": "The thermal chemical vapor deposition (CVD) reaction",
        "page_idx": 1
    },
    {
        "type": "equation",
        "text": "\n$$\n2\\mathrm{WF}_6(\\mathrm{g}) + \\mathrm{NH}_3(\\mathrm{g})\\rightarrow \\mathrm{W}_2\\mathrm{N}(\\mathrm{s}) + 3\\mathrm{HF}(\\mathrm{g}) + 9 / 2\\mathrm{F}_2(\\mathrm{g}) \\tag{[1]}\n$$\n",
        "text_format": "latex",
        "page_idx": 1
    },
    {
        "type": "text",
        "text": "has been used previously to deposit tungsten nitride. Plasma- enhanced CVD with  $\\mathrm{WF}_6$  and  $\\mathrm{NH}_3$  has also been employed to grow tungsten nitride films. To deposit tungsten nitride films with atomic layer control, the thermal CVD reaction was split into the following two half- reactions",
        "page_idx": 1
    },
    {
        "type": "equation",
        "text": "\n$$\n\\begin{array}{r}\\mathrm{WF}_x^* +\\mathrm{NH}_3(\\mathrm{g})\\rightarrow \\mathrm{W - NH}_y^* +a\\mathrm{HF}(\\mathrm{g}) + b\\mathrm{F}_2(\\mathrm{g})\\\\ \\mathrm{W - NH}_y^* +\\mathrm{WF}_6(\\mathrm{g})\\rightarrow \\mathrm{WN - WF}_x^* +c\\mathrm{HF}(\\mathrm{g}) + \\mathrm{dF}_2(\\mathrm{g}) \\end{array} \\tag{[2]}\n$$\n",
        "text_format": "latex",
        "page_idx": 1
    },
    {
        "type": "text",
        "text": "The asterisks in the above reactions designate the surface species. The stoichiometry is kept indefinite because our surface chemistry studies indicate that there are several possible reaction pathways.",
        "page_idx": 1
    },
    {
        "type": "text",
        "text": "In each half- reaction, the  $\\mathrm{WF}_x^*$  and  $\\mathrm{WNH}_y^*$  surface species react with the gas- phase precursors. The surface reactions continue until all of the initial surface species have been converted to new surface species and volatile product molecules. The surface reactions self- terminate after the consumption of all the initial surface species and additional reactant exposure results in no additional growth. Application of the half- reactions in a ABAB... reaction sequence results in atomic layer deposition. If the surface half- reactions are allowed to reach completion everywhere on the substrate, changes in reactant pressure or total reactant exposure will not change the growth per AB cycle.",
        "page_idx": 1
    },
    {
        "type": "text",
        "text": "The atomic layer deposition of tungsten nitride was investigated using two sets of experiments. In the first set of experiments, in situ transmission Fourier transform infrared (FTIR) spectroscopy experiments were performed on high surface area particles to monitor the surface chemical reactions during the tungsten nitride film growth. The coverages of  $\\mathrm{WF}_x^*$  and  $\\mathrm{NH}_y^*$  surface species were monitored vs. time by observing the  $\\mathrm{W - F}_x$  stretching mode and the  $\\mathrm{N - H}_y$  stretching and bending modes. In the second set of experiments, tungsten nitride films were deposited on  $\\mathrm{Si}(100)$  substrates and examined using in situ spectroscopic ellipsometry. The ellipsometry measurements determined the tungsten nitride film thickness and index of diffraction vs. deposition temperature and reactant exposure.",
        "page_idx": 1
    },
    {
        "type": "text",
        "text": "These two sets of experiments revealed that atomic layer controlled growth of tungsten nitride can be attained using sequential exposures to  $\\mathrm{WF}_6$  and  $\\mathrm{NH}_3$ . Additional atomic force microscopy studies characterized the flatness of the tungsten nitride films relative to the initial  $\\mathrm{Si}(100)$  substrate. The tungsten nitride film properties were also evaluated by X- ray photoelectron spectroscopy (XPS) depth- profiling to determine film stoichiometry and X- ray diffraction experiments to ascertain film structure. These studies all indicate that atomic layer deposition techniques should be useful in depositing ultrathin and conformal tungsten nitride diffusion barriers in semiconductor device fabrication.",
        "page_idx": 1
    },
    {
        "type": "text",
        "text": "Experimental",
        "text_level": 1,
        "page_idx": 1
    },
    {
        "type": "text",
        "text": "FTIR spectroscopy studies on silica powder. The FTIR spectroscopy experiments were conducted in a high vacuum chamber designed for in situ transmission FTIR spectroscopic investigations. A schematic of this apparatus is shown in Fig. 1. The chamber has a base pressure of  $5\\times 10^{- 8}$  Torr. The chamber is equipped with a  $200\\mathrm{L / s}$  turbomolecular pump, CsI windows, a Bayard- Alpert ionization gauge, a capacitance manometer and a Dycor quadrupole mass spectrometer. The vibrational spectra were recorded with a",
        "page_idx": 1
    },
    {
        "type": "image",
        "img_path": "images/figure_1.jpg",
        "image_caption": [
            "Figure 1. Experimental schematic of vacuum chamber for transmission FTIR studies on high surface area samples.  $\\mathrm{SiO}_2$  particles with a surface area of  $380\\mathrm{m}^2 /\\mathrm{g}$  are pressed into a tungsten grid and positioned in the infrared beam."
        ],
        "image_footnote": [],
        "page_idx": 2
    },
    {
        "type": "text",
        "text": "Nicolet 740 FTIR spectrometer and an MCT- B detector. To achieve sufficient surface sensitivity, high surface area silica powder (Aldrich fumed silica,  $380~\\mathrm{m^2 / g}$ ) was pressed into a tungsten photoetched screen (Buckbee- Mears, 100 LPI, 0.002 in. thick) and suspended between copper posts on the sample mount.25 This sample could be resistively heated to  $\\sim 1000\\mathrm{K}$",
        "page_idx": 2
    },
    {
        "type": "text",
        "text": "The IR spectrum of the silica powder recorded immediately after loading into vacuum exhibited a pronounced surface vibrational feature that extended from  $3750 - 3000\\mathrm{cm}^{- 1}$ . This feature is attributed to  $\\mathrm{SiOH^{*}}$  surface species.26 The hydroxylated  $\\mathrm{SiO}_2$  surface is very stable and does not react directly with  $\\mathrm{WF}_6$ .27 To facilitate the nucleation of the tungsten nitride films, the  $\\mathrm{SiO}_2$  surface was first exposed to 10 Torr of  $\\mathrm{SiCl}_4$  at  $600~\\mathrm{K}$  for  $30\\mathrm{min}$ . This reaction produced a Cl- terminated  $\\mathrm{SiO}_2$  surface characterized by a strong Si- Cl stretching vibration at  $\\sim 650~\\mathrm{cm}^{- 1}$ .26",
        "page_idx": 2
    },
    {
        "type": "text",
        "text": "The surface terminated with  $\\mathrm{SiCl^{*}}$  species was further exposed to 10 Torr of  $\\mathrm{NH}_3$  at  $700~\\mathrm{K}$  for  $30\\mathrm{min}$ . This reaction results in replacement of the  $\\mathrm{SiCl^{*}}$  species with  $\\mathrm{SiNH}_2^*$  amino groups.15 The  $\\mathrm{SiNH}_2^*$  amino groups were then allowed to react with  $\\sim 1$  Torr of  $\\mathrm{WF}_6$  for  $30\\mathrm{min}$ . This reaction produced a surface terminated with  $\\mathrm{WF}_x^*$  species. A few  $\\mathrm{WF}_6$  and  $\\mathrm{NH}_3$  reaction cycles were subsequently performed on this surface to transform the  $\\mathrm{SiO}_2$  surface into a tungsten nitride surface. The  $\\mathrm{WF}_6$  and  $\\mathrm{NH}_3$  surface reactions were examined on this tungsten nitride surface.",
        "page_idx": 2
    },
    {
        "type": "text",
        "text": "Transmission FTIR spectroscopy was utilized to measure the  $\\mathrm{WF}_x^*$  species and  $\\mathrm{NH}_y^*$  species during the  $\\mathrm{WF}_6$  and  $\\mathrm{NH}_3$  half- reactions. The FTIR spectra were recorded at  $340\\mathrm{K}$  after various  $\\mathrm{WF}_6$  or  $\\mathrm{NH}_3$  exposures at different temperatures. Gate valves protected the CsI windows during the reactant exposures. The  $\\mathrm{WF}_x^*$  surface species were monitored using the W- F stretching mode located at  $\\sim 680~\\mathrm{cm}^{- 1}$ .28 The  $\\mathrm{NH}_y^*$  surface species were monitored by observing the dominant  $\\mathrm{N} - \\mathrm{H}_2$  stretching modes and  $\\mathrm{N} - \\mathrm{H}_2$  scissors mode centered at  $\\sim 3400$  and  $1500~\\mathrm{cm}^{- 1}$ , respectively.29- 31",
        "page_idx": 2
    },
    {
        "type": "text",
        "text": "Spectroscopic ellipsometry studies on Si(100). The tungsten nitride film growth experiments were performed in a high vacuum apparatus that has been described in detail elsewhere.10 A schematic of this experimental setup including the in situ ellipsometer is illustrated in Fig. 2. In brief, the apparatus consists of a sample load lock chamber, a central deposition chamber, and an ultrahigh vacuum chamber for surface analysis. The central deposition chamber is capable of automated dosing of molecular precursors under a wide variety of conditions. The deposition chamber is pumped with either a  $175~\\mathrm{L / s}$  diffusion pump backed by a liquid  $\\mathrm{N}_2$  trap and a mechanical pump or two separate liquid  $\\mathrm{N}_2$  traps backed by mechanical pumps. This chamber has a base pressure of  $1\\times 10^{- 7}$  Torr.",
        "page_idx": 2
    },
    {
        "type": "image",
        "img_path": "images/figure_2.jpg",
        "image_caption": [
            "Figure 2. Experimental schematic of vacuum apparatus for in situ spectroscopic ellipsometry studies on Si(100) samples. This apparatus contains a sample load lock, a central deposition chamber equipped with the spectroscopic ellipsometer, and a surface analysis chamber."
        ],
        "image_footnote": [],
        "page_idx": 2
    },
    {
        "type": "text",
        "text": "",
        "page_idx": 2
    },
    {
        "type": "text",
        "text": "The central deposition chamber is equipped with an in situ spectroscopic ellipsometer (J.A. Woolam Co. M- 44) that collects ellipsometric data at 44 visible wavelengths simultaneously. The spectroscopic ellipsometric measurements determined the refractive index and thickness of the tungsten nitride films using a Lorentz oscillator model.32,33 The 88 data points  $\\Psi$  and  $\\Lambda$  for the 44 individual wavelengths were fit using two oscillators and the film thickness. Each oscillator has a central energy, amplitude, and width. The weak coupling between the real and imaginary refractive index  $(\\bar{n} = n + ik)$  and the thickness allowed the unique determination of these parameters.",
        "page_idx": 2
    },
    {
        "type": "text",
        "text": "The ellipsometer is mounted on the central deposition chamber employing ports positioned at  $80^{\\circ}$  with respect to the surface normal. Gate valves protect the birefringent- free ellipsometer windows from deposition during the  $\\mathrm{WF}_6$  and  $\\mathrm{NH}_3$  exposures. The surface analysis chamber contains a UTI- 100C quadrupole mass spectrometer and a Bayard- Alpert ionization gauge. Mass spectometric analysis of the gases in the central deposition chamber is performed using a controlled leak to the surface analysis chamber. The surface analysis chamber is pumped by a  $210\\mathrm{L / s}$  turbomolecular pump to obtain a base pressure of  $1\\times 10^{- 9}$  Torr.",
        "page_idx": 2
    },
    {
        "type": "text",
        "text": "The sample substrate was a Si(100) wafer covered with  $125\\mathrm{\\AA}$  of  $\\mathrm{SiO}_2$  formed by thermal oxidation. The Si(100) wafers were p- type boron- doped with a resistivity of  $\\rho = 0.01 - 0.03\\Omega \\mathrm{cm}$ . Square pieces of the Si(100) wafer with dimensions of  $0.75\\times 0.75$  in. were used as the samples. The highly doped Si(100) samples were suspended between copper posts using  $0.25\\mathrm{mmMo}$  foil and could be resistively heated to  $>1100\\mathrm{K}$ . The sample temperature was determined by a Chromel- Alumel thermocouple pressed onto the  $\\mathrm{SiO}_2$  surface using a spring clip.",
        "page_idx": 2
    },
    {
        "type": "text",
        "text": "The Si(100) samples were cleaned with methanol, acetone, and distilled water before mounting and loading into the chamber. The  $\\mathrm{SiO}_2$  surface was further cleaned in vacuum by an anneal at  $900~\\mathrm{K}$  for  $5\\mathrm{min}$ . This thermal anneal was followed by a high frequency  $\\mathrm{H}_2\\mathrm{O}$  plasma discharge at  $300~\\mathrm{K}$ . This  $\\mathrm{H}_2\\mathrm{O}$  plasma fully hydroxylated the  $\\mathrm{SiO}_2$  surface and removed surface carbon contamination.",
        "page_idx": 2
    },
    {
        "type": "text",
        "text": "To initiate the tungsten nitride film growth, the hydroxylated  $\\mathrm{SiO}_2$  surface was first exposed to  $10\\mathrm{mTorr}$  of  $\\mathrm{Si}_2\\mathrm{H}_6$  at  $600~\\mathrm{K}$  for  $\\sim 5\\mathrm{min}$ . Under these conditions, FTIR spectroscopy indicates that  $\\mathrm{Si}_2\\mathrm{H}_6$  reacts with the surface hydroxyl groups and deposits surface species containing Si- H stretching vibrations: e.g.,  $\\mathrm{SiOH^{*} + Si_2H_6\\rightarrow SiOSiH_3^* + SiH_4}$ . After the initial  $\\mathrm{Si}_2\\mathrm{H}_6$  treatment, tungsten nitride film growth could be performed at reaction temperatures between  $550\u2013800\\mathrm{K}$ . A few  $\\mathrm{WF}_6$  and  $\\mathrm{NH}_3$  reaction cycles were utilized to transform the  $\\mathrm{SiO}_2$  surface to a tungsten nitride surface. The dependence of the tungsten nitride growth rate on  $\\mathrm{WF}_6$  and  $\\mathrm{NH}_3$  reactant exposure was examined on this tungsten nitride surface.",
        "page_idx": 3
    },
    {
        "type": "text",
        "text": "Results",
        "text_level": 1,
        "page_idx": 3
    },
    {
        "type": "text",
        "text": "FTIR spectroscopy studies of surface chemistry. Several infrared difference spectra recorded during the  $\\mathrm{NH}_3$  half- reaction at  $600~\\mathrm{K}$  are displayed in Fig. 3. These infrared difference spectra are referenced to a tungsten nitride surface that had earlier received a saturation exposure of  $\\mathrm{WF}_6$  at  $600~\\mathrm{K}$ . The spectra after various  $\\mathrm{NH}_3$  exposures are offset for clarity in presentation. The infrared spectra show  $\\mathrm{N - H}_2$  stretching vibrations at  $\\sim 3450\\mathrm{cm}^{- 1}$  and  $\\mathrm{N - H}_2$  scissors vibrations at  $\\sim 1500\\mathrm{cm}^{- 1}$ . These results indicate that the  $\\mathrm{NH}_3^*$  surface species is primarily a  $\\mathrm{NH}_2^*$  surface species. The infrared spectra also display  $\\mathrm{W - F}_x$  stretching vibrations at  $680~\\mathrm{cm}^{- 1}$ . The spectra reveal a gradual increase in the dominant  $\\mathrm{NH}_2^*$  surface species that is coupled with a corresponding loss in  $\\mathrm{WF}_x^*$  surface species vs.  $\\mathrm{NH}_3$  exposure. The loss of  $\\mathrm{WF}_x^*$  surface species appears as a negative absorbance.",
        "page_idx": 3
    },
    {
        "type": "text",
        "text": "Figure 4 displays infrared difference spectra recorded during the subsequent  $\\mathrm{WF}_6$  exposure at  $600~\\mathrm{K}$ . The difference spectra are again offset to display the changes vs.  $\\mathrm{WF}_6$  exposure. Each difference spectrum displays the change in the infrared absorbance referenced to a tungsten nitride surface that had received a saturation  $\\mathrm{NH}_3$  exposure at  $600~\\mathrm{K}$ . The gain of  $\\mathrm{WF}_x^*$  surface species is concurrent with a loss of  $\\mathrm{NH}_2^*$  surface species. The loss of  $\\mathrm{NH}_2^*$  surface species appears as a negative absorbance.",
        "page_idx": 3
    },
    {
        "type": "text",
        "text": "The normalized integrated absorbances during the  $\\mathrm{NH}_3$  and  $\\mathrm{WF}_6$  half- reactions are displayed in Fig. 5. The loss of  $\\mathrm{WF}_x^*$  surface species during the  $\\mathrm{NH}_3$  half- reaction occurs more rapidly than the corresponding gain of the  $\\mathrm{NH}_2^*$  surface species. This behavior indi",
        "page_idx": 3
    },
    {
        "type": "image",
        "img_path": "images/figure_3.jpg",
        "image_caption": [
            "Figure 3. FTIR difference spectra in the  $\\mathrm{N - H}_y$  stretch,  $\\mathrm{N - H}_y$  bend, and  $\\mathrm{W - F}_x$  stretch regions recorded after various  $\\mathrm{NH}_3$  exposures during the  $\\mathrm{NH}_3$  half-reaction at  $600~\\mathrm{K}$ . Each difference spectrum is referenced to a surface that had earlier received a saturation  $\\mathrm{WF}_6$  exposure at  $600~\\mathrm{K}$ ."
        ],
        "image_footnote": [],
        "page_idx": 3
    },
    {
        "type": "image",
        "img_path": "images/figure_4.jpg",
        "image_caption": [
            "Figure 4. FTIR difference spectra in the  $\\mathrm{N - H}_y$  stretch,  $\\mathrm{N - H}_y$  bend, and  $\\mathrm{W - F}_x$  stretch regions recorded after various  $\\mathrm{WF}_6$  exposures during the  $\\mathrm{WF}_6$  half-reaction at  $600~\\mathrm{K}$ . Each difference spectrum is referenced to a tungsten nitride surface that had earlier received a saturation  $\\mathrm{NH}_3$  exposure at  $600~\\mathrm{K}$ ."
        ],
        "image_footnote": [],
        "page_idx": 3
    },
    {
        "type": "text",
        "text": "cates that each  $\\mathrm{NH}_3$  molecule may initially react with multiple  $\\mathrm{WF}_x^*$  surface species. In contrast, the gain of  $\\mathrm{WF}_x^*$  surface species during the  $\\mathrm{WF}_6$  half- reaction is concurrent with the loss of  $\\mathrm{NH}_2^*$  surface",
        "page_idx": 3
    },
    {
        "type": "image",
        "img_path": "images/figure_5.jpg",
        "image_caption": [
            "Figure 5. Normalized integrated absorbances for the  $\\mathrm{W - F}_x$  stretching mode  $(\\sim 680~\\mathrm{cm}^{-1})$  and the  $\\mathrm{N - H}_2$  stretching mode  $(\\sim 3400~\\mathrm{cm}^{-1})$  vs. reactant exposure during the (a)  $\\mathrm{NH}_3$  and (b)  $\\mathrm{WF}_6$  half-reactions at  $600~\\mathrm{K}$ ."
        ],
        "image_footnote": [],
        "page_idx": 3
    },
    {
        "type": "text",
        "text": "species. This behavior indicates a 1:1 reaction between  $\\mathrm{WF}_6$  and  $\\mathrm{NH}_2^*$  surface species.",
        "page_idx": 4
    },
    {
        "type": "text",
        "text": "The loss of  $\\mathrm{NH}_2^*$  surface coverage during the  $\\mathrm{WF}_6$  half- reaction results in the growth of  $\\mathrm{WF}_x^*$  surface coverage. When the  $\\mathrm{WF}_6$  half- reaction reaches completion, this  $\\mathrm{WF}_x^*$  surface coverage is equivalent to the  $\\mathrm{WF}_x^*$  surface coverage measured prior to the  $\\mathrm{NH}_3$  half- reaction. Similarly, the loss of  $\\mathrm{WF}_x^*$  surface coverage during the  $\\mathrm{NH}_3$  half- reaction results in the growth of  $\\mathrm{NH}_2^*$  surface coverage that becomes equivalent to the  $\\mathrm{NH}_2^*$  surface coverage measured prior to the  $\\mathrm{WF}_6$  half- reaction. These results indicate that the  $\\mathrm{NH}_3$  and  $\\mathrm{WF}_6$  surface reactions proceed to completion at  $600~\\mathrm{K}$  with sufficient reactant exposure. In addition, each reaction is self- limiting and terminates with the consumption of the initial surface functional groups.",
        "page_idx": 4
    },
    {
        "type": "text",
        "text": "Infrared difference spectra were also recorded during the  $\\mathrm{WF}_6$  and  $\\mathrm{NH}_3$  half- reactions at 700 and  $500~\\mathrm{K}$ . At  $700~\\mathrm{K}$ , the  $\\mathrm{WF}_6$  and  $\\mathrm{NH}_3$  half- reactions were observed to be faster than at  $600~\\mathrm{K}$ . However, conductance limitations in the high surface area silica powder prevented a quantitative description of the relative reaction rates. The half- reactions at  $700~\\mathrm{K}$  were self- limiting and terminated with the consumption of the initial surface species. The integrated absorbances for the  $\\mathrm{WF}_6$  and  $\\mathrm{NH}_3$  half- reactions at  $700~\\mathrm{K}$  showed that the initial loss of  $\\mathrm{WF}_x^*$  surface species during the  $\\mathrm{NH}_3$  half- reaction did not correspond with a concurrent growth of  $\\mathrm{NH}_2^*$  surface species. This behavior is consistent with each  $\\mathrm{NH}_3$  molecule initially reacting with even more  $\\mathrm{WF}_x^*$  surface species at 700 than at  $600~\\mathrm{K}$ . In contrast, the  $\\mathrm{WF}_6$  half- reaction at  $700~\\mathrm{K}$  occurred with a concurrent gain of  $\\mathrm{WF}_x^*$  surface species and loss of  $\\mathrm{NH}_2^*$  surface species.",
        "page_idx": 4
    },
    {
        "type": "text",
        "text": "At  $500~\\mathrm{K}$ , the  $\\mathrm{NH}_3$  half- reaction was observed to saturate after removing only  $\\sim 60\\%$  of the  $\\mathrm{WF}_x^*$  surface species. Larger  $\\mathrm{NH}_3$  reactant exposures did not remove additional  $\\mathrm{WF}_x^*$  surface species. This behavior indicates that the  $\\mathrm{NH}_3$  half- reaction does not proceed to completion at  $500~\\mathrm{K}$ . In contrast, the  $\\mathrm{WF}_6$  half- reaction was observed to consume all of the surface  $\\mathrm{NH}_3^*$  species resulting from the  $\\mathrm{NH}_3$  reaction at  $500~\\mathrm{K}$ . The  $\\mathrm{WF}_6$  half- reaction at  $500~\\mathrm{K}$  was also performed on a tungsten nitride surface that had earlier received a saturation exposure of  $\\mathrm{NH}_3$  at  $600~\\mathrm{K}$ . This experiment revealed that sufficient  $\\mathrm{WF}_6$  exposures can consume all the  $\\mathrm{NH}_y^*$  surface species at  $500~\\mathrm{K}$ . The inability of the  $\\mathrm{NH}_3$  half- reaction to react with all  $\\mathrm{WF}_x^*$  surface species at  $500~\\mathrm{K}$  indicates that tungsten nitride film growth should be performed at temperatures  $\\geq 600~\\mathrm{K}$  to obtain the best tungsten nitride films.",
        "page_idx": 4
    },
    {
        "type": "text",
        "text": "Spectroscopic ellipsometry studies of film growth. The dependence of the half- reactions on the  $\\mathrm{WF}_6$  and  $\\mathrm{NH}_3$  reactant exposures was examined by measuring the tungsten nitride film thickness deposited by 3 AB cycles at  $600~\\mathrm{K}$ . A typical AB cycle occurred with the following sequence: expose  $\\mathrm{WF}_6$  (1- 10 mTorr)  $\\mathrm{N}_2$  purge  $1 - 3\\mathrm{min}/$  expose  $\\mathrm{NH}_3$  (1- 10 mTorr)  $\\mathrm{N}_2$  purge  $1 - 3\\mathrm{min}$ . The ellipsometric measurements shown in Fig. 6 and 7 demonstrate that the  $\\mathrm{WF}_6$  and  $\\mathrm{NH}_3$  half- reactions are self- limiting at  $600~\\mathrm{K}$ . Once a half- reaction reaches completion, additional reactant exposure produces no additional film growth.",
        "page_idx": 4
    },
    {
        "type": "text",
        "text": "Figure 6 displays the tungsten nitride film thickness obtained vs.  $\\mathrm{NH}_3$  reactant exposure with a  $\\mathrm{WF}_6$  reactant exposure of  $4300~\\mathrm{L}$ . This  $\\mathrm{WF}_6$  exposure is sufficient for a complete  $\\mathrm{WF}_6$  half- reaction. Figure 6 shows that the  $\\mathrm{NH}_3$  half- reaction is incomplete and the tungsten nitride film thickness deposited by three AB cycles is dependent on  $\\mathrm{NH}_3$  reactant exposure for  $\\mathrm{NH}_3$  exposures  $< 10,000~\\mathrm{L}$ . In contrast, additional  $\\mathrm{NH}_3$  exposure results in no further tungsten nitride deposition for  $\\mathrm{NH}_3$  exposures  $\\geq 10,000~\\mathrm{L}$ . The surface reactions are complete and self- limiting in this regime. The error bars represent the  $90\\%$  confidence limits determined by the uncertainty in the ellipsometric data. The solid line is intended only to guide the eye.",
        "page_idx": 4
    },
    {
        "type": "text",
        "text": "The film thicknesses measured in Fig. 7 were obtained with a variable  $\\mathrm{WF}_6$  exposure and a  $\\mathrm{NH}_3$  reactant exposure of  $12,000~\\mathrm{L}$ . This  $\\mathrm{NH}_3$  exposure is sufficient for a complete  $\\mathrm{NH}_3$  half- reaction. Figure 7 shows that the tungsten nitride film thickness deposited by 3 AB cycles is dependent on the  $\\mathrm{WF}_6$  reactant exposure for  $\\mathrm{WF}_6$  exposures  $< 3000~\\mathrm{L}$ . In contrast, additional  $\\mathrm{WF}_6$  reactant exposure results in no additional tungsten nitride deposition for  $\\mathrm{WF}_6$  reactant exposures  $\\geq 3000~\\mathrm{L}$ .",
        "page_idx": 4
    },
    {
        "type": "image",
        "img_path": "images/figure_6.jpg",
        "image_caption": [
            "Figure 6. Ellipsometric measurements of the tungsten nitride film thickness deposited by three AB cycles vs.  $\\mathrm{NH}_3$  exposure at  $600~\\mathrm{K}$ . A  $\\mathrm{WF}_6$  exposure of  $4300~\\mathrm{L}$  was sufficient for a complete  $\\mathrm{WF}_6$  half- reaction at  $600~\\mathrm{K}$ ."
        ],
        "image_footnote": [],
        "page_idx": 4
    },
    {
        "type": "text",
        "text": "",
        "page_idx": 4
    },
    {
        "type": "text",
        "text": "Figure 8 shows the ellipsometric measurements of the tungsten nitride film thickness vs. the number of AB cycles at  $600~\\mathrm{K}$ . The  $\\mathrm{WF}_6$  reactant exposure of  $4300~\\mathrm{L}$  and  $\\mathrm{NH}_3$  reactant exposure of  $12,000~\\mathrm{L}$  were sufficient for complete half- reactions during each AB cycle. The film thickness is directly proportional to the number of AB cycles. The solid line displays the least squares linear fit to the data.",
        "page_idx": 4
    },
    {
        "type": "text",
        "text": "The tungsten nitride film thickness vs. number of AB cycles is extremely linear. The least squares fit yields a growth rate of  $2.55\\mathrm{\\AA}/$  AB cycle at  $600~\\mathrm{K}$ . This growth rate agrees well with the  $\\mathrm{W}_2\\mathrm{N}$  lattice constant of  $2.4\\mathrm{\\AA}$  obtained by the X- ray diffraction (XRD) meas",
        "page_idx": 4
    },
    {
        "type": "image",
        "img_path": "images/figure_7.jpg",
        "image_caption": [
            "Figure 7. Ellipsometric measurements of the tungsten nitride film thickness deposited by three AB cycles vs.  $\\mathrm{WF}_6$  exposure at  $600~\\mathrm{K}$ . A  $\\mathrm{NH}_3$  exposure of  $12,000~\\mathrm{L}$  was sufficient for a complete  $\\mathrm{NH}_3$  half- reaction at  $600~\\mathrm{K}$ ."
        ],
        "image_footnote": [],
        "page_idx": 4
    },
    {
        "type": "image",
        "img_path": "images/figure_8.jpg",
        "image_caption": [
            "Figure 8. Tungsten nitride film thickness measured by ellipsometry vs. number of AB cycles at  $600~\\mathrm{K}$ . The  $\\mathrm{NH_3}$  exposure of  $12,000\\mathrm{L}$  and  $\\mathrm{WF_6}$  exposure of  $4300\\mathrm{L}$  were sufficient for complete half-reactions during each AB cycle."
        ],
        "image_footnote": [],
        "page_idx": 5
    },
    {
        "type": "text",
        "text": "Measurements. The linear growth rate indicates that the number of reactive surface sites remains constant during tungsten nitride deposition. The constant growth rate also argues that the tungsten nitride films are growing with no surface roughening.",
        "page_idx": 5
    },
    {
        "type": "text",
        "text": "The ellipsometric measurements of the tungsten nitride film thickness deposited by three AB reaction cycles vs. substrate temperature are displayed in Fig. 9. The  $\\mathrm{WF_6}$  and  $\\mathrm{NH_3}$  reactant exposures at each temperature were sufficient for complete half- reactions and additional reactant exposure resulted in no further deposition. The solid line connects the data points, and the error bars represent the  $90\\%$  confidence limits. Figure 9 shows that the tungsten nitride film thickness deposited by three AB cycles increases rapidly with substrate temperature from 400 to  $600~\\mathrm{K}$ . In this temperature regime, the FTIR spectroscopy measurements indicate that the surface half- reactions do not proceed to completion and may produce a  $\\mathrm{WF_6}$ :  $\\mathrm{NH_3}$  adduct species.",
        "page_idx": 5
    },
    {
        "type": "image",
        "img_path": "images/figure_9.jpg",
        "image_caption": [
            "Figure 9. Ellipsometric measurements of the tungsten nitride film thickness deposited by three AB cycles at various substrate temperatures. Reactant exposures were sufficient for complete half-reactions at each temperature."
        ],
        "image_footnote": [],
        "page_idx": 5
    },
    {
        "type": "text",
        "text": "",
        "page_idx": 5
    },
    {
        "type": "text",
        "text": "After the rapid rise vs. temperature from 400 to  $600~\\mathrm{K}$ , the tungsten nitride film thickness deposited by 3 AB cycles increases only very slightly for substrate temperatures between  $600\u2013800\\mathrm{K}$ . These temperatures are sufficient for complete half- reactions according to the FTIR vibrational studies. The nearly constant tungsten nitride deposition rate of  $\\sim 2.5\\mathrm{\\AA}$  cycle for temperatures between 600 and  $800~\\mathrm{K}$  is consistent with the thickness of a  $\\mathrm{W}_2\\mathrm{N}$  monolayer.",
        "page_idx": 5
    },
    {
        "type": "text",
        "text": "The surface topography of the deposited tungsten nitride films was examined with an atomic force microscope (AFM) operating in tapping mode (Digital Instruments- Nanoscope III). Figure 10 shows a 3.0 by  $3.0~\\mu \\mathrm{m}$  scan of a  $\\sim 350\\mathrm{\\AA}$  thick tungsten nitride film deposited by  $140\\mathrm{AB}$  cycles at  $600~\\mathrm{K}$ . The reactant exposures were sufficient for both half- reactions to reach completion for all  $140\\mathrm{AB}$  cycles. The light- to- dark gray scale in Fig. 10 spans less than  $25\\mathrm{\\AA}$ .",
        "page_idx": 5
    },
    {
        "type": "text",
        "text": "The AFM images of the deposited tungsten nitride films exhibit a surface roughness of  $\\pm 6.1\\mathrm{\\AA}$  (root- mean- square). In comparison, the surface roughness of the initial  $\\mathrm{SiO_2}$  surface on  $\\mathrm{Si}(100)$  was  $\\pm 2.5\\mathrm{\\AA}$ . The power spectral density of the surface roughness also exhibited the same statistical characteristics as the initial  $\\mathrm{SiO_2}$  surface on  $\\mathrm{Si}(100)$ . This smooth surface topography with a roughness comparable to the initial surface indicates that the tungsten nitride films are growing with negligible roughening.",
        "page_idx": 5
    },
    {
        "type": "text",
        "text": "The tungsten nitride film composition was evaluated using X- ray photoelectron spectroscopy (XPS) depth- profiling. The XPS depth- profiling experiments employed a  $4\\mathrm{kV}\\mathrm{Ar}^{+}$  ion beam operating with a  $10\\mathrm{mA / cm^2}$  ion current to sputter slowly through the  $350\\mathrm{\\AA}$  thick tungsten nitride film. The surface of the tungsten nitride film exhibited characteristic signals for W, C, N, F, and O atoms. After several minutes of sputtering through the surface region, the elemental concentrations in the bulk tungsten nitride film were constant until encountering the underlying  $\\mathrm{SiO_2}$  film.",
        "page_idx": 5
    },
    {
        "type": "text",
        "text": "The XPS depth- profiling results revealed that the bulk tungsten nitride films had a W to N ratio of  $\\sim 3:1$ . The films also contained small atomic percentage concentrations of  $\\sim 5\\%$  C and  $\\sim 3.6\\%$  O. These impurities may be attributed to CO dissociation resulting from the CO partial pressures in our diffusion- pumped central deposition",
        "page_idx": 5
    },
    {
        "type": "text",
        "text": "These experiments were performed by Eli Marieva of the Department of Metallurgical and Materials Engineering at the Colorado School of Mines.",
        "page_idx": 5
    },
    {
        "type": "image",
        "img_path": "images/figure_10.jpg",
        "image_caption": [
