Repository: sciknoworg/ALD-E-ImageMiner

## Train Data

The full competition dataset will be released **in batches according to the competition timeline**.

Each release will be announced via the Sci-ImageMiner [Google Group](https://groups.google.com/u/4/g/sci-imageminer/) and reflected on the [Important Dates page](https://sites.google.com/view/sci-imageminer/important-dates).

For task definitions and evaluation details, please refer to the [Task Description](https://sites.google.com/view/sci-imageminer/task-description) and [Task Evaluation Metrics](https://sites.google.com/view/sci-imageminer/task-evaluation-metrics) pages.

File: icdar2026-competition-data/train/atomic-layer-deposition/experimental-usecase/29/images/figure_10.json
{
    "sample_id": "atomic-layer-deposition/experimental-usecase/29/figure_10",
    "classification": {
        "a": "3d scatter plot"
    },
    "bbox": {
        "a": {
            "x": 1,
            "y": 6,
            "width": 676,
            "height": 513
        }
    }
}

File: icdar2026-competition-data/train/atomic-layer-deposition/experimental-usecase/29/images/figure_6.json
{
    "sample_id": "atomic-layer-deposition/experimental-usecase/29/figure_6",
    "classification": {
        "a": "scatter plot"
    },
    "summarization": {
        "a": "The graph shows the relationship between NH\u2083 exposure and film thickness at 600 K with 3 AB cycles. The film thickness increases rapidly initially and then plateaus."
    },
    "data_extraction": {
        "a": "| NH\u2083 Exposure (L) | Film Thickness (\u00c5) |\n|---|---|\n| 0 | 0 |\n| 1000 | 1 |\n| 2000 | 2 |\n| 3000 | 3 |\n| 4000 | 4 |\n| 5000 | 6 |\n| 6000 | 7 |\n| 7000 | 8 |\n| 8000 | 8 |\n| 9000 | 8 |\n| 10000 | 8 |\n| 11000 | 8 |\n| 12000 | 8 |\n| 13000 | 8 |\n| 14000 | 8 |\n| 15000 | 8 |\n| 16000 | 8 |\n| 17000 | 8 |\n| 18000 | 8 |\n| 19000 | 8 |\n| 20000 | 8 |\n| 21000 | 8 |\n| 22000 | 8 |\n| 23000 | 8 |"
    },
    "vqa": {
        "a": [
            {
                "question_type": "Process-Oriented",
                "question": "How many ALD cycles were performed for these measurements?",
                "answer_type": "Factoid",
                "answer": "3."
            },
            {
                "question_type": "Comparative/Trend",
                "question": "When is saturation reached?",
                "answer_type": "Factoid",
                "answer": "After about 10,000 L."
            },
            {
                "question_type": "Process-Oriented",
                "question": "What is the film thickness after 3 cycles when saturation has been reached?",
                "answer_type": "Factoid",
                "answer": "7 \u00c5."
            },
            {
                "question_type": "Comparative/Trend",
                "question": "Was saturation reached?",
                "answer_type": "Yes/No",
                "answer": "Yes"
            }
        ]
    },
    "bbox": {
        "a": {
            "x": 0,
            "y": 1,
            "width": 663,
            "height": 643
        }
    }
}

File: icdar2026-competition-data/train/atomic-layer-deposition/experimental-usecase/29/images/figure_7.json
{
    "sample_id": "atomic-layer-deposition/experimental-usecase/29/figure_7",
    "classification": {
        "a": "scatter plot"
    },
    "summarization": {
        "a": "The line chart shows the relationship between the exposure of WF\u2086 and film thickness at 3 AB cycles and a temperature of 600 K."
    },
    "data_extraction": {
        "a": "| WF\u2086 Exposure (L) | Film Thickness (\u00c5) |\n|---|---|\n| 0 | 0 |\n| 1000 | 1 |\n| 2000 | 2 |\n| 3000 | 3 |\n| 6000 | 8 |\n| 12000 | 8 |"
    },
    "vqa": {
        "a": [
            {
                "question_type": "Process-Oriented",
                "question": "What was the NH3 exposure during this experiment?",
                "answer_type": "Factoid",
                "answer": "12,000 L."
            },
            {
                "question_type": "Process-Oriented",
                "question": "What is the film thickness around 1,000 L of WF6 exposure?",
                "answer_type": "Factoid",
                "answer": "Around 4 \u00c5."
            },
            {
                "question_type": "Comparative/Trend",
                "question": "When does the film thickness start to plateau as a function of WF6 exposure?",
                "answer_type": "Factoid",
                "answer": "After about 3,000 L."
            },
            {
                "question_type": "Comparative/Trend",
                "question": "What is the obtained growth after 3 ALD cycles at saturation?",
                "answer_type": "Factoid",
                "answer": "About 8 \u00c5."
            }
        ]
    },
    "bbox": {
        "a": {
            "x": 2,
            "y": 0,
            "width": 652,
            "height": 646
        }
    }
}

File: icdar2026-competition-data/train/atomic-layer-deposition/experimental-usecase/29/images/figure_8.json
{
    "sample_id": "atomic-layer-deposition/experimental-usecase/29/figure_8",
    "classification": {
        "a": "line chart"
    },
    "summarization": {
        "a": "The line chart shows a linear relationship between the number of AB cycles and film thickness, indicating a linear growth rate."
    },
    "data_extraction": {
        "a": "| AB Cycles | Film Thickness (\u00c5) |\n|---|---|\n| 3 | 7.5 |\n| 6 | 15 |\n| 12 | 30.5 |\n| 19 | 48.5 |\n| 25 | 64 |\n| 32 | 81.5 |\n| 48 | 122.4 |"
    },
    "vqa": {
        "a": [
            {
                "question_type": "Process-Oriented",
                "question": "What is the film thickness after about 30 ALD cycles?",
                "answer_type": "Factoid",
                "answer": "75 \u00c5."
            },
            {
                "question_type": "Process-Oriented",
                "question": "What is the NH3 exposure for this experiment?",
                "answer_type": "Factoid",
                "answer": "12,000 L."
            },
            {
                "question_type": "Process-Oriented",
                "question": "What is the process temperature?",
                "answer_type": "Factoid",
                "answer": "600 K."
            },
            {
                "question_type": "Comparative/Trend",
                "question": "What is the obtained growth rate?",
                "answer_type": "Factoid",
                "answer": "2.55 \u00c5/cycle."
            }
        ]
    },
    "bbox": {
        "a": {
            "x": 3,
            "y": 2,
            "width": 667,
            "height": 641
        }
    }
}

File: icdar2026-competition-data/train/atomic-layer-deposition/experimental-usecase/30/content.json (part 1 of 2)
[
    {
        "type": "text",
        "text": "Structural and Magnetic Studies on Iron Oxide and Iron-Magnesium Oxide Thin Films Deposited Using Ferrocene and (Dimethylaminomethyl)ferrocene Precursors",
        "text_level": 1,
        "page_idx": 0
    },
    {
        "type": "text",
        "text": "To cite this article: Kaupo Kukli et al 2013 ECS J. Solid State Sci. Technol. 2 N45",
        "page_idx": 0
    },
    {
        "type": "text",
        "text": "View the article online for updates and enhancements.",
        "page_idx": 0
    },
    {
        "type": "text",
        "text": "You may also like",
        "text_level": 1,
        "page_idx": 0
    },
    {
        "type": "text",
        "text": "- FePt small-grain film with Au doping for high density perpendicular magnetic recording media  Li Zhang, Zhicheng Huang, Caiyan Liu et al.",
        "page_idx": 0
    },
    {
        "type": "text",
        "text": "- Sustainable manufacturing process applied to produce magnesium oxide from sea water  A K Jasmin, S A Salmer and J A Jessam",
        "page_idx": 0
    },
    {
        "type": "text",
        "text": "- Bioactivity of Magnesium Oxide  Nanoparticles Synthesized by Alcoholic Extract of Walnut Tree Bark Juglans Regia  Against Thielaviopsis Paradoxa and Thielaviopsis Punctulata in vitro  M NK Hantoosh and H Z Hussein",
        "page_idx": 0
    },
    {
        "type": "text",
        "text": "ECC-Opto-10 Optical Battery Test Cell: Visualize the Processes Inside Your Battery!",
        "text_level": 1,
        "page_idx": 0
    },
    {
        "type": "text",
        "text": "- Battery Test Cell for Optical Characterization  Designed for light microscopy, Raman spectroscopy and XRD.",
        "page_idx": 0
    },
    {
        "type": "text",
        "text": "- Optimized, Low Profile Cell Design (Device Height 21.5 mm)  Low cell height for high compatibility, fits on standard samples stages.",
        "page_idx": 0
    },
    {
        "type": "text",
        "text": "- High Cycling Stability and Easy Handling  Dedicated sample holders for different electrode arrangements included!",
        "page_idx": 0
    },
    {
        "type": "text",
        "text": "- Cell Lids with Different Openings and Window Materials Available",
        "page_idx": 0
    },
    {
        "type": "image",
        "img_path": "images/1b78016cb355e70dc8f9df6a158ffa618b7d7b3846cf68bd31bde9dd7bfc1aaf.jpg",
        "image_caption": [],
        "image_footnote": [],
        "page_idx": 0
    },
    {
        "type": "image",
        "img_path": "images/e41f5cb02c26eb48e6ebdddc9a1f676a7c0d1ee404cbf889b9ad19c91b51a116.jpg",
        "image_caption": [],
        "image_footnote": [],
        "page_idx": 0
    },
    {
        "type": "text",
        "text": "Contact us:  +49 40 79012- 734  sales@tel- cell.com  www.ctl- cell.com",
        "page_idx": 0
    },
    {
        "type": "text",
        "text": "Structural and Magnetic Studies on Iron Oxide and Iron-Magnesium Oxide Thin Films Deposited Using Ferrocene and (Dimethylaminomethyl)ferrocene Precursors",
        "text_level": 1,
        "page_idx": 1
    },
    {
        "type": "text",
        "text": "Kaupo Kukli, $^{a,b,z}$  Mukesh Chandra Dimri, $^{c}$  Aile Tamm, $^{b}$  Marianna Kemell, $^{a}$  Tanel K\u00e4\u00e4mbre, $^{b}$  Marko Vehkam\u00e4ki, $^{a,*}$  Manjunath Puttaswamy, $^{a}$  Raivo Stern, $^{c}$  Ivar Kuusik, $^{b}$  Arvo Kikas, $^{b}$  Massimo Tallarida, $^{d}$  Dieter Schmei\u00dfer, $^{d}$  Mikko Ritala, $^{a,*}$  and Markku Leskel\u00e4 $^{a}$",
        "page_idx": 1
    },
    {
        "type": "text",
        "text": "$^{a}$ University of Helsinki, Department of Chemistry, University of Helsinki, FI- 00014 Helsinki, Finland  $^{b}$ University of Tartu, Institute of Physics, Department of Materials Science, EE- 51014 Tartu, Estonia  $^{c}$ National Institute of Chemical Physics and Biophysics, EE- 12618 Tallinn, Estonia  $^{d}$ Department of Physics, Brandenburg University of Technology, D- 03046 Cottbus, Germany",
        "page_idx": 1
    },
    {
        "type": "text",
        "text": "Iron oxide and magnesium- doped iron oxide films were grown by atomic layer deposition in the temperature range of  $350 - 500^{\\circ}\\mathrm{C}$  from ferrocene, (dimethylaminomethyl)ferrocene, magnesium  $\\beta$ - diketonate, and ozone. Phase composition of the films depended on the deposition temperature, as magnetite and/or maghemite tended to form instead of hematite upon lowering the temperature. Iron oxide layers were also mixed with magnesium oxide by alternate deposition of  $\\mathrm{MgO}$  and  $\\mathrm{Fe}_2\\mathrm{O}_3$  which also favored the formation of magnetite or maghemite structure prior to hematite. Scanning electron microscopy implied the smoothening of the films after doping with magnesium oxide. Magnetometry was used to study the effects of temperature and doping levels on the magnetic properties of the films.",
        "page_idx": 1
    },
    {
        "type": "text",
        "text": "$\\mathfrak{G}$  2012 The Electrochemical Society. [DOI: 10.1149/2.004303jss] All rights reserved.",
        "page_idx": 1
    },
    {
        "type": "text",
        "text": "Manuscript submitted September 17, 2012; revised manuscript received December 3, 2012. Published December 20, 2012.",
        "page_idx": 1
    },
    {
        "type": "text",
        "text": "Iron oxide films have gained substantial interest as materials with potential applications in micro- and nanodevices. Hematite  $(\\alpha - \\mathrm{Fe}_2\\mathrm{O}_3)$  films can be used as solar cell or gas sensor materials. Iron oxide may also be used for the improvement of oxygen conversion ability of zirconia- based solid oxide fuel cells. Magnetite  $(\\mathrm{Fe}_3\\mathrm{O}_4,\\mathrm{FeFe}_2\\mathrm{O}_4)$  films can be regarded as transparent magnetic, half- metallic, and conductive oxides, which can also demonstrate magnetoresistance, i.e. the property of an interest in the field of magnetic sensors and data storage.",
        "page_idx": 1
    },
    {
        "type": "text",
        "text": "Iron oxide has been combined with other materials, in particular with  $\\mathrm{MgO}$ , in order to modify the properties of the material and, potentially, create magnetic device prototypes. For instance, magnetooptical behavior of ferrimagnetic  $\\gamma - \\mathrm{Fe}_2\\mathrm{O}_3$  (maghemite) films on  $\\mathrm{MgO}$  has been studied.  $\\mathrm{Fe}_2\\mathrm{O}_4$  has been described as a ferrite with lattice constant approximately twice as large as that of  $\\mathrm{MgO}$ , referring to the possibility to realize substrate- oriented growth and structurally matched interfaces.  $\\mathrm{Fe}_2\\mathrm{O}_4$ - based spin valve stacks have been fabricated with  $\\mathrm{MgO}$  tunnel dielectrics. Epitaxy of  $\\gamma - \\mathrm{Fe}_2\\mathrm{O}_3$ , i.e. another structurally well- defined iron oxide on  $\\mathrm{MgO}$  has also been reported. In addition,  $\\mathrm{MgO}$  has been used as a base material for nanopatterned structures, possibly aiming at the further development of patterned magnetic media. It is worth noting, that the useful effects of magnesium oxide are not limited to magnetic properties. For instance,  $\\mathrm{Mg}$ - doped  $\\mathrm{Fe}_2\\mathrm{O}_3$  can be used in photovoltaics as  $\\mathrm{Mg}$ - doped iron (III) oxide thin film electrodes that exhibit tip- type behavior and can be synthesized by a pyrolytic method.  ${ }^{14}$  Ternary  $\\mathrm{MgFe}_2\\mathrm{O}_4$ , i.e. the magnesioferrite, could be applied as humidity sensor.  ${ }^{15}$  It appears, therefore, quite interesting to study the effect of  $\\mathrm{MgO}$  on the growth of iron oxide phases.",
        "page_idx": 1
    },
    {
        "type": "text",
        "text": "It has been known for a long time that bulk magnetite gives more than 200 times higher saturation magnetization values at room temperature, than hematite.  ${ }^{16}$  Maghemite and magnetite films have typically demonstrated higher saturation magnetization values, compared to hematite films.  ${ }^{17}$  Magnetization of films containing phase mixture can thus be still higher than that of hematite films. It has also been reported that even amorphous films consisting of  $\\mathrm{Fe}_3\\mathrm{O}_4$  can demonstrate saturation magnetization, although the coercivity was hardly detectable.  ${ }^{18}$  Also maghemite films laser ablated on  $\\mathrm{MgO}$  substrates have demonstrated saturation magnetization approximately ten times higher than hematite films.  ${ }^{19}$  Magnesioferrites have been synthesized, e.g. by sol- gel and measured earlier,  ${ }^{20}$  and ferromagnetic behavior has been observed in such materials, too.  ${ }^{21,22}$  Therefore, one cannot conclude on the formation of magnetite in the thin films such as those grown in the present study only on the basis of the magnetometric results. Moreover, in the case of nanodimensional films, i.e. materials containing nanocrystallites, one should not exclude the appearance of magnetization due to the defective structures characteristic of nanocrystallites and nanoparticles, allowing the ferromagnetism even in oxides commonly not considered as magnetic materials.  ${ }^{23}$  Herewith the magnetic properties of  $\\alpha - \\mathrm{Fe}_2\\mathrm{O}_3$  may also be enhanced after formation of iron oxide nanoparticles.  ${ }^{24}$",
        "page_idx": 1
    },
    {
        "type": "text",
        "text": "",
        "page_idx": 1
    },
    {
        "type": "text",
        "text": "Iron oxide films and nanostructures can be fabricated using different methods such as sputtering,  ${ }^{4,6,12,25,28}$  pulsed laser deposition,  ${ }^{7,10,26}$  molecular beam epitaxy,  ${ }^{27}$  electron beam evaporation,  ${ }^{5,28}$  microwave assisted hydrothermal  ${ }^{29}$  or solvothermal  ${ }^{35}$  processes, wet chemical method,  ${ }^{17}$  chemical vapor deposition (CVD),  ${ }^{31}$  spray pyrolysis,  ${ }^{14,32}$  and atomic layer deposition (ALD). ALD of iron oxide has been realized using  $\\mathrm{FeCl}_3$  and  $\\mathrm{H}_2\\mathrm{O}$ ,  $\\mathrm{Fe}(\\mathrm{acac})_3$ , i.e.  $\\mathrm{Fe}(\\mathrm{C}_5\\mathrm{H}_7\\mathrm{O}_2)$ , and  $\\mathrm{O}_2$ ,  ${ }^{3}$  and  $\\mathrm{FeCp}_2$  and  $\\mathrm{O}_3$ ,  ${ }^{1,33 - 37}$ $\\mathrm{FeCp}_2$  and  $\\mathrm{O}_2$ ,  ${ }^{38 - 41}$ $\\mathrm{Fe}_2(\\mathrm{O}^{\\prime}\\mathrm{Bu})_6$  and  $\\mathrm{H}_2\\mathrm{O}$ ,  ${ }^{33,42,43}$ $\\mathrm{Fe(thd)}_3$  and  $\\mathrm{O}_3$ ,  ${ }^{44,45}$  as precursors. However, the body of literature reporting ALD of ferromagnetic- like materials verified by magnetometry is not yet large. For instance, recently a combination of liquid suspensions and ALD process has enabled growth of ferromagnetic nanotubes into anodized alumina.  ${ }^{36}$  Also in several other cases,  $\\mathrm{Fe}_2\\mathrm{O}_3$  has been grown by ALD at rather low temperatures ranging from 140 to  $200^{\\circ}\\mathrm{C}$  and/or on three- dimensional substrates (porous alumina, nanoparticles, carbon nanotubes).  ${ }^{1,33,34,39,41,43}$  which mostly necessitated the application of quite long precursor pulse times in the range of 20- 720 s or long nitrogen purging times (25 s).  ${ }^{1,39,42}$  In most cases, the as- deposited films consisted of hematite  $\\mathrm{Fe}_2\\mathrm{O}_3$  which was then reduced to the magnetite phase by post- deposition hydrogen treatment.  ${ }^{42,43}$  It is also to be noted, that magnetic tunnel junctions have already been created on the basis of CVD- processed  $\\mathrm{Fe}_2\\mathrm{O}_3 / \\mathrm{Fe}_3\\mathrm{O}_4$  and ALD- processed  $\\mathrm{MgO}$ .  ${ }^{46}$",
        "page_idx": 1
    },
    {
        "type": "text",
        "text": "This study is devoted to the ALD of iron oxide films from a solid bis(cyclopentadiethyl)iron,  $\\mathrm{FeCp}_2$ $(\\mathrm{Cp} = \\mathrm{C}_5\\mathrm{H}_5)$ , and a liquid precursor (dimethylaminomethyl)ferrocene,  $\\mathrm{CpFeC}_5\\mathrm{H}_7\\mathrm{CHN}(\\mathrm{CH}_3)_2$ , novel in ALD.  $\\mathrm{O}_3$  was used as an oxygen precursor. The aim of the study was the investigation of the effects of deposition temperature and  $\\mathrm{MgO}$ - doping on the phase composition and magnetization of the iron oxide based films.",
        "page_idx": 1
    },
    {
        "type": "text",
        "text": "Experimental",
        "text_level": 1,
        "page_idx": 1
    },
    {
        "type": "text",
        "text": "The films were grown in the commercial flow- type hot- wall reactor F120 (ASM Microchemistry, Ltd.)  ${ }^{47}$  on planar and three- dimensional",
        "page_idx": 1
    },
    {
        "type": "text",
        "text": "$\\mathrm{SiO_2 / Si}$  aspect ratio 1:20) substrates using either ferrocene,  $\\mathrm{FeCp_2}$  (Aldrich,  $98\\%$  or (dimethylaminomethyl)ferrocene,  $\\mathrm{CpFeC_5H_4CHN(CH_3)_2}$  Aldrich,  $96\\%$  and  $\\mathrm{O_3}$  as precursors. For doping  $\\mathrm{Fe_2O_3}$  with magnesium oxide,  $\\mathrm{MgO}$  was deposited using the ALD process based on  $\\mathrm{Mg(thd)_2}$ $\\mathrm{(thd = 2,2,6,6}$  tetramethyl- 3, 5- heptanedionato) and  $\\mathrm{O_3^{48}}$  at the substrate temperature matching that suitable to iron oxide, i.e. above the ALD temperature window for  $\\mathrm{MgO}$  with the self- limiting growth. The films were grown with cycle times of  $< 2.5\\mathrm{s} - 0.5\\mathrm{s} - 2.0\\mathrm{s} - 0.5\\mathrm{s}$  for the sequence metal precursor pulse - purge - ozone pulse - purge. The cycle parameters were fixed in order to study the formation of ferric oxides on both planar and 3D substrates within reasonably short total deposition times. The films were grown from ferrocene in the substrate temperature range of  $400 - 500^{\\circ}\\mathrm{C}$  and from (dimethylaminomethyl)ferrocene in the range of  $325 - 450^{\\circ}\\mathrm{C}$  In the case of doping, the films were grown by alternating certain amounts of  $\\mathrm{Fe_2O_3}$  and  $\\mathrm{MgO}$  binary cycles.For instance, the cycle sequence  $100\\times 1.5 - 0.5\\times 2.0 - 0.5\\mathrm{s}\\mathrm{Fe}_2\\mathrm{O}_3 + 4\\times [3$ $\\times 1.0 - 0.5 - 1.5 - 0.5\\mathrm{sMgO} + 100\\times 1.5 - 0.5\\times 2.0 - 0.5\\mathrm{s}\\mathrm{Fe}_2\\mathrm{O}_3]$  means that after every 100 cycles of  $\\mathrm{Fe_2O_3}$  three  $\\mathrm{MgO}$  deposition cycles were applied, four  $\\mathrm{Fe_2O_3 - MgO}$  double layers were thus created. The relative amount of magnesium was varied by varying the ratio between  $\\mathrm{MgO}$  and  $\\mathrm{Fe_2O_3}$  cycles. The number of  $\\mathrm{MgO}$  deposition cycles in each single layer was varied between 2 and 30 in the films later subjected to the magnetometry. Expectedly, such deposition recipes did not result in nanolaminates, but rather in doped films or mixtures, with crystallographic structures characteristic of iron oxides. In an additional experiment, nanolaminate- like structures of  $\\mathrm{Fe_2O_3}$  and  $\\mathrm{MgO}$  layers were grown by alternate application of 100 or 150 cycles of  $\\mathrm{MgO}$  and 100 or 150 cycles of  $\\mathrm{Fe_2O_3}$  repeated 8 or 5 times, respectively. Forming gas annealing (FGA) was carried out at  $450^{\\circ}\\mathrm{C}$  for  $30\\mathrm{min}$  in  $\\mathrm{N}_2 / \\mathrm{H}_2$ $(95\\% /5\\%)$  on both non- doped and doped samples, in order to induce (partial) reduction of  $\\mathrm{Fe_2O_3}$  to  $\\mathrm{Fe_3O_4}$",
        "page_idx": 2
    },
    {
        "type": "text",
        "text": "The film structure was evaluated by grazing incidence X- ray diffraction (GIXRD) analysis performed using a PANalytical X'Pert PRO X- ray diffractometer with an incidence angle of 1 deg. Film thicknesses were measured by an Oxford INCA 350 energy dispersive X- ray (EDX) spectrometer connected to a Hitachi S- 4800 scanning electron microscope (SEM). The EDX spectra were measured at  $20\\mathrm{keV}$  (The beam current and spectrometer gain were determined from a calibration measurement performed under the same beam conditions). The film thicknesses and metal ratios were calculated from the k ratios of Fe  $\\mathbf{K}_{\\alpha}$  and  $\\mathrm{MgK}_{\\alpha}$  X- ray lines measured with the calibrated beam. The calculations were done with a GMRFILM program49 assuming a density of  $5.25~\\mathrm{g / cm^3}$  for  $\\mathrm{Fe_2O_3}$  SEM was exploited also for the visualization of the iron oxide surface morphology. Focused Ion Beam (FIB) milling with a FEI Quanta 2D 200i FIB/SEM instrument was used for making cross- sections of 3D trench structures. EDS mapping with an Oxford Instruments Xmax  $50\\mathrm{nm}^2$  SSD detector in the FIB/SEM instrument was used for studying the film penetration into high aspect- ratio structures. A low  $5\\mathrm{kV}$  electron beam was used in order to improve the spatial resolution and light element sensitivity during the mapping of the elemental depth profiles.",
        "page_idx": 2
    },
    {
        "type": "text",
        "text": "The  $\\mathrm{Fe_2O_3}$  films were evaluated also with Raman spectroscopy. The Raman spectra were recorded by using a Renishaw inVia microRaman spectrometer (spectral resolution  $1.5\\mathrm{cm}^{- 1}$  ).About  $10\\mathrm{mW}$  of the  $514~\\mathrm{nm}$  line of an argon- ion laser was focused on sample through a  $50\\times$  objective which also collects the back scattered Raman signal. The signal integration time was  $30~\\mathrm{s}$  A silicon reference sample was used for calibration of the Raman shift.",
        "page_idx": 2
    },
    {
        "type": "text",
        "text": "Soft X- ray absorption spectra (XAS) were measured on selected samples in total fluorescence yield (TFY) mode at beamline 1511- 3 in MAX- Lab (Lund, Sweden). The SX700 beamline monochromator resolution was set to  $0.12\\mathrm{eV}$  during the O1s XAS measurements, and  $0.19\\mathrm{eV}$  for the Fe  $2\\mathrm{p}$  XAS. The light was incident at 30 degrees with respect to the surface normal, and the detection direction was at approximately 10 degrees of the grazing exit angle, with the detector within the polarization plane. The monochromator energy scale calibration was checked against a  $\\mathrm{Cr}2\\mathrm{p}$  reference spectrum. XAS was also measured using total electron yield (TEY) mode at beamline",
        "page_idx": 2
    },
    {
        "type": "text",
        "text": "U49- 2/PGM2 in Bessy- II (Berlin, Germany) with a spectral range of  $85 - 1800\\mathrm{eV}$  50,51 The plane gratings monochromator (PGM) resolution was set to  $75\\mathrm{meV}$  for the Fe  $2\\mathrm{p}$  edge. The light was incident at 45 degrees with respect to surface normal. The TEY signal was detected using the drift current with a pico- amperometer (Keithley 486). Spectra were measured using  $0.1\\mathrm{eV}$  energy steps, the sampling time of each point was  $0.1\\mathrm{s}$  . The monochromator energy scale calibration was checked using the N1s vibrational spectrum of  $\\mathsf{N}_2$",
        "page_idx": 2
    },
    {
        "type": "text",
        "text": "A selection of films was subjected to magnetic measurements. The measurements were performed using Vibrating Sample Magnetometer (VSM) option of the Physical Property Measurement System (PPMS) 14T (Quantum Design). Rectangular samples of dimensions  $7\\mathrm{mm}\\times 4\\mathrm{mm}$  were fixed with GE vanish on the commercial quartz sample holders (Quantum Design). The temperature dependence of magnetization was performed in the temperature range of  $10\u2013350\\mathrm{K}$  and in presence of a magnetic field of 1000 Oe parallel to the film surface. Hysteresis measurements were performed by scanning the magnetic fields from  $- 5\\mathrm{kOe}$  to  $+5\\mathrm{kOe}$  at temperatures selected in the range of  $10\u2013300\\mathrm{K}$  .Diamagnetic signal arising from the silicon substrate was substracted from the general magnetization curve for all samples. The high temperature  $(300 - 1000\\mathrm{K})$  magnetization measurements were performed by VSM- Oven option for PPMS(Quantum Design) in order to determine the Curie temperature.",
        "page_idx": 2
    },
    {
        "type": "text",
        "text": "Results and Discussion",
        "text_level": 1,
        "page_idx": 2
    },
    {
        "type": "text",
        "text": "Growth and structure of iron oxide.  $\\mathrm{- FeCp_2}$  did not enable efficient growth of the films below  $400^{\\circ}\\mathrm{C}$  under the experimental conditions described above - the films remained highly profiled in thickness, i.e. nonuniform along the carrier gas flow direction. When using (dimethylaminomethyl)ferrocene, the deposition temperatures enabling better coverage of the surface with the film could be lowered by approximately 50 degrees. Already a visual inspection showed that the films grown from both precursors above  $400^{\\circ}\\mathrm{C}$  were generally dark brown in color, non- transparent and possessed very rough surface. At temperatures lower than  $400^{\\circ}\\mathrm{C}$  the films appeared bluish in color, more shiny and obviously smoother, possibly implying the increasing contribution from transparent half- metallic phases.",
        "page_idx": 2
    },
    {
        "type": "text",
        "text": "The processes using cyclopentadienyl- based iron precursors and  $\\mathrm{O_3}$  are not to be regarded as the pure self- limiting ALD processes characterized by a growth rate saturating with the extension of the precursor pulse length, since the growth from  $\\mathrm{FeCp_2}$  was intensified markedly with the increase in temperature.52 The growth rate of  $\\mathrm{Fe_2O_3}$  films deposited from  $\\mathrm{FeCp_2}$  was  $0.07 - 0.12\\mathrm{nm / cycle}$  at  $400^{\\circ}\\mathrm{C}$  52 The growth rate of the films deposited from  $\\mathrm{CpFeC_5H_4CHN(CH_3)_2}$  was  $0.14 - 0.15\\mathrm{nm / cycle}$  at  $375^{\\circ}C$  increasing to 0.24,0.33,and  $0.70\\mathrm{nm / cycle}$  at 400,425 and  $450^{\\circ}\\mathrm{C}$  respectively. Thus, thermal decomposition of the cyclopentadienyl- based precursors is to be taken into account at the temperatures examined. The processes are, therefore, not to be regarded as pure ALD processes. Nevertheless, oxidation by using the ozone pulses was necessary in order to produce oxide films. At  $350^{\\circ}\\mathrm{C}$  the temperature was evidently too low for the efficient growth using such a short pulse times. Prolongation of the  $\\mathrm{CpFeC_5H_4CHN(CH_3)}$  and  $\\mathrm{O_3}$  pulses to 7.5 and 5 seconds, respectively, resulted in the growth of quite uniform films with the rate of  $0.092\\mathrm{nm / cycle}$  , though.",
        "page_idx": 2
    },
    {
        "type": "text",
        "text": "The formation of hematite and magnetite phases was mainly dependent on the deposition temperature and partially on the precursor chemistry. The non- doped as- deposited films grown at relatively high temperatures above  $400^{\\circ}\\mathrm{C}$  consisted essentially of hematite, with some possible contribution from magnetite (and maghemite) especially in the films grown from (dimethylaminomethyl)ferrocene and/or after annealing. The films deposited from ferrocene at  $500^{\\circ}\\mathrm{C}$  were identified to consist entirely of stable  $\\alpha - \\mathrm{Fe}_2\\mathrm{O}_3$  (Fig. 1, upper panel). Such films remained dominantly hematite also after annealing as qualitative changes in the phase composition were not noticed. Although it is complicated to distinguish between XRD patterns of polycrystalline magnetite, maghemite and magnesioferrite, the reflections are denoted by the indexes attributed to magnetite for the",
        "page_idx": 2
    },
    {
        "type": "image",
        "img_path": "images/figure_1.jpg",
        "image_caption": [
            "Figure 1. Grazing incidence  $\\mathbf{X}$  -ray diffraction patterns of iron oxide films grown at 500 and  $400^{\\circ}\\mathrm{C}$  from  $\\mathrm{Fe(C_5H_5)_2}$  (top and middle panels, respectively) and at  $375^{\\circ}C$  from  $\\mathrm{CpFeC_5H_4CHN(CH_3)_2}$  (bottom panel), Miller indexes are given for the peaks positioned in accord with the values in powder diffraction files of magnetite. Also the cycle sequences applied and film thicknesses are given by labels. The thickness of films grown at  $500^{\\circ}\\mathrm{C}$  was ca.  $120\u2013150\\mathrm{nm}$  while the exact thickness determination occurred complicated due to the enhanced roughness and development of voids between grains."
        ],
        "image_footnote": [],
        "page_idx": 3
    },
    {
        "type": "text",
        "text": "reader's convenience and in order to stress the clear differences from hematite.",
        "page_idx": 3
    },
    {
        "type": "text",
        "text": "At relatively low temperature,  $400^{\\circ}\\mathrm{C}$  the as- deposited films were also consisting of hematite, without recognizable reflections from other phases (Fig. 1, middle panel). However, these films could partially be reduced to  $\\mathrm{Fe}_3\\mathrm{O}_4$  after forming gas annealing. Further, at even lower temperatures, at which the films were already grown from (dimethylaminomethyl)ferrocene, the reflections in GIXRD patterns could all be attributed to the magnetite phase (Fig. 1, bottom panel), although the contribution from maghemite cannot be excluded. It is somewhat complicated to distinguish between some characteristic but closely located peaks, e.g. 311 and 110 reflections of magnetite, maghemite and hematite. It can also be noted that, when grown at  $375^{\\circ}C$  the films revealed a strong reflection at  $35.4 - 35.6^{\\circ}$  which became slightly shifted to lower angles after annealing, implying the reduction of hematite upon annealing.",
        "page_idx": 3
    },
    {
        "type": "text",
        "text": "According to the literature, hematite has earlier been formed e.g. in ALD of  $\\mathrm{Fe}_2\\mathrm{O}_3$  from  $\\mathrm{FeCl}_3$  and  $\\mathrm{H}_2\\mathrm{O}$  at  $500^{\\circ}\\mathrm{C}$ . Hematite was also formed in the ALD process based on  $\\mathrm{FeCp}_2$  and  $\\mathrm{O}_3$  at  $200^{\\circ}\\mathrm{C}$ , with essentially longer precursor pulse and purge times used compared to those applied in the present study. Increase in the process temperature has led to the formation of hematite instead of magnetite, as proven e.g. in studies on spray pyrolysis of iron oxide films. Almost stoichiometric magnetite has been formed on silicon e.g. by PLD from  $\\mathrm{Fe}_3\\mathrm{O}_4$  target at low oxygen pressure and temperature (483 K), whereas the increment in the deposition temperature to 558 and  $683~\\mathrm{K}$  has slightly but gradually changed the stoichiometry of iron oxide toward hematite. It can be noted, that on  $\\mathrm{MgO}$ , the PLD from  $\\mathrm{Fe}_2\\mathrm{O}_3$  target has resulted in the formation of maghemite. In another study, preferred growth of magnetite has been observed in a sputtering deposition process using relatively low sputtering power. Maghemite and magnetite have actually been considered also as precursors for hematite, because hematite may be obtained from oxygen- deficient maghemite by calcination in air. Transition from  $\\mathrm{Fe}_3\\mathrm{O}_4$  to  $\\mathrm{Fe}_2\\mathrm{O}_3$  has also been observed in a study devoted to the MOCVD of iron oxide, upon increasing the partial pressure of  $\\mathrm{O}_2$  in the reactor.",
        "page_idx": 3
    },
    {
        "type": "text",
        "text": "In our case, magnetite tended to form at relatively low growth temperatures, which in the first place can be due to the incomplete surface reactions. Possibly, at  $375 - 400^{\\circ}\\mathrm{C}$  the rate of oxidation reaction was insufficient for the complete surface reaction and, thus, the oxygen- deficient phase  $\\mathrm{Fe}_3\\mathrm{O}_4$  could form as an additive or, at the lowest temperatures, even as the dominant phase, although possibly mixed with maghemite. At  $500^{\\circ}\\mathrm{C}$ , the surface reactions are fast enough to complete the oxidation during the rather short pulse times applied. The hematite phase formed is also structurally stable enough against reduction by hydrogen in forming gas during  $30\\mathrm{min}$ . Nevertheless, the forming gas has had considerable effect on the phase content of the films grown at lower temperatures, which refers to chemically less stable composition in these films or some less stable regions in the films, even if the as- deposited films mainly consisted of hematite according to GIXRD. In any case, the lowering of deposition temperature and, thus, approaching reaction threshold seems to have an effect to the composition at least as strong as the reduction by forming gas.",
        "page_idx": 3
    },
    {
        "type": "text",
        "text": "Doping with magnesium oxide. The effect of  $\\mathrm{MgO}$  on the phase content was examined with the films grown in the temperature range of  $375 - 425^{\\circ}\\mathrm{C}$  and mostly from the (dimethylaminomethyl)ferrocene. To clarify whether the phase content was mostly affected by the deposition temperature or by the inclusion of  $\\mathrm{MgO}$ , some films were specifically grown at  $425^{\\circ}\\mathrm{C}$  (Fig. 2). At this temperature, non- doped as- deposited films completely consisted of hematite. After FGA, the films were, however, turned into magnetite giving characteristic 311, 220, 400 and 422 reflections with the weak but detectable shift between hematite 110 and magnetite 311 reflections (Fig. 2, upmost panel). Application of three  $\\mathrm{MgO}$  growth cycles between each 100  $\\mathrm{Fe}_2\\mathrm{O}_3$  cycles  $(\\mathrm{MgO}:\\mathrm{Fe}_2\\mathrm{O}_3$  cycle ratio 3:100,  $\\mathrm{Mg}$ :  $\\mathrm{Fe}$  atomic ratio of 0.02 by EDX) resulted in the formation of mixed films containing both hematite and magnetite (Fig. 2, middle panel) which were again turned into magnetite/magnetite upon FGA. Further increment in the numbers of  $\\mathrm{MgO}$  cycles to 20 (Fig. 2, bottom panel) and 30 (not shown), giving  $\\mathrm{Mg / Fe}$  atomic ratios 0.23 and 0.38, respectively, resulted in the growth of films without unambiguous reflections of hematite at least after annealing, since the locations of the peaks were shifted toward those of magnetite/maghemite at lower 2theta values.",
        "page_idx": 3
    },
    {
        "type": "text",
        "text": "The reflections determined by GIXRD in this study coincide also with those attributed to magnetite in several other and very different works such as those describing the films or particles grown by sputtering, pulsed laser deposition, those describing the synthesis of powders under argon by using ammonium bases  $\\mathrm{R}_4\\mathrm{NOH}$ $(\\mathrm{R} = \\mathrm{CH}_3,\\mathrm{C}_2\\mathrm{H}_5,\\mathrm{C}_3\\mathrm{H}_7)$  followed by hydrothermal treatment, or those about materials obtained by oxidation of  $\\mathrm{Fe(OH)}_2$  precipitate at low temperatures.",
        "page_idx": 3
    },
    {
        "type": "text",
        "text": "One can question the presence of magnetite, since the reflections coincide with those of maghemite. The formation of solid solutions of maghemite and magnetite is highly likely. For instance, in an",
        "page_idx": 3
    },
    {
        "type": "image",
        "img_path": "images/figure_2.jpg",
        "image_caption": [
            "Figure 2. Grazing incidence  $\\textrm{X}$  -ray diffraction patterns of iron oxide (top panel) and iron oxide- magnesium oxide (middle bottom panels) films grown at  $425^{\\circ}C$  from  $\\mathrm{Fe(C_5H_5)(C_5H_4CHN)(CH_3)_2}$  in as-deposited and annealed (FGA) states. Miller indexes, growth cycle sequences,  $\\mathrm{Mg}$  to Fe atomic ratios, and PDF card numbers are given by labels."
        ],
        "image_footnote": [],
        "page_idx": 4
    },
    {
        "type": "text",
        "text": "earlier study devoted to a gas phase deposition of iron oxide, transition from maghemite to hematite was reported, occurring between 350 and  $400^{\\circ}\\mathrm{C}$ . In the latter study, the major peak appeared at ca.  $30.5^{\\circ}$  and was attributed to the 220 reflection of  $\\gamma - \\mathrm{Fe}_2\\mathrm{O}_3$ . Most of the other peaks were attributed to iron hydroxide, which do not match with the peaks observed in the present study, neither does the formation of hydroxides seem likely in the water- free process provided at that high temperature. Similarly, the peaks at 30.5 and  $35.5^{\\circ}$  have been assigned as 220 and 311 of  $\\gamma - \\mathrm{Fe}_2\\mathrm{O}_3$  in a study on the iron oxide nanostructures obtained in a solvothermal process as well as by a wet chemical method. The presence of maghemite can thus be considered, although the main reflection, i.e. that at  $26.103^{\\circ}$ , which could be significant while distinguishing between magnetite and maghemite, was not apparent in most of the patterns recorded in the present study as well as in the reference given. Traces of that peak (PDF card 039- 1346) may be recognized in the iron oxide film as- deposited at  $375^{\\circ}C$  (Fig. 1, bottom panel), and even in annealed film grown at  $400^{\\circ}\\mathrm{C}$  (Fig. 1, middle panel). However, the appearance of the maghemite reflections was obviously not systematic in terms of growth or annealing parameters. Single phase maghemite could, in principle, be deposited on  $\\mathrm{MgO}$  substrate. In addition, if the stoichiometry of the films were close to that of magnesioferrite  $\\mathrm{MgFe_2O_4}$ , then some significant peaks would also overlap with those of magnetite. For instance, locations of strong 220, 311 and 400 reflections of both  $\\mathrm{MgFe_2O_4}$  (PDF card 017- 0464) and magnetite are identical. Distinction between maghemite, magnetite and magnesioferrite phases may be possible by XRD, but remains complicated. However, the  $\\mathrm{Mg / Fe}$  atomic ratio measured here would not allow the formation of ternary phase as the major one but rather as a contributing additive.",
        "page_idx": 4
    },
    {
        "type": "text",
        "text": "",
        "page_idx": 4
    },
    {
        "type": "text",
        "text": "The films deposited using thicker layers of constituent oxides, i.e. with  $\\mathrm{MgO:Fe_2O_3}$  cycle ratios 150:150 and 100:100  $\\mathrm{(Mg / Fe)}$  atomic ratios 0.39 and 0.59 for films with corresponding thicknesses 47 and  $30~\\mathrm{nm}$  respectively) were identified as layers crystallized already in the as- deposited state (not shown). The XRD patterns matched well with those of magnesioferrite (PDF card 017- 0464). A double layer consisting of  $8\\mathrm{nm}$  thick  $\\mathrm{MgO}$  film and a  $162~\\mathrm{nm}$  thick  $\\mathrm{Fe}_2\\mathrm{O}_3$  film grown at  $375^{\\circ}C$  was essentially a tetragonal maghemite (PDF card 025- 1402). It is to be noted that  $\\mathrm{MgO}$  layers were not crystallized, because no reflections characteristic of  $\\mathrm{MgO}$  were detected. These films were, however, grown as reference samples for structural analysis, because high amounts of magnesium oxide did not enhance the magnetization.",
        "page_idx": 4
    },
    {
        "type": "text",
        "text": "Some films grown at 400 and  $375^{\\circ}C$  were evaluated by Raman spectroscopy which might allow detection of phases not visible by GIXRD. Room- temperature Raman spectra of selected films are depicted in Figure 3. The bands are denoted in accord with Shebanova et al. In the spectra, one could at first consider bands at 225, 293, 412, 498, 613, and  $1320~\\mathrm{cm^{- 1}}$  which are typical for  $\\alpha - \\mathrm{Fe}_2\\mathrm{O}_3$ , i.e. the hematite phase. Further, bands at 380, 500, 720, 1450 and  $1580~\\mathrm{cm^{- 1}}$  are typical of  $\\gamma - \\mathrm{Fe}_2\\mathrm{O}_3$  (maghemite) and the bands at 668, 538, 306, and  $193~\\mathrm{cm^{- 1}}$  are typical for  $\\mathrm{Fe}_3\\mathrm{O}_4$  (magnetite). It should also be mentioned, that the shoulder at  $700~\\mathrm{cm^{- 1}}$  for the main band at  $668~\\mathrm{cm^{- 1}}$  (Fig. 3, the  $3^{\\circ}$  panel) can also be attributed to magnesioferrite according to the Raman database. One could conclude that the non- doped films (not shown) as well as the lightly doped films (Fig. 3, top panel) grown at  $400^{\\circ}\\mathrm{C}$  dominantly consisted of hematite. Weak bands at 538 and  $668~\\mathrm{cm^{- 1}}$ , characteristic of magnetite, were also present, though. In the film grown using  $\\mathrm{MgO:Fe_2O_3}$  cycling ratio of 1:100 at  $400^{\\circ}\\mathrm{C}$ , the relative significance of the magnetite bands was increased compared to the non- doped films, although  $\\mathrm{Mg}$  was not detected in the EDX spectra of those films. In the non- doped film grown at  $375^{\\circ}C$ , the Raman spectra were changed, revealing the dominance of magnetite (not shown), with some implications from maghemite  $(720~\\mathrm{cm^{- 1}})$  as well as those of hematite  $(1320~\\mathrm{cm^{- 1}})$ . However, the significances of both magnhemite and hematite bands were decreased after annealing. Furthermore, in the films grown using  $\\mathrm{MgO:Fe_2O_3}$  cycling ratio of 2:100 at  $375^{\\circ}C$  (Mg/Fe atomic ratio of 0.017), the significance of the magnetite bands became stronger, especially that at  $668~\\mathrm{cm^{- 1}}$  (Fig. 3, middle panel). In this film, the relatively weaker decrease of the bands at around  $1400~\\mathrm{cm^{- 1}}$  after annealing just might be connected to the contribution of maghemite. In these kinds of films, formation of the magnesioferrite phase is also not to be excluded, based on the shoulder at  $700~\\mathrm{cm^{- 1}}$ . According to the Raman results, it seems that the films grown using  $\\mathrm{MgO:Fe_2O_3}$  cycling ratio of 5:100 (Mg/Fe atomic ratio of ca. 0.05) at  $425^{\\circ}C$  were a mixture of hematite and magnetite, whereas the films grown at  $375^{\\circ}C$  mainly consisted of magnetite (Fig. 3, bottom panel). In the spectra, several peaks implied the presence of the maghemite phase. This phase was not clearly detected by GIXRD. Also, in the as- deposited films grown at  $400^{\\circ}\\mathrm{C}$ , magnetite was not recognized by GIXRD, whereas Raman indicated the presence of the magnetite as an additional phase. In general the Raman results support the observations by GIXRD.",
        "page_idx": 4
    },
    {
        "type": "text",
        "text": "Also the XAS spectra of Fe  $2\\mathrm{p}$  and O 1s (Fig. 4) align well with those measured earlier from the different iron oxides. The Fe  $2\\mathrm{p}$  spectra of the samples deposited at  $400^{\\circ}\\mathrm{C}$  (Fig. 4a, b) are",
        "page_idx": 4
    },
    {
        "type": "image",
        "img_path": "images/figure_3.jpg",
        "image_caption": [
            "Figure 3. Raman spectra of  $328\\mathrm{nm}$  thick  $\\mathrm{Mg}$  Fe oxide film (cycle ratio 1:100) grown at  $400^{\\circ}\\mathrm{C}$  from  $\\mathrm{FeCp_2}$  (top panel),  $425\\mathrm{nm}$  thick  $\\mathrm{Mg}$  Fe oxide film (cycle ratio 2:100,  $\\mathrm{Mg / Fe} = 0.017$  grown at  $375^{\\circ}\\mathrm{C}$  from  $\\mathrm{CdFeC_5H_4CHN(CH_3)_2}$  (middle panel), and those of 65 and  $223\\mathrm{nm}$  thick  $\\mathrm{Mg / Fe}$  oxide films grown with cycle ratio 5:100  $(\\mathrm{Mg / Fe} = 0.05 - 0.06)$  at 425 and  $375^{\\circ}\\mathrm{C}$  respectively (bottom panel). Patterns taken from annealed films are bold and labeled with FGA."
        ],
        "image_footnote": [],
        "page_idx": 5
    },
    {
        "type": "text",
