Repository: sciknoworg/ALD-E-ImageMiner

## Train Data

The full competition dataset will be released **in batches according to the competition timeline**.

Each release will be announced via the Sci-ImageMiner [Google Group](https://groups.google.com/u/4/g/sci-imageminer/) and reflected on the [Important Dates page](https://sites.google.com/view/sci-imageminer/important-dates).

For task definitions and evaluation details, please refer to the [Task Description](https://sites.google.com/view/sci-imageminer/task-description) and [Task Evaluation Metrics](https://sites.google.com/view/sci-imageminer/task-evaluation-metrics) pages.

File: icdar2026-competition-data/train/atomic-layer-deposition/experimental-usecase/30/images/1b78016cb355e70dc8f9df6a158ffa618b7d7b3846cf68bd31bde9dd7bfc1aaf.json
{
    "sample_id": "atomic-layer-deposition/experimental-usecase/30/1b78016cb355e70dc8f9df6a158ffa618b7d7b3846cf68bd31bde9dd7bfc1aaf",
    "classification": {
        "a": "image panel",
        "b": "image panel"
    },
    "summarization": {
        "a": "The image shows a microscopic view of a sample tested under the 'Side-by-Side Setup'.",
        "b": "The image shows a microscopic view of a sample tested under the 'Face-to-Face Setup'."
    },
    "data_extraction": {
        "a": "",
        "b": ""
    },
    "vqa": {
        "b": [
            {
                "question_type": "Structure-Property",
                "question": "Is the surface of the samples rough or smooth?",
                "answer_type": "Paragraph",
                "answer": "Based on the images it seems that the surface is rough."
            },
            {
                "question_type": "Application/Performance",
                "question": "Is optical microscopy suited to investigate ALD and ALE?",
                "answer_type": "Paragraph",
                "answer": "Usually ALD and ALE applications involve extremely thin features and thickness's for which optical microscopy is not suitable."
            }
        ],
        "a": [
            {
                "question_type": "Process-Oriented",
                "question": "Is the process that is performed uniform?",
                "answer_type": "Paragraph",
                "answer": "Not every location on the setup has the same color indicating that there is non-uniformity."
            },
            {
                "question_type": "Application/Performance",
                "question": "Is the probe that is used damaged?",
                "answer_type": "Factoid",
                "answer": "yes the probe is damaged in the corners."
            }
        ]
    },
    "bbox": {
        "a": {
            "x": 0,
            "y": 0,
            "width": 306,
            "height": 277
        },
        "b": {
            "x": 350,
            "y": 0,
            "width": 305,
            "height": 277
        }
    }
}

File: icdar2026-competition-data/train/atomic-layer-deposition/experimental-usecase/30/images/figure_1.json
{
    "sample_id": "atomic-layer-deposition/experimental-usecase/30/figure_1",
    "classification": {
        "a": "stacked spectra chart",
        "b": "stacked spectra chart",
        "c": "stacked spectra chart"
    },
    "summarization": {
        "a": "The spectra chart shows X-ray diffraction patterns of iron oxide films grown at 500 \u00b0C. Strong hematite (Fe\u2082O\u2083) peaks are observed, with additional weaker magnetite (Fe\u2083O\u2084) reflections, indicating mixed-phase crystallinity at higher growth temperature.",
        "b": "The spectra chart shows X-ray diffraction patterns of iron oxide films grown at 400 \u00b0C. Both hematite and magnetite phases are present, with magnetite peaks becoming more pronounced compared to the higher-temperature case.",
        "c": "The spectra chart shows X-ray diffraction patterns of iron oxide films grown at 375 \u00b0C. Magnetite-related peaks dominate the spectrum, while hematite reflections are weaker, indicating a phase shift toward magnetite at lower growth temperature."
    },
    "data_extraction": {
        "a": "| 2\u03b8 (degree) | Relative intensity | Phase              |\n|-------------|--------------------|---------------------|\n| ~24.2       | High               | Fe\u2082O\u2083 (hematite)    |\n| ~33.2       | High               | Fe\u2082O\u2083 (hematite)    |\n| ~35.6       | Medium             | Fe\u2083O\u2084 (magnetite)   |\n| ~49.5       | Medium             | Fe\u2082O\u2083 (hematite)    |\n| ~54.1       | Low                | Fe\u2083O\u2084 (magnetite)   |\n| ~62.5       | Low                | Fe\u2082O\u2083 (hematite)    |",
        "b": "| 2\u03b8 (degree) | Relative intensity | Phase              |\n|-------------|--------------------|---------------------|\n| ~24.2       | Medium             | Fe\u2082O\u2083 (hematite)    |\n| ~30.1       | Medium             | Fe\u2083O\u2084 (magnetite)   |\n| ~33.2       | High               | Fe\u2082O\u2083 (hematite)    |\n| ~35.4       | High               | Fe\u2083O\u2084 (magnetite)   |\n| ~43.1       | Medium             | Fe\u2083O\u2084 (magnetite)   |\n| ~57.9       | Low                | Fe\u2083O\u2084 (magnetite)   |",
        "c": "| 2\u03b8 (degree) | Relative intensity | Phase              |\n|-------------|--------------------|---------------------|\n| ~30.1       | Medium             | Fe\u2083O\u2084 (magnetite)   |\n| ~33.2       | Medium             | Fe\u2082O\u2083 (hematite)    |\n| ~35.4       | High               | Fe\u2083O\u2084 (magnetite)   |\n| ~43.1       | Medium             | Fe\u2083O\u2084 (magnetite)   |"
    },
    "vqa": {
        "a": [
            {
                "question_type": "Process-Oriented",
                "question": "Which main steps are shown in the figure?",
                "answer_type": "Factoid",
                "answer": "The grazing incident X-ray diffraction spectra are presented as a function of the temperature for the as-deposited film and the film after annealing."
            },
            {
                "question_type": "Comparative/Trend",
                "question": "Is the phase influenced by the annealing treatment at 500 \u00b0C?",
                "answer_type": "Yes/No",
                "answer": "No"
            },
            {
                "question_type": "Structure-Property",
                "question": "At which growth temperature is the formation of hematite most likely?",
                "answer_type": "Factoid",
                "answer": "At 500 \u00b0C"
            },
            {
                "question_type": "Application/Performance",
                "question": "In what ways can temperature influence the formation of one phase over another?",
                "answer_type": "Factoid",
                "answer": "The formation of hematite is favored at higher growth temperatures, whereas the formation of magnetite is favored at lower temperatures."
            },
            {
                "question_type": "Process-Oriented",
                "question": "Does the anneal step make the film more crystaline?",
                "answer_type": "Paragraph",
                "answer": "The number of peaks decreases and so does their height. This indicates that after the FGA step there is a decrease in crystalinity."
            },
            {
                "question_type": "Structure-Property",
                "question": "Are the materials deposited at 400 degrees C and 500 degrees C similar?",
                "answer_type": "Paragraph",
                "answer": "Both subfigure a and b show a similar spectrum as-deposited so the assumption is yes."
            },
            {
                "question_type": "Process-Oriented",
                "question": "How does increasing the growth temperature from 375 \u00b0C to 500 \u00b0C influence the phase evolution observed in the stacked XRD spectra?",
                "answer_type": "Paragraph",
                "answer": "As the growth temperature increases, the spectra evolve from a magnetite-dominated pattern at 375 \u00b0C to increasingly complex hematite-rich patterns at 500 \u00b0C. Higher temperature enhances precursor decomposition and atomic mobility, enabling transformation toward thermodynamically stable phases and the development of multiple well-defined diffraction peaks."
            },
            {
                "question_type": "Application/Performance",
                "question": "Do the XRD patterns suggest that higher growth temperatures yield films with greater crystalline order?",
                "answer_type": "Yes/No",
                "answer": "Yes"
            },
            {
                "question_type": "Process-Oriented",
                "question": "What experimental \u201cpost-treatment\u201d condition does the figure compare against the as-deposited state, and what is its purpose in this study?",
                "answer_type": "Paragraph",
                "answer": "The figure compares the as-deposited films to films after forming gas annealing (FGA). In the paper, FGA is used to induce (partial) reduction of Fe2O3 toward Fe3O4 (magnetite) and thereby modify the phase composition and magnetic behavior. The GIXRD comparison in panels (b) and (c) specifically illustrates that magnetite-like reflections become more prominent after this treatment, especially for films grown at lower temperature."
            },
            {
                "question_type": "Application/Performance",
                "question": "Why is identifying (or inducing) magnetite/maghemite formation important for the broader goals of this paper?",
                "answer_type": "Paragraph",
                "answer": "A central goal of the paper is to connect phase composition to magnetic properties of ALD-grown iron oxide and Mg-doped iron oxide films. Magnetite/maghemite-type phases are typically associated with much stronger ferri/ferromagnetic responses than hematite, so promoting their formation (via lower growth temperature and/or FGA) is relevant for achieving higher saturation magnetization and useful hysteresis at practical temperatures. The paper explicitly frames the temperature/annealing dependence of phase (as seen here by GIXRD) as a prerequisite for interpreting the magnetometry trends reported later."
            },
            {
                "question_type": "Process-Oriented",
                "question": "How do growth temperature and post-deposition forming gas annealing (FGA) influence the phase composition of iron oxide films grown from Fe(C\u2085H\u2085)\u2082?",
                "answer_type": "Paragraph",
                "answer": "At 500\u202f\u00b0C, the as-deposited film shows strong hematite (Fe\u2082O\u2083) peaks with minor magnetite (Fe\u2083O\u2084) presence. After FGA, hematite peaks diminish and magnetite peaks become more prominent, indicating reduction of Fe\u00b3\u207a to Fe\u00b2\u207a under a reducing atmosphere. At 400\u202f\u00b0C, magnetite is already significant in the as-deposited state, and FGA further enhances its crystallinity. This demonstrates that higher temperatures favor hematite formation initially, while FGA promotes magnetite through oxygen removal."
            },
            {
                "question_type": "Comparative/Trend",
                "question": "Compare the effect of growth temperature on film thickness and phase dominance across the three samples.",
                "answer_type": "Paragraph",
                "answer": "Film thickness increases with temperature: ~72\u202fnm at 375\u202f\u00b0C, ~246\u202fnm at 400\u202f\u00b0C, and ~120\u2013150\u202fnm at 500\u202f\u00b0C (though roughness complicates exact measurement at 500\u202f\u00b0C). Phase trend: lower temperature (375\u202f\u00b0C) favors magnetite dominance even as-deposited, while higher temperature (500\u202f\u00b0C) initially forms hematite, requiring FGA for magnetite conversion. Thus, temperature influences both growth rate and oxidation state."
            },
            {
                "question_type": "Structure-Property",
                "question": "How does the crystalline phase (hematite vs. magnetite) affect the electrical or magnetic properties of the films?",
                "answer_type": "Paragraph",
                "answer": "Magnetite (Fe\u2083O\u2084) is a mixed-valence iron oxide with high electrical conductivity and ferrimagnetic properties, making it suitable for spintronic and magnetic storage applications. Hematite (Fe\u2082O\u2083), in contrast, is an antiferromagnetic semiconductor with low conductivity, better suited for photocatalysis. Therefore, phase control directly determines functional properties."
            },
            {
                "question_type": "Application/Performance",
                "question": "Why is magnetite-rich film preferred for magnetic sensor applications compared to hematite-rich film?",
                "answer_type": "Paragraph",
                "answer": "Magnetite exhibits strong ferrimagnetism and high saturation magnetization, enabling efficient magnetic signal detection and storage. Hematite\u2019s antiferromagnetic nature results in negligible net magnetization, making it unsuitable for magnetic sensing. Thus, process conditions that maximize magnetite formation (lower temperature or FGA treatment) enhance performance in magnetic devices"
            },
            {
                "question_type": "Process-Oriented",
                "question": "What are the different conditions of the iron oxide films?",
                "answer_type": "Paragraph",
                "answer": "The iron oxide films were grown at three different temperatures\n1.500 \u00b0C\n2. 400 \u00b0C\n3.  375 \u00b0C\nAnd using two different precursors, \na. Fe(C5H5)2\nb. CpFeC5H4CHN(CH3)2"
            },
            {
                "question_type": "Structure-Property",
                "question": "How is the structure of iron oxide film grown at 500  \u00b0C?",
                "answer_type": "Factoid",
                "answer": "The films deposited from ferrocene at 500 \u00b0C were identified to consist entirely of stable \u03b1-Fe2O3 ."
            },
            {
                "question_type": "Process-Oriented",
                "question": "How were the iron oxide films grown of which the results are shown here?",
                "answer_type": "Paragraph",
                "answer": "The ALD cycle consisted of: 1 s iron-precursor pulse, 0.5 s purge, 1 s ozone pulse, 0.5 s purge. For the top and middle panel, ferrocene was used. For the bottom panel, (dimethylamino)ferrocene was used."
            },
            {
                "question_type": "Process-Oriented",
                "question": "How did the process conditions differ between panels?",
                "answer_type": "Factoid",
                "answer": "The conditions differed in deposition temperature when the films were grown. These were 500 \u00b0C, 400 \u00b0C and 375 \u00b0C for the top, middle and bottom panel, respectively."
            },
            {
                "question_type": "Process-Oriented",
                "question": "Which process conditions led exclusively to the growth of hematite?",
                "answer_type": "Factoid",
                "answer": "The top panel in which ferrocene was grown at 500 \u00b0C. Annealing these films did not lead to the formation of magnetite."
            },
            {
                "question_type": "Comparative/Trend",
                "question": "What is the predominant phase of the film before annealing?",
                "answer_type": "Factoid",
                "answer": "Hematite"
            },
            {
                "question_type": "Comparative/Trend",
                "question": "What is the effect of  forming gas annealing on the film's structure?",
                "answer_type": "Paragraph",
                "answer": "The FGA has no effect on the phase composition of the film. The diffraction peaks after FGA are nearly identical to those of the \"as-deposited\" film. The film grown at 500\u00b0C is therefore stucturally stable against reduciton at these conditions."
            },
            {
                "question_type": "Process-Oriented",
                "question": "What quantity is plotted on the x-axis of these spectra?",
                "answer_type": "Factoid",
                "answer": "The diffraction angle 2\u03b8 (degrees)."
            },
            {
                "question_type": "Structure-Property",
                "question": "Does magnetite become more prominent at lower growth temperatures?",
                "answer_type": "Yes/No",
                "answer": "Yes"
            },
            {
                "question_type": "Process-Oriented",
                "question": "Does the deposition temperature control which iron oxide phase forms during film growth?",
                "answer_type": "Yes/No",
                "answer": "Yes"
            }
        ],
        "b": [
            {
                "question_type": "Structure-Property",
                "question": "How can you create more magnetite phase iron oxide?",
                "answer_type": "Paragraph",
                "answer": "By performing a functional gas anneal. This creates magnetite peaks in the spectrum."
            },
            {
                "question_type": "Comparative/Trend",
                "question": "What differences are visible between the as-deposited and FGA-treated spectra in the 400 \u00b0C growth condition?",
                "answer_type": "Paragraph",
                "answer": "-FGA-treated spectra show sharper and more intense reflections.\n-Magnetite peaks become more distinct after FGA.\n-Background scattering is reduced in the annealed trace.\n-Relative peak balance suggests post-deposition phase reordering."
            },
            {
                "question_type": "Structure-Property",
                "question": "Which labeled 2\u03b8 reflections in the 400 \u00b0C FGA pattern (panel b) are characteristic of a magnetite/maghemite-type spinel structure in this figure?",
                "answer_type": "Paragraph",
                "answer": "In panel (b), the FGA trace includes labeled spinel-indexed reflections such as:\n\n220 at ~30.095\u00b0\n\n311 at ~35.423\u00b0\n\n400 at ~43.053\u00b0"
            },
            {
                "question_type": "Process-Oriented",
                "question": "Does formation of hematite and magnetite phases mainly depend on the deposition temperature and partially on the precursor chemistry?",
                "answer_type": "Yes/No",
                "answer": "Yes"
            },
            {
                "question_type": "Comparative/Trend",
                "question": "What change is observed in the structure of the film after FGA?",
                "answer_type": "Factoid",
                "answer": "The film is partially transformed from hematite to magnetite."
            },
            {
                "question_type": "Process-Oriented",
                "question": "Which reaction describes the transofrmation of the as-deposited film in to film after FGA, based on the peaks?",
                "answer_type": "Paragraph",
                "answer": "The \"as-deposited\"  sample displays characteristic hematite (Fe2O3) peaks. The FGA sample is dominated by magnetite (Fe3O4). The hematite is therefore reduced to magnetite due to the hydrogen that is present in the forming gas annealing process. The reaction is 3 Fe2O3 + H2 -> 2 Fe3O4 + H2O."
            },
            {
                "question_type": "Comparative/Trend",
                "question": "How does the crystalline phase composition change with decreasing growth temperature?",
                "answer_type": "Paragraph",
                "answer": "As the growth temperature decreases from 500 \u00b0C to 375 \u00b0C, the diffraction patterns show a shift from hematite-dominated peaks toward magnetite-dominated peaks. This shows a temperature-driven phase evolution in the iron oxide films."
            },
            {
                "question_type": "Comparative/Trend",
                "question": "At which deposition temperature does magnetite become the dominant phase according to the GIXRD patterns?",
                "answer_type": "Factoid",
                "answer": "Magnetite becomes dominant at 375 \u00b0C."
            },
            {
                "question_type": "Application/Performance",
                "question": "Why is controlling the iron oxide phase important for thin-film applications?",
                "answer_type": "Paragraph",
                "answer": "Different iron oxide phases exhibit distinct magnetic, electrical, and chemical properties. Hematite is more thermodynamically stable and suitable for high-temperature or photocatalytic applications, while magnetite offers higher electrical conductivity and magnetic responsiveness, which are valuable for sensing, spintronic, and catalytic applications. The ability to tune the phase through deposition temperature enables targeted optimization of film performance for specific technological uses."
            }
        ],
        "c": [
            {
                "question_type": "Structure-Property",
                "question": "Are there multiple crystal phases for iron oxide deposited at 375 degrees C?",
                "answer_type": "Paragraph",
                "answer": "It seems that there is just one, the 220 orientation, as the 440 is the same."
            },
            {
                "question_type": "Structure-Property",
                "question": "Which crystalline phase is indicated by the strong 220 and 311 reflections in subfigure (c)?",
                "answer_type": "Factoid",
                "answer": "Magnetite (Fe\u2083O\u2084)."
            },
            {
                "question_type": "Comparative/Trend",
                "question": "How does the dominant crystalline phase indicated by the diffraction patterns change as the growth temperature decreases from 500 \u00b0C to 375 \u00b0C (considering both as-deposited and FGA)?",
                "answer_type": "Paragraph",
                "answer": "At 500 \u00b0C (panel a), the film is hematite-dominant in the as-deposited state and remains qualitatively hematite-dominant after FGA. At 400 \u00b0C (panel b), the as-deposited film still shows hematite reflections, but after FGA the appearance of spinel-indexed peaks indicates partial conversion toward magnetite/maghemite. At 375 \u00b0C (panel c), the film already shows predominantly magnetite-like reflections in the as-deposited state, consistent with the authors\u2019 conclusion that lower growth temperature favors oxygen-deficient/spinel iron oxide phases."
            },
            {
                "question_type": "Comparative/Trend",
                "question": "How does the XRD pattern of films at 400  \u00b0C and 375  \u00b0C from different precursors compare?",
                "answer_type": "Paragraph",
                "answer": "At relatively low temperature, 400 \u00b0C, the as-deposited films were also consisting of hematite, without recognizable reflections from other phases (b). However, these films could partially be reduced to Fe3O4 after forming gas annealing. Further, at even lower temperatures, at which the films were already grown from (dimethylaminomethyl)ferrocene, the reflections in GIXRD patterns could all be attributed to the magnetite phase (cl), although the contribution from maghemite cannot be excluded. It can also be noted that, when grown at 375\u25e6C, the films revealed a strong reflection at 35.4\u201335.6\u25e6, which\nbecame slightly shifted to lower angles after annealing, implying the reduction of hematite upon annealing."
            },
            {
                "question_type": "Process-Oriented",
                "question": "How many ALD cycles were performed for the bottom panel?",
                "answer_type": "Factoid",
                "answer": "500."
            },
            {
                "question_type": "Application/Performance",
                "question": "Which iron oxide phases are identified in the spectra?",
                "answer_type": "List",
                "answer": "Hematite (Fe\u2082O\u2083),  Magnetite (Fe\u2083O\u2084)"
            },
            {
                "question_type": "Structure-Property",
                "question": "What structural phases of iron oxide are identified in the films grown at different temperatures?",
                "answer_type": "List",
                "answer": "Hematite (\u03b1-Fe\u2082O\u2083) at 500 \u00b0C, Hematite (\u03b1-Fe\u2082O\u2083) at 400 \u00b0C, Magnetite (Fe\u2083O\u2084), with possible maghemite contribution, at 375 \u00b0C"
            }
        ]
    },
    "bbox": {
        "a": {
            "x": 0,
            "y": 8,
            "width": 499,
            "height": 377
        },
        "b": {
            "x": 5,
            "y": 390,
            "width": 494,
            "height": 379
        },
        "c": {
            "x": 3,
            "y": 775,
            "width": 496,
            "height": 387
        }
    }
}
