Repository: sciknoworg/ALD-E-ImageMiner

## Train Data

The full competition dataset will be released **in batches according to the competition timeline**.

Each release will be announced via the Sci-ImageMiner [Google Group](https://groups.google.com/u/4/g/sci-imageminer/) and reflected on the [Important Dates page](https://sites.google.com/view/sci-imageminer/important-dates).

For task definitions and evaluation details, please refer to the [Task Description](https://sites.google.com/view/sci-imageminer/task-description) and [Task Evaluation Metrics](https://sites.google.com/view/sci-imageminer/task-evaluation-metrics) pages.

File: icdar2026-competition-data/train/atomic-layer-deposition/experimental-usecase/30/images/figure_2.json
{
    "sample_id": "atomic-layer-deposition/experimental-usecase/30/figure_2",
    "classification": {
        "a": "stacked spectra chart",
        "b": "stacked spectra chart",
        "c": "stacked spectra chart"
    },
    "summarization": {
        "a": "The graph shows the X-ray diffraction (XRD) patterns of iron oxide (Fe\u2082O\u2083, hematite) films grown at 425\u202f\u00b0C from FeC\u2085H\u2084CHN(CH\u2083)\u2082, indicating the presence of crystalline hematite and magnetite phases. Grazing incidence X-ray diffraction (GIXRD) patterns were used to characterize these iron oxide films grown under the conditions.",
        "b": "The graph shows the X-ray diffraction (XRD) patterns of iron oxide (Fe\u2082O\u2083, hematite) films grown at 400\u202f\u00b0C from Fe(C\u2085H\u2085)\u2082, indicating the presence of crystalline hematite and magnetite phases.The thickness of film grown at this temperature was 264 nm",
        "c": "The graph shows the X-ray diffraction (XRD) patterns of iron oxide (Fe\u2082O\u2083, hematite) films grown at 375\u202f\u00b0C from CpFeC\u2085H\u2084CHN(CH\u2083)\u2082, revealing the presence of crystalline hematite and magnetite phases. thickness of ~76 nm was measured"
    },
    "data_extraction": {
        "a": "| 2\u03b8 (degree) | Relative intensity | Phase               |\n|-------------|--------------------|----------------------|\n| ~24.2       | Medium             | Hematite (Fe\u2082O\u2083)     |\n| ~33.2       | High               | Hematite (Fe\u2082O\u2083)     |\n| ~35.6       | Medium             | Magnetite (Fe\u2083O\u2084)    |\n| ~40.8       | Low                | Hematite (Fe\u2082O\u2083)     |\n| ~49.5       | Medium             | Hematite (Fe\u2082O\u2083)     |\n| ~54.1       | Low                | Magnetite (Fe\u2083O\u2084)    |",
        "b": "| 2\u03b8 (degree) | Relative intensity | Phase               |\n|-------------|--------------------|----------------------|\n| ~24.2       | Medium             | Hematite (Fe\u2082O\u2083)     |\n| ~33.2       | High               | Hematite (Fe\u2082O\u2083)     |\n| ~35.6       | High               | Magnetite (Fe\u2083O\u2084)    |\n| ~43.1       | Medium             | Magnetite (Fe\u2083O\u2084)    |\n| ~49.5       | Medium             | Hematite (Fe\u2082O\u2083)     |\n| ~54.1       | Medium             | Magnetite (Fe\u2083O\u2084)    |",
        "c": "| 2\u03b8 (degree) | Relative intensity | Phase               |\n|-------------|--------------------|----------------------|\n| ~30.1       | Medium             | Magnetite (Fe\u2083O\u2084)    |\n| ~33.2       | Medium             | Hematite (Fe\u2082O\u2083)     |\n| ~35.6       | High               | Magnetite (Fe\u2083O\u2084)    |\n| ~43.1       | High               | Magnetite (Fe\u2083O\u2084)    |\n| ~54.1       | Medium             | Magnetite (Fe\u2083O\u2084)    |"
    },
    "vqa": {
        "b": [
            {
                "question_type": "Process-Oriented",
                "question": "Which parameter was modified in order to identify the phases present in the film?",
                "answer_type": "Factoid",
                "answer": "The Mg:Fe ratio was evaluated in order to determine the phases present in the film."
            },
            {
                "question_type": "Comparative/Trend",
                "question": "Which type of film exhibits a higher proportion of the hematite phase?",
                "answer_type": "Factoid",
                "answer": "The as-deposited film"
            },
            {
                "question_type": "Structure-Property",
                "question": "Which composition shows the presence of both the hematite and magnetite phases?",
                "answer_type": "Factoid",
                "answer": "Mg:Fe = 0.02"
            },
            {
                "question_type": "Process-Oriented",
                "question": "What could be a reason for the initial 100 cycles of iron oxide before the supercycle process is started?",
                "answer_type": "Paragraph",
                "answer": "It could be that magnesium oxide does not grow that good on a different substrate than on iron oxide. By first depositing iron oxide, nucleation delays can be suppressed."
            },
            {
                "question_type": "Structure-Property",
                "question": "In these GIXRD patterns, what do the subscripts H and M on the indexed reflections indicate, and how is that phase assignment supported on the panel?",
                "answer_type": "Paragraph",
                "answer": "H indicates reflections indexed to hematite (\u03b1-Fe\u2082O\u2083).\n\nM indicates reflections indexed to magnetite (Fe\u2083O\u2084).\n\nThe panel explicitly lists reference PDF card identifiers for hematite and magnetite used for indexing, supporting the phase assignment."
            },
            {
                "question_type": "Comparative/Trend",
                "question": "In Fig. b (425 \u00b0C), how does the XRD-indicated phase content change as Mg content increases from Mg/Fe = 0 to 0.02 to 0.23, considering both as-deposited and FGA states?",
                "answer_type": "Paragraph",
                "answer": "At Mg/Fe = 0, the as-deposited film is reported as fully hematite, while after FGA it is reported to convert to magnetite, with characteristic 311, 220, 400, and 422 reflections and a small shift between hematite(110) and magnetite(311). At Mg/Fe \u2248 0.02 (MgO:Fe\u2082O\u2083 = 3:100), the as-deposited film is reported as a hematite + magnetite mixture, and after FGA it is reported to become magnetite/maghemite. At higher Mg loading (Mg/Fe \u2248 0.23, 20 MgO cycles), there are no unambiguous hematite reflections at least after annealing, because peak locations shift toward magnetite/maghemite at lower 2\u03b8."
            },
            {
                "question_type": "Comparative/Trend",
                "question": "What structural changes caused by Mg incorporation could impact the functional properties of these films?",
                "answer_type": "Paragraph",
                "answer": "Mg incorporation stabilizes magnetite and reduces hematite content, leading to a structure with higher electrical conductivity and stronger ferrimagnetic behavior. Additionally, Mg may introduce lattice strain or defect sites that enhance catalytic activity. Thus, structural tuning through Mg doping directly influences magnetic, electronic, and catalytic properties."
            },
            {
                "question_type": "Application/Performance",
                "question": "Why are Mg-doped magnetite films advantageous for spintronic or magnetic sensor applications compared to pure iron oxide films?",
                "answer_type": "Paragraph",
                "answer": "Mg-doped magnetite films exhibit improved magnetite crystallinity and reduced hematite content, resulting in higher saturation magnetization and lower electrical resistivity. These properties are critical for efficient spin transport and magnetic signal detection, making Mg-doped films superior for spintronic devices and magnetic sensors."
            },
            {
                "question_type": "Process-Oriented",
                "question": "What is the ALD sequence to get Mg:Fe atomic ratio of 0.02?",
                "answer_type": "Factoid",
                "answer": "Application of three MgO growth cycles between each 100  Fe2O3 cycles, MgO:Fe2O3 cycle ratio 3:100, resulted in Mg:Fe atomic ratio of 0.02 by EDX."
            },
            {
                "question_type": "Structure-Property",
                "question": "Can magnetite and maghemite phases be distinguished?",
                "answer_type": "Paragraph",
                "answer": "Magnetite reflections  coincide with those of maghemite. The formation of solid solutions of maghemite and magnetite is highly likely. For instance, in an earlier study devoted to a gas phase deposition of iron oxide, transition from maghemite to hematite was reported, occurring between 350 and 400\u25e6C. In addition, if the stoichiometry of the films were close to that ofmagnesioferrite MgFe2O4, then some significant peaks would also overlap with those of magnetite. For instance, locations of strong 220, 311 and 400 reflections of both MgFe2O4 (PDF card 017- 0464)57 and magnetite are identical. Distinction between maghemite, magnetite and magnesioferrite phases may be possible by XRD, but remains complicated. However, the Mg/Fe atomic ratio measured here would not allow the formation of ternary phase as the major one but rather as a contributing additive."
            },
            {
                "question_type": "Comparative/Trend",
                "question": "Which pattern shows a \"hump\" in the baseline signal?",
                "answer_type": "Factoid",
                "answer": "As-deposited sample (shows a \"hump\" in the baseline at low angles)."
            },
            {
                "question_type": "Comparative/Trend",
                "question": "What is the effect of FGA on the doped film? What supports this conclusion?",
                "answer_type": "Paragraph",
                "answer": "Forming gas annealing transforms the lightly doped film from a mixed structure into the magnetite phase. Before annealing, though the structure is dominated by hematite, the peaks of both hematite and magnetite can be observed. After the annealing, the hematite peaks dissappear compeltely. This confirms the reduction of hematite during FGA."
            },
            {
                "question_type": "Comparative/Trend",
                "question": "How does increasing Mg content affect the crystalline phase composition?",
                "answer_type": "Paragraph",
                "answer": "Increasing Mg content shifts the diffraction patterns from hematite-dominated to magnetite-dominated. At low Mg/Fe ratios, both phases coexist, while at higher Mg/Fe ratios magnetite becomes the dominant crystalline phase."
            },
            {
                "question_type": "Comparative/Trend",
                "question": "How does increasing MgO content affect the presence of hematite in the films?",
                "answer_type": "Factoid",
                "answer": "Higher MgO content reduces the clear presence of hematite and favors the formation of magnetite or maghemite."
            },
            {
                "question_type": "Process-Oriented",
                "question": "Why is understanding the phase composition in Mg-doped iron oxide films important for applications?",
                "answer_type": "Paragraph",
                "answer": "The phase composition directly affects the magnetic and electronic properties of the films. Hematite is weakly magnetic, while magnetite and maghemite are ferrimagnetic and can improve magnetic performance. Controlling the MgO doping and annealing conditions allows tailoring of these properties for applications such as magnetic storage, sensors, or catalysis."
            }
        ],
        "c": [
            {
                "question_type": "Application/Performance",
                "question": "How do the composition affect the phase present in the film?",
                "answer_type": "Factoid",
                "answer": "As the Mg:Fe ratio increases, the hematite phase becomes more prevalent."
            },
            {
                "question_type": "Comparative/Trend",
                "question": "Does the addition of magnesium have an affect on crystallinity after the FGA?",
                "answer_type": "Paragraph",
                "answer": "It seems that for all three cases the final peaks are similar after the FGA, this suggests that magnesium does not have a huge impact."
            },
            {
                "question_type": "Process-Oriented",
                "question": "What is the supercycle rate of magnesium and iron oxide?",
                "answer_type": "Factoid",
                "answer": "The supercycle ratio is 0.23."
            },
            {
                "question_type": "Comparative/Trend",
                "question": "How does the phase composition of the highly doped film (Mg/Fe = 0.23) change after FGA compared to the as-deposited state?",
                "answer_type": "Paragraph",
                "answer": "The transformation is much more pronounced than in the pure iron oxide case. After FGA, the hematite reflections (labeled H) largely disappear or diminish significantly, while the magnetite reflections (labeled M, such as 311, 220, 400) become dominant. This indicates that high Mg content facilitates a more complete conversion to the magnetite phase upon annealing."
            },
            {
                "question_type": "Structure-Property",
                "question": "Why is it difficult to uniquely identify magnetite vs maghemite vs MgFe\u2082O\u2084-related spinel phases from these XRD patterns, and how are the peaks labeled in practice?",
                "answer_type": "Paragraph",
                "answer": "Many reflections in magnetite and maghemite coincide, and the maghemite reflection at 26.103\u00b0 (useful for distinguishing) is not apparent in most patterns, so XRD-only discrimination is not reliable here. In Mg-containing films, strong 220/311/400 reflections of MgFe\u2082O\u2084 can also overlap identically with magnetite, although the measured Mg/Fe ratios in these specific samples would not allow MgFe\u2082O\u2084 to be the major phase (it could still contribute). Because of this overlap, the reflections are denoted using magnetite indices as a reporting convention to emphasize differences from hematite."
            },
            {
                "question_type": "Structure-Property",
                "question": "What happens after annealing the MgO doped iron oxide?",
                "answer_type": "Paragraph",
                "answer": "1. Mg:Fe atomic ratio of 0.02 by EDX resulted in the formation of mixed films containing both hematite and magnetite (b)which were again turned\ninto magnetite/maghemite upon FGA.\n2. Mg/Fe atomic ratios 0.23 resulted in the growth of films without unambiguous reflections of hematite after annealing."
            },
            {
                "question_type": "Process-Oriented",
                "question": "What were the Mg:Fe atomic ratios for films grown with 20 and 30 MgO cycles between Fe2O3 cycles?",
                "answer_type": "Factoid",
                "answer": "0.23 and 0.38, respectively."
            },
            {
                "question_type": "Structure-Property",
                "question": "Does higher Mg incorporation favor magnetite formation?",
                "answer_type": "Yes/No",
                "answer": "Yes"
            },
            {
                "question_type": "Structure-Property",
                "question": "What crystalline phases are observed in the XRD patterns for Fe\u2082O\u2083 and Fe\u2082O\u2083:MgO films?",
                "answer_type": "List",
                "answer": "Hematite (\u03b1-Fe\u2082O\u2083), Magnetite (Fe\u2083O\u2084), Maghemite (\u03b3-Fe\u2082O\u2083)"
            }
        ],
        "a": [
            {
                "question_type": "Structure-Property",
                "question": "Does a functional gas anneal have an influence on the crystallinity of iron oxide? If so, what effect?",
                "answer_type": "Paragraph",
                "answer": "The FGA shifts the hematite phase to the magnetite phase."
            },
            {
                "question_type": "Process-Oriented",
                "question": "What phase transformation is induced by Forming Gas Annealing (FGA) in the pure Fe\u2082O\u2083 film?",
                "answer_type": "Paragraph",
                "answer": "FGA promotes the partial reduction of hematite (Fe\u2082O\u2083) to magnetite (Fe\u2083O\u2084). This is evidenced by the appearance of magnetite-specific diffraction peaks, such as the (220)_M and (400)_M reflections, in the annealed sample (bottom trace) compared to the as-deposited sample (top trace)."
            },
            {
                "question_type": "Structure-Property",
                "question": "Which hematite reflection is the strongest in the as-deposited pure Fe\u2082O\u2083 film?",
                "answer_type": "Factoid",
                "answer": "The (110) reflection (which overlaps with the Magnetite 311 position) appears to be the most intense peak."
            },
            {
                "question_type": "Application/Performance",
                "question": "Why is the stabilization of the magnetite phase via Mg doping advantageous for functional coatings?",
                "answer_type": "Paragraph",
                "answer": "Magnetite offers distinct properties compared to hematite, such as higher electrical conductivity and ferrimagnetism. By using Mg doping to stabilize this phase at moderate growth temperatures (like 425 \u00b0C), these functional properties can be integrated into devices such as spintronic components or sensors more reliably than using pure iron oxide, which tends to favor hematite."
            },
            {
                "question_type": "Comparative/Trend",
                "question": "What phase change does forming-gas annealing (FGA) induce in the undoped Fe\u2082O\u2083 film grown at 425 \u00b0C (panel a), according to the paper\u2019s interpretation?",
                "answer_type": "Paragraph",
                "answer": "The paper states that at 425 \u00b0C the as-deposited undoped film consists completely of hematite. After FGA, the diffraction pattern is interpreted as having turned into magnetite, evidenced by the appearance of characteristic 311, 220, 400, and 422 reflections and a small but detectable shift between the nearby hematite 110 and magnetite 311 peak positions. This is consistent with hydrogen-containing anneal conditions driving partial reduction of Fe(III) oxide toward Fe(II)/Fe(III) spinel-type oxide."
            },
            {
                "question_type": "Process-Oriented",
                "question": "How does forming gas annealing (FGA) affect the phase composition of iron oxide and iron oxide\u2013magnesium oxide films grown at 425\u202f\u00b0C?",
                "answer_type": "Paragraph",
                "answer": "FGA significantly reduces hematite (Fe\u2082O\u2083) peaks and enhances magnetite (Fe\u2083O\u2084) peaks in all cases. For pure iron oxide films, hematite dominates in the as-deposited state but converts largely to magnetite after FGA. In Mg-doped films, the effect is more pronounced\u2014especially at higher Mg/Fe ratios\u2014where magnetite becomes the dominant phase after annealing. This indicates that FGA promotes reduction of Fe\u00b3\u207a to Fe\u00b2\u207a and stabilizes magnetite under a reducing atmosphere."
            },
            {
                "question_type": "Structure-Property",
                "question": "How does increasing Mg/Fe ratio influence the phase composition and crystallinity of the films?",
                "answer_type": "Paragraph",
                "answer": "At low Mg/Fe ratio (0.02), hematite remains significant even after FGA, though magnetite peaks increase. At high Mg/Fe ratio (0.23), magnetite peaks (e.g., 311_M, 400_M) dominate strongly, and hematite peaks are greatly suppressed. This trend shows that Mg incorporation favors magnetite formation and improves its crystallinity, likely by altering oxygen activity and lattice strain during growth and annealing."
            },
            {
                "question_type": "Process-Oriented",
                "question": "At 425\u25e6C are both the non-doped and as-deposited films completely consist of hematite?",
                "answer_type": "Yes/No",
                "answer": "Yes"
            },
            {
                "question_type": "Process-Oriented",
                "question": "What crystalline phase was observed in non-doped as-deposited films grown at 425 \u00b0C before annealing?",
                "answer_type": "Factoid",
                "answer": "Hematite (alpha-Fe2O3)."
            },
            {
                "question_type": "Process-Oriented",
                "question": "What was the MgO:Fe2O3 cycle ratio used to obtain films containing both hematite and magnetite phases?",
                "answer_type": "Factoid",
                "answer": "3:100 (corresponding to an Mg:Fe atomic ratio of 0.02)."
            },
            {
                "question_type": "Process-Oriented",
                "question": "How does increasing MgO incorporation influence the phase composition and XRD reflections of Fe2O3 films before and after FGA when comparing all sub-figures?",
                "answer_type": "Paragraph",
                "answer": "At 425 \u00b0C, undoped Fe2O3 films initially crystallize as hematite, but after forming-gas annealing they convert completely to magnetite, exhibiting characteristic 311, 220, 400, and 422 reflections. Introducing small amounts of MgO (3 MgO cycles per 100 Fe2O3 cycles) produces mixed hematite-magnetite films that transform to magnetite or maghemite upon annealing. Further increasing Mg incorporation to 20-30 cycles shifts the diffraction peaks toward lower 2theta values corresponding to magnetite or maghemite, indicating suppression of hematite formation."
            },
            {
                "question_type": "Comparative/Trend",
                "question": "What changes occur in the film after forming gas annealing?",
                "answer_type": "Factoid",
                "answer": "The film transforms from hematite to magnetite."
            },
            {
                "question_type": "Comparative/Trend",
                "question": "What is the dominant peak before and after annealing?",
                "answer_type": "Factoid",
                "answer": "Before annealing: 110 (Hematite), after FGA: 311 (Magnetite)."
            },
            {
                "question_type": "Process-Oriented",
                "question": "What quantity is plotted on the x-axis of these spectra?",
                "answer_type": "Factoid",
                "answer": "The diffraction angle 2\u03b8 (degrees)."
            },
            {
                "question_type": "Application/Performance",
                "question": "Which phases are identified in the diffraction patterns?",
                "answer_type": "List",
                "answer": "Hematite (Fe\u2082O\u2083), Magnetite (Fe\u2083O\u2084)"
            },
            {
                "question_type": "Process-Oriented",
                "question": "Does annealing (FGA) affect the phase composition of the iron oxide films?",
                "answer_type": "Yes/No",
                "answer": "Yes"
            }
        ]
    },
    "bbox": {
        "a": {
            "x": 1,
            "y": 2,
            "width": 555,
            "height": 429
        },
        "b": {
            "x": 0,
            "y": 429,
            "width": 552,
            "height": 377
        },
        "c": {
            "x": 3,
            "y": 812,
            "width": 550,
            "height": 425
        }
    }
}
