Repository: sciknoworg/ALD-E-ImageMiner

## Train Data

The full competition dataset will be released **in batches according to the competition timeline**.

Each release will be announced via the Sci-ImageMiner [Google Group](https://groups.google.com/u/4/g/sci-imageminer/) and reflected on the [Important Dates page](https://sites.google.com/view/sci-imageminer/important-dates).

For task definitions and evaluation details, please refer to the [Task Description](https://sites.google.com/view/sci-imageminer/task-description) and [Task Evaluation Metrics](https://sites.google.com/view/sci-imageminer/task-evaluation-metrics) pages.

File: icdar2026-competition-data/train/atomic-layer-deposition/experimental-usecase/30/images/figure_3.json
{
    "sample_id": "atomic-layer-deposition/experimental-usecase/30/figure_3",
    "classification": {
        "a": "stacked spectra chart",
        "b": "stacked spectra chart",
        "c": "stacked spectra chart"
    },
    "summarization": {
        "a": "The spectra chart displays the Raman spectra of a 328 nm-thick Mg\u2013Fe oxide film (cycle ratio 1:100) grown at 400 \u00b0C from FeCp\u2082, highlighting peaks at specific wavenumbers corresponding to different iron oxide phases.",
        "b": "The spectral chart shows the Raman spectra of a 425 nm-thick Mg\u2013Fe oxide film (cycle ratio 2:100, Mg/Fe = 0.017) grown at 375 \u00b0C from CpFeC\u2085H\u2084CHN(CH\u2083)\u2082, with distinct peaks indicating the presence of \u03b1-Fe\u2082O\u2083, \u03b3-Fe\u2082O\u2083, and Fe\u2083O\u2084 phases",
        "c": "The spectral chart  presents Raman spectra recorded at two different temperatures for Mg\u2013Fe oxide films with thicknesses of 65 nm and 223 nm, grown using a cycle ratio of 5:100 (Mg/Fe = 0.05\u20130.06) at 425 \u00b0C and 375 \u00b0C, respectively, showing signatures of Si, SiO\u2082, and multiple iron oxide phases."
    },
    "data_extraction": {
        "a": "| Raman shift (cm\u207b\u00b9) | Relative intensity | Assignment         |\n|--------------------|--------------------|---------------------|\n| ~225               | Medium             | \u03b1-Fe\u2082O\u2083             |\n| ~293               | Medium             | \u03b1-Fe\u2082O\u2083             |\n| ~412               | Medium             | \u03b1-Fe\u2082O\u2083             |\n| ~498               | Low                | \u03b1-Fe\u2082O\u2083             |\n| ~538               | High               | Fe\u2083O\u2084 (magnetite)   |\n| ~668               | High               | Fe\u2083O\u2084 (magnetite)   |\n| ~1320              | Medium             | \u03b1-Fe\u2082O\u2083             |",
        "b": "| Raman shift (cm\u207b\u00b9) | Relative intensity | Assignment         |\n|--------------------|--------------------|---------------------|\n| ~306               | Medium             | Fe\u2083O\u2084               |\n| ~538               | Medium             | Fe\u2083O\u2084               |\n| ~668               | High               | Fe\u2083O\u2084               |\n| ~720               | Medium             | \u03b3-Fe\u2082O\u2083             |\n| ~1320              | Medium             | \u03b1-Fe\u2082O\u2083             |\n| ~1430              | Low                | \u03b3-Fe\u2082O\u2083             |\n| ~1580              | Low                | \u03b3-Fe\u2082O\u2083             |",
        "c": "| Raman shift (cm\u207b\u00b9) | Relative intensity | Assignment         |\n|--------------------|--------------------|---------------------|\n| ~225               | Medium             | \u03b1-Fe\u2082O\u2083             |\n| ~293               | Medium             | \u03b1-Fe\u2082O\u2083             |\n| ~412               | Medium             | \u03b1-Fe\u2082O\u2083             |\n| ~514               | Medium             | Si substrate        |\n| ~538               | High               | Fe\u2083O\u2084               |\n| ~668               | High               | Fe\u2083O\u2084               |\n| ~1320              | Medium             | \u03b1-Fe\u2082O\u2083             |"
    },
    "vqa": {
        "b": [
            {
                "question_type": "Comparative/Trend",
                "question": "How do the peaks change from one sample to another?",
                "answer_type": "Factoid",
                "answer": "Both samples exhibit the same peaks, but with slightly different intensities."
            },
            {
                "question_type": "Structure-Property",
                "question": "Which stoichiometry is most present based on the peak intensity?",
                "answer_type": "Paragraph",
                "answer": "The peaks related to Fe3O4 are best represented in the spectrum, indicating this stoichiometry is seen the most in film."
            },
            {
                "question_type": "Comparative/Trend",
                "question": "What spectral features distinguish the mixed-phase response in subfigure (b) from the hematite-rich spectrum in subfigure (a)?",
                "answer_type": "Paragraph",
                "answer": "-Strong Fe\u2083O\u2084 modes at 193, 306, 538, and 668 cm\u207b\u00b9 appear in (b).\n-\u03b3-Fe\u2082O\u2083 bands at 720, 1430, and 1580 cm\u207b\u00b9 are present only in (b).\n-The 1320 cm\u207b\u00b9 \u03b1-Fe\u2082O\u2083 band is weaker relative to low-frequency modes in (b).\n-Overall spectral complexity in (b) indicates incomplete phase stabilization."
            },
            {
                "question_type": "Application/Performance",
                "question": "Why might a mixed magnetite\u2013maghemite Raman signature be advantageous for functional coatings?",
                "answer_type": "Paragraph",
                "answer": "Magnetite and maghemite offer complementary magnetic and electronic properties. Their coexistence, as seen in subfigure (b), may enable tunable conductivity and magnetic response while retaining partial oxidation stability, which can be beneficial for sensing or catalytic applications."
            },
            {
                "question_type": "Comparative/Trend",
                "question": "What is the main trend in iron-oxide phase signatures when comparing the 400 \u00b0C case (panel a) to the 375 \u00b0C case (panel b)?",
                "answer_type": "Paragraph",
                "answer": "At 400 \u00b0C (panel a), the Raman spectrum is dominated by hematite bands, with only weak magnetite markers (538/668 cm\u207b\u00b9). At 375 \u00b0C (panel b), the magnetite markers become strong, and maghemite-related bands are also indicated. Overall, the lower growth temperature shifts the films toward more reduced/spinel-like iron oxide signatures."
            },
            {
                "question_type": "Structure-Property",
                "question": "Which Raman bands are used here as practical markers for hematite, magnetite, and maghemite?",
                "answer_type": "Paragraph",
                "answer": "Hematite (\u03b1-Fe\u2082O\u2083): ~225, 293, 412, 498, 613, 1320 cm\u207b\u00b9\n\nMagnetite (Fe\u2083O\u2084): ~193, 306, 538, 668 cm\u207b\u00b9\n\nMaghemite (\u03b3-Fe\u2082O\u2083): ~380, 500, 720, ~1450, ~1580 cm\u207b\u00b9"
            },
            {
                "question_type": "Comparative/Trend",
                "question": "How do Mg/Fe ratio and growth temperature affect the phase composition observed in Raman spectra?",
                "answer_type": "Paragraph",
                "answer": "At low Mg/Fe ratio (0.017) and 375\u202f\u00b0C, hematite dominates with minor magnetite and maghemite (\u03b3-Fe\u2082O\u2083) peaks. At higher Mg/Fe ratios (0.05\u20130.06), magnetite peaks become stronger, and hematite peaks weaken significantly. Lower growth temperature (375\u202f\u00b0C) promotes \u03b3-Fe\u2082O\u2083 formation, while higher temperature (425\u202f\u00b0C) favors \u03b1-Fe\u2082O\u2083 unless Mg doping is substantial. Thus, Mg doping and lower temperature both encourage mixed-phase formation and magnetite stabilization."
            },
            {
                "question_type": "Structure-Property",
                "question": "What structural changes indicated by Raman spectra could impact the magnetic and catalytic properties of these films?",
                "answer_type": "Paragraph",
                "answer": "Increased magnetite content (strong 538 and 668\u202fcm\u207b\u00b9 peaks) improves ferrimagnetic behavior and electrical conductivity, essential for magnetic applications. The presence of \u03b3-Fe\u2082O\u2083 and defect-rich structures at higher Mg doping enhances catalytic activity for reactions like oxygen evolution. Hematite-rich films, in contrast, have lower conductivity and weaker magnetism but better photoelectrochemical properties."
            },
            {
                "question_type": "Structure-Property",
                "question": "What are the various bands corresponding to different phases of iron oxide?",
                "answer_type": "Paragraph",
                "answer": "1. For the hematite phase, \u03b1-Fe2O3,  bands at 225, 293, 412, 498, 613, and 1320 cm\u22121 are typical. \n2. For the magnetite phase,  \u03b3-Fe2O3, bands at 380, 500, 720, 1450 and 1580 cm\u22121 are typical.\n3. For the magnetite phase, bands at 668, 538, 306, and 193 cm\u22121 are typical."
            },
            {
                "question_type": "Process-Oriented",
                "question": "What was the Mg:Fe ratio in the middle panel?",
                "answer_type": "Factoid",
                "answer": "0.017."
            },
            {
                "question_type": "Structure-Property",
                "question": "What Raman feature may suggest the presence of magnesioferrite in the films?",
                "answer_type": "Factoid",
                "answer": "A shoulder at approximately 700 cm^-1 next to the main 668 cm^-1 magnetite band (middle panel)."
            },
            {
                "question_type": "Comparative/Trend",
                "question": "What phases can be identified based on the spectrum?",
                "answer_type": "Factoid",
                "answer": "Hematite (\u03b1-Fe\u2082O\u2083), magnetite (Fe\u2083O\u2084) and maghemite (\u03b3-Fe\u2082O\u2083)"
            },
            {
                "question_type": "Process-Oriented",
                "question": "What quantity is plotted on the x-axis of these charts?",
                "answer_type": "Factoid",
                "answer": "Raman shift (cm\u207b\u00b9)."
            },
            {
                "question_type": "Application/Performance",
                "question": "Which phases are identified across the spectra?",
                "answer_type": "List",
                "answer": "\u03b1-Fe\u2082O\u2083 ,\u03b3-Fe\u2082O\u2083 ,Fe\u2083O\u2084"
            },
            {
                "question_type": "Comparative/Trend",
                "question": "How does the dominant iron oxide phase change between the top and bottom panels of Figure 3?",
                "answer_type": "Factoid",
                "answer": "The top panel is dominated by hematite (\u03b1-Fe\u2082O\u2083), while the bottom panel shows a mixture of hematite and magnetite (Fe\u2083O\u2084) with minor maghemite (\u03b3-Fe\u2082O\u2083) features."
            },
            {
                "question_type": "Application/Performance",
                "question": "Why is Raman spectroscopy useful for evaluating the phase composition of Mg-Fe oxide films compared to GIXRD?",
                "answer_type": "Paragraph",
                "answer": "Raman spectroscopy can detect minor or overlapping phases that might not be visible in GIXRD. In these films, Raman revealed magnetite and maghemite contributions even when GIXRD indicated primarily hematite. This makes it particularly valuable for studying the effects of MgO doping, low-temperature growth, and annealing, providing a more detailed understanding of the film\u2019s phase composition and structural changes."
            }
        ],
        "a": [
            {
                "question_type": "Application/Performance",
                "question": "How does the annealing treatment affect the Raman spectra?",
                "answer_type": "Factoid",
                "answer": "The as-deposited film and the film after annealing show the same peaks i.e. same phases."
            },
            {
                "question_type": "Structure-Property",
                "question": "What effect does FGA have on the stoichiomtry?",
                "answer_type": "Paragraph",
                "answer": "For the FGA and as-deposited spectra peaks related to the same stoichiometry are measured. So it does not change."
            },
            {
                "question_type": "Process-Oriented",
                "question": "How does Mg incorporation influence the lattice vibrational features observed in the Raman spectrum of subfigure (a)?",
                "answer_type": "Paragraph",
                "answer": "In subfigure (a), Mg incorporation modifies the local Fe\u2013O coordination, leading to well-resolved \u03b1-Fe\u2082O\u2083 phonon modes between 225 and 613 cm\u207b\u00b9. The relative weakness of magnetite peaks suggests that Mg stabilizes hematite-like bonding environments, particularly after FGA treatment, by suppressing extensive reduction to Fe\u2083O\u2084."
            },
            {
                "question_type": "Process-Oriented",
                "question": "In this figure set, what does \u201cFGA\u201d mean, and how is it represented in the Raman spectra?",
                "answer_type": "Paragraph",
                "answer": "\u201cFGA\u201d refers to forming gas annealing applied after deposition. In this figure, spectra from annealed films are shown as bold traces and/or explicitly labeled \u201cFGA\u201d (clearest in panel a). The comparison is used to see how annealing changes the relative strength of hematite-, magnetite-, and maghemite-related Raman bands."
            },
            {
                "question_type": "Application/Performance",
                "question": "Why is it useful (in this paper) that Raman detects magnetite/maghemite features even when XRD may not clearly show them?",
                "answer_type": "Paragraph",
                "answer": "Magnetite/maghemite formation is directly relevant to the magnetic response targeted in the study, so confirming these phases matters for interpreting magnetization trends. Raman can reveal minor or mixed phases that are weak or overlapping in GIXRD, especially in the 375\u2013400 \u00b0C regime. The Raman results are therefore used as added evidence that reduced iron oxide (magnetite-like) is present in samples where diffraction alone is ambiguous."
            },
            {
                "question_type": "Process-Oriented",
                "question": "How does forming gas annealing (FGA) influence the Raman spectra of Mg\u2013Fe oxide films grown at different temperatures and Mg/Fe ratios?",
                "answer_type": "Paragraph",
                "answer": "FGA reduces the intensity of hematite (\u03b1-Fe\u2082O\u2083) peaks at 225, 293, 412, 498, 613, and 1320\u202fcm\u207b\u00b9 and enhances magnetite (Fe\u2083O\u2084) peaks at 538 and 668\u202fcm\u207b\u00b9. This indicates a phase transformation from Fe\u00b3\u207a-rich hematite to mixed-valence magnetite under reducing conditions. The effect is consistent across all panels, regardless of Mg/Fe ratio, but is more pronounced in films with higher Mg content."
            },
            {
                "question_type": "Application/Performance",
                "question": "Why are Mg-doped magnetite-rich films advantageous for multifunctional applications compared to hematite-rich films?",
                "answer_type": "Paragraph",
                "answer": "Mg-doped magnetite-rich films combine high electrical conductivity and strong ferrimagnetism, making them ideal for spintronic devices and magnetic sensors. Additionally, Mg doping introduces lattice defects that improve catalytic activity for water splitting and CO\u2082 reduction. Hematite-rich films are better suited for photocatalysis but lack the magnetic and electronic performance required for advanced multifunctional devices."
            },
            {
                "question_type": "Process-Oriented",
                "question": "Does Raman spectroscopy allow detection of phases not visible by GIXRD?",
                "answer_type": "Yes/No",
                "answer": "Yes"
            },
            {
                "question_type": "Comparative/Trend",
                "question": "How GIXRD and Raman complement each other?",
                "answer_type": "Paragraph",
                "answer": "According to the Raman results,  the films grown using MgO:Fe2O3 cycling ratio of 5:100 (Mg/Fe atomic ratio of ca. 0.05) at 425\u25e6C were a mixture of hematite and magnetite, whereas the films grown at 375\u25e6C mainly consisted of magnetite (c). In the spectra, several peaks implied the presence of the maghemite phase. This phase was not clearly detected by GIXRD.  Also, in the as-deposited films grown at 400\u25e6C, magnetite was not recognized by GIXRD, whereas Raman indicated the presence of the magnetite as an additional phase. In general the Raman results support the observations by GIXRD."
            },
            {
                "question_type": "Structure-Property",
                "question": "Which Raman bands (in cm^-1) are characteristic of the hematite (alpha-Fe2O3) phase?",
                "answer_type": "List",
                "answer": "225, 293, 412, 498, 613, 1320"
            },
            {
                "question_type": "Comparative/Trend",
                "question": "Which phase was detected by Raman spectroscopy but not clearly by GIXRD?",
                "answer_type": "Factoid",
                "answer": "Maghemite (gamma-Fe2O3, bottom panel)."
            },
            {
                "question_type": "Comparative/Trend",
                "question": "What is the dominant phase of the as-deposited film, based on this spectrum?",
                "answer_type": "Factoid",
                "answer": "Hematite is the dominant phase, weak peaks of magnetite are also visible."
            },
            {
                "question_type": "Comparative/Trend",
                "question": "What changes are observed in the spectrum after annealing?",
                "answer_type": "Factoid",
                "answer": "A new peak appears at 498 cm\u22121. Beside that, there are no visible change in the spectrum."
            },
            {
                "question_type": "Comparative/Trend",
                "question": "Which Raman peaks indicate the presence of magnetite?",
                "answer_type": "Paragraph",
                "answer": "Peaks near 538 cm\u207b\u00b9 and 668 cm\u207b\u00b9 indicate magnetite (Fe\u2083O\u2084)."
            },
            {
                "question_type": "Structure-Property",
                "question": "Do the spectra show evidence of multiple iron oxide phases?",
                "answer_type": "Yes/No",
                "answer": "Yes"
            },
            {
                "question_type": "Process-Oriented",
                "question": "Does the MgO doping process affect the formation of magnetite in the Mg-Fe oxide films?",
                "answer_type": "Yes/No",
                "answer": "Yes"
            }
        ],
        "c": [
            {
                "question_type": "Process-Oriented",
                "question": "Which phases are present in the figure?",
                "answer_type": "Factoid",
                "answer": "Hematite, maghemite, and magnetite."
            },
            {
                "question_type": "Structure-Property",
                "question": "At which temperature does the film allow the formation of more phases?",
                "answer_type": "Factoid",
                "answer": "425 \u00b0C"
            },
            {
                "question_type": "Process-Oriented",
                "question": "What influence does deposition temperature have on the crystallinity of the film?",
                "answer_type": "Paragraph",
                "answer": "It seems that higher temperatures are required to have any cristal like growth."
            },
            {
                "question_type": "Application/Performance",
                "question": "What could be done in the future to not see the raman shift in the spectrum related to SiO2?",
                "answer_type": "Paragraph",
                "answer": "Grow thicker layers, all the other spectra of the thicker films do not show this peak."
            },
            {
                "question_type": "Structure-Property",
                "question": "Which phase is responsible for the Raman mode near 720 cm\u207b\u00b9 observed in subfigure (c)?",
                "answer_type": "Factoid",
                "answer": "\u03b3-Fe\u2082O\u2083 (maghemite)."
            },
            {
                "question_type": "Process-Oriented",
                "question": "What is attributed to magnesioferrite phase?",
                "answer_type": "Factoid",
                "answer": "The shoulder at 700 cm\u22121 for the main band at 668 cm\u22121  can also be attributed to magnesioferrite according to the Raman database."
            },
            {
                "question_type": "Comparative/Trend",
                "question": "What suppots the conclusion that the oxidation rate at the 375\u00b0C  is lower than at 425\u00b0C, based on the spectrum?",
                "answer_type": "Paragraph",
                "answer": "The film grown at 425\u00b0C exhibits  peaks characteristic of hematite, whereas the film grown at 375\u00b0C is dominated by peaks attributed to magnetite. The O/Fe ratio in magnetite is approx. 1.33, which is lower than the corresponding ration in hematite (1.5). Therefore, the lower temperature of 375\u00b0C results in the formation of more oxygen-deficient film. This means that the oxidation rate at 375\u00b0C is lower, as this temperature is insuficient to fully complete the oxidation at the studied pulse times."
            },
            {
                "question_type": "Structure-Property",
                "question": "Which Raman peaks correspond to the different iron oxide phases identified in these films?",
                "answer_type": "List",
                "answer": "Hematite (\u03b1-Fe\u2082O\u2083): 225, 293, 412, 498, 613, 1320 cm\u207b\u00b9, Magnetite (Fe\u2083O\u2084): 193, 306, 538, 668 cm\u207b\u00b9, Maghemite (\u03b3-Fe\u2082O\u2083): 720, 1450, 1580 cm\u207b\u00b9, Magnesioferrite (shoulder): ~700 cm\u207b\u00b9"
            }
        ]
    },
    "bbox": {
        "a": {
            "x": 1,
            "y": 5,
            "width": 551,
            "height": 426
        },
        "b": {
            "x": 0,
            "y": 429,
            "width": 552,
            "height": 378
        },
        "c": {
            "x": 4,
            "y": 804,
            "width": 547,
            "height": 430
        }
    }
}

File: icdar2026-competition-data/train/atomic-layer-deposition/experimental-usecase/30/images/figure_4.json
{
    "sample_id": "atomic-layer-deposition/experimental-usecase/30/figure_4",
    "classification": {
        "a": "stacked spectra chart",
        "b": "stacked spectra chart"
    },
    "summarization": {
        "a": "The O K-edge spectra show clear shape differences between as-deposited and forming-gas-annealed films. Annealing sharpens the main peak around 533\u2013536 eV and slightly reduces intensity near the edge onset. Mg-containing films differ from non-doped ones, especially in the pre-edge region. Samples grown at 375 \u00b0C and 400 \u00b0C do not overlap fully, showing a temperature-dependent oxygen environment.",
        "b": "The Fe L-edge spectra display strong changes in the L\u2083 multiplet region between ~709 and 715 eV. Increasing Mg content modifies the multiplet shape and relative peak intensities. Forming-gas annealing consistently alters the spectral fine structure, making features more defined. Differences between growth temperatures remain visible, indicating that Mg incorporation and annealing both affect the Fe electronic state."
    },
    "data_extraction": {
        "a": "| Sample | Doping Ratio | Annealing Temp (\u00b0C) | O 1s Main Peak (~eV) | Secondary Features (~eV) | Notes |\n|--------|--------------|---------------------|-----------------|--------------------------|-------|\n| a) | non-doped | 400 | ~530 | shoulders at ~532, ~540 | Sharp main peak |\n| b) | 100:1 | 400 | ~530 | shoulders at ~532, ~540 | Similar to non-doped |\n| c) | non-doped | 375 | ~530 | shoulders at ~532, ~540 | Sharp main peak |\n| d) | 100:2 | 375 | ~530 | shoulders at ~532, ~540 | Similar profile |\n| e) | 100:10 | 375 | ~530 | broader peak at ~540 | More pronounced high energy feature |",
        "b": "| Sample | Doping Ratio | Annealing Temp (\u00b0C) | Fe 2p Main Peak (~eV) | Satellite Features (~eV) | Notes |\n|--------|--------------|---------------------|-----------------|--------------------------|--------|\n| a) | non-doped | 400 | ~710 | multiplet structure 720-730 | Sharp L3 edge |\n| b) | 100:1 | 400 | ~710 | multiplet structure 720-730 | Similar to non-doped |\n| c) | non-doped | 375 | ~710 | multiplet structure 720-730 | Sharp L3 edge |\n| d) | 100:2 | 375 | ~710 | multiplet structure 720-730 | Similar profile |\n| e) | 100:10 | 375 | ~710 | multiplet structure 720-730 | Highest doping concentration |"
    },
    "vqa": {
        "b": [
            {
                "question_type": "Structure-Property",
                "question": "Does the spectra show a difference between the samples as deposited and after forming gas annealed?",
                "answer_type": "Yes/No",
                "answer": "No"
            },
            {
                "question_type": "Application/Performance",
                "question": "What conditions produce the greatest number of peaks in the spectrum?",
                "answer_type": "Factoid",
                "answer": "Non-doped at 400 \u00b0C, both as-deposited and the other forming gas annealed samples, exhibit the same behavior."
            },
            {
                "question_type": "Comparative/Trend",
                "question": "For which deposition temperature does the FGA step most influence the film?",
                "answer_type": "Paragraph",
                "answer": "b\tAt 375 degrees celcius the bold and normal lines doe not overlap, indicating that FGA has the most effect on films grown at lower temperatures."
            },
            {
                "question_type": "Comparative/Trend",
                "question": "What photon energy do the iron atoms absorb the most?",
                "answer_type": "Factoid",
                "answer": "b\tPhotons with an energy around 710 eV."
            },
            {
                "question_type": "Comparative/Trend",
                "question": "What trends are observed in the Fe L\u2083 multiplet structure as Mg/Fe ratio increases from non-doped to 100:10 samples?",
                "answer_type": "Paragraph",
                "answer": "-Increased multiplet broadening near ~709\u2013715 eV\n-Reduced peak asymmetry at higher Mg content\n-More pronounced differences between as-deposited and FGA states\n-Gradual redistribution of intensity between L\u2083 and L\u2082 regions"
            },
            {
                "question_type": "Structure-Property",
                "question": "Which Fe L-edge feature is most sensitive to changes in oxidation state and local coordination?",
                "answer_type": "Factoid",
                "answer": "The Fe L\u2083 edge multiplet structure between ~709 and 715 eV."
            },
            {
                "question_type": "Structure-Property",
                "question": "What does the \"TFY\" label in the plot titles indicate about the measurement mode?",
                "answer_type": "Factoid",
                "answer": "It stands for Total Fluorescence Yield, which is a photon-in/photon-out detection method that typically probes the bulk of the film rather than just the surface."
            },
            {
                "question_type": "Comparative/Trend",
                "question": "What is the key difference between the Fe 2p TFY-XAS of the 400 \u00b0C samples (a,b) and the 375 \u00b0C samples (c\u2013e)?",
                "answer_type": "Paragraph",
                "answer": "The 400 \u00b0C Fe 2p spectra (a,b) are described as hematite-like, with a more clearly split/double-peak L\u2083 structure. The 375 \u00b0C spectra (c\u2013e) are described as magnetite-like, where the lower-energy L\u2083 feature is mainly a shoulder rather than a fully resolved peak. This separation is one of the main chemical-state indicators used in the paper for grouping samples by growth temperature."
            },
            {
                "question_type": "Structure-Property",
                "question": "Which Fe 2p spectral feature is used as evidence for Fe\u00b2\u207a-containing (more reduced) iron oxide?",
                "answer_type": "Paragraph",
                "answer": "A practical marker is an increased shoulder ~1\u20131.5 eV below the main L\u2083 (and similarly L\u2082) peak when Fe\u00b2\u207a is present. In this dataset, that shoulder is more prominent in the 375 \u00b0C group and becomes more emphasized after FGA, making the spectra resemble magnetite more closely. This is the specific line-shape argument cited in the discussion around Fig. 4."
            },
            {
                "question_type": "Structure-Property",
                "question": "What do the changes in Fe L\u2083-edge and O K-edge spectra imply about the structural and electronic properties of Mg\u2013Fe oxide films?",
                "answer_type": "Paragraph",
                "answer": "The observed shifts and intensity changes suggest increased Fe\u00b2\u207a content and oxygen vacancies, leading to improved electrical conductivity and magnetic properties. Mg doping further stabilizes these reduced states, creating a structure closer to magnetite, which enhances electron transport and magnetic ordering."
            },
            {
                "question_type": "Application/Performance",
                "question": "Why are Mg-doped, FGA-treated films advantageous for spintronic or catalytic applications compared to non-doped films?",
                "answer_type": "Paragraph",
                "answer": "Mg-doped films exhibit enhanced Fe\u00b2\u207a content and oxygen vacancies, improving electron transport and magnetic ordering, which are critical for spintronic devices. Additionally, oxygen vacancies and mixed-valence states boost catalytic activity for oxygen evolution and reduction reactions, making these films multifunctional for energy and electronic applications."
            },
            {
                "question_type": "Process-Oriented",
                "question": "Does the film become magnetite after forming gas annealing?",
                "answer_type": "Factoid",
                "answer": "The annealing (FGA) procedure enhanced  and shifted the smaller L3 main peak slightly above 708.5 eV toward the main L3 peak at 710 eV, so that the overall spectral curve became more similar towhat has been observed for magnetite."
            },
            {
                "question_type": "Comparative/Trend",
                "question": "How thw O 1s and Fe 2p spectra help in determining the phase of the films?",
                "answer_type": "Paragraph",
                "answer": "The measured O 1s XA spectra agree well with the trends indicated by the Fe 2pspectra and give additional support to the proposition that magnetite (main peak at 709 eV) is indeed present and dominant in the samples deposited at 375\u25e6C from CpFeC5H4CHN(CH3)2."
            },
            {
                "question_type": "Process-Oriented",
                "question": "What are the relevant peaks in the Fe 2p region?",
                "answer_type": "Factoid",
                "answer": "The peaks at 708.5 and 710 eV."
            },
            {
                "question_type": "Comparative/Trend",
                "question": "Which electronic transitions are present in the spectrum?",
                "answer_type": "Factoid",
                "answer": "Excitation of electrons from the Iron 2p core level to the unoccupied Iron 3d."
            },
            {
                "question_type": "Comparative/Trend",
                "question": "How many distinct absorbtion regions are visible, and what is their physical origin?",
                "answer_type": "Paragraph",
                "answer": "There are two distinct absorbtion regions, which are separated by ~ 13 eV from each other. The two main absorption regions arise from the spin-orbit coupling of the core hole created when an X-ray photon ejects a 2p electron. This interaction splits the core states into two distinct energy levels defined by their total angular momentum, specifically the 2p 3/2 and 2p 1/2 states. Lower energy peak at ~ 710 eV corresponds to the 2p 3/2 (L3 edge) and the higher energy peak at ~723 eV corresponds to the 2p 1/2 (L2 edge)."
            },
            {
                "question_type": "Comparative/Trend",
                "question": "How does forming gas annealing affect the O 1s and Fe 2p XAS spectra across the samples?",
                "answer_type": "Paragraph",
                "answer": "Forming gas annealing leads to noticeable changes in the spectral features for both the O 1s and Fe 2p edges. In several panels, peak shapes and relative intensities are modified after annealing, indicating changes in the local electronic structure and bonding environment of oxygen and iron induced by the annealing process."
            },
            {
                "question_type": "Application/Performance",
                "question": "What sample conditions are compared across the panels?",
                "answer_type": "List",
                "answer": "Non-doped, 100:1, 100:2, 100:10, 400\u202f\u00b0C, 375\u202f\u00b0C, As-deposited, Forming gas annealed"
            },
            {
                "question_type": "Comparative/Trend",
                "question": "How do the Fe L\u2083 XAS spectra differ between films deposited at 400\u00b0C and 375\u00b0C?",
                "answer_type": "Factoid",
                "answer": "Films deposited at 400\u00b0C show a clear double-peak L\u2083 structure typical of hematite, while films deposited at 375\u00b0C resemble magnetite, with the L\u2083 main peak partly appearing as a low-energy shoulder."
            },           
            {
                "question_type": "Structure-Property",
                "question": "What spectral features indicate the presence of hematite, magnetite, and mixed phases in the XAS data?",
                "answer_type": "List",
                "answer": "Hematite: Clear double-peak L\u2083 structure around 710\u2013711 eV in Fe 2p spectra, Magnetite: L\u2083 main peak partly resolved as a low-energy shoulder around 709 eV, Mixed phases (e.g., low MgO content film): Fe L\u2083 resembles hematite; O K-edge resembles magnetite"
            },
            {
                "question_type": "Application/Performance",
                "question": "How can the XAS spectra be used to infer the effect of MgO doping and deposition temperature on the phase composition of Mg-Fe oxide films?",
                "answer_type": "Paragraph",
                "answer": "The XAS spectra allow identification of the dominant iron oxide phase in the films. Higher deposition temperatures (400\u00b0C) produce hematite-like spectra, while lower temperatures (375\u00b0C) produce magnetite-like spectra. MgO doping at low ratios (100:1) introduces a mixed behavior: Fe L\u2083 spectra resemble hematite, while O K-edge spectra resemble magnetite. Forming gas annealing shifts the spectral features, confirming that both temperature and MgO content influence the oxidation state and phase composition of the films. These insights are critical for tailoring the magnetic and structural properties of Mg-Fe oxide films."
            }
        ],
        "a": [
            {
                "question_type": "Process-Oriented",
                "question": "Which are the main variables studied?",
                "answer_type": "Factoid",
                "answer": "Film growth temperature, Fe2O3:MgO ratio, and treatment (as deposited or forming gas annealed)."
            },
            {
                "question_type": "Comparative/Trend",
                "question": "How does the spectra change when the ratio is altered from 100:2 to 100:10 at 375 \u00b0C?",
                "answer_type": "Factoid",
                "answer": "There is not a large difference in the spectra for those conditions."
            },
            {
                "question_type": "Comparative/Trend",
                "question": "Does the doping of iron oxide have a big effect on the bindingstates of the iron oxide?",
                "answer_type": "Paragraph",
                "answer": "a\tAll peaks at 375 degrees Celsius have similar shape, indicating that doping does not have a huge effect."
            },
            {
                "question_type": "Application/Performance",
                "question": "What XAS spectrum could be best added to this set of XAS images to get the total view of the film?",
                "answer_type": "Paragraph",
                "answer": "To have a good overview the spectrum of magnesium could be added to get a better understanding of why shifts are present in the given spectra."
            },
            {
                "question_type": "Process-Oriented",
                "question": "How do the O K-edge line shapes change between as-deposited and forming-gas-annealed spectra across samples (a)\u2013(e)?",
                "answer_type": "Paragraph",
                "answer": "Across all samples, forming-gas annealing sharpens the main O K-edge peak near ~533\u2013536 eV and slightly suppresses low-energy intensity near the edge onset. These changes indicate a redistribution of oxygen coordination environments rather than a rigid energy shift. The effect is strongest in Mg-containing films, suggesting annealing interacts with Mg-induced defect structures."
            },
            {
                "question_type": "Process-Oriented",
                "question": "What is being compared in each stacked sample trace in this TFY-XAS figure?",
                "answer_type": "Paragraph",
                "answer": "For each sample (a\u2013e), two spectra are shown: as-deposited (thin line) and forming-gas annealed (FGA) (bold line). This directly isolates the effect of the anneal on the O K-edge and Fe L-edge line shapes. The figure uses the same comparison across all five samples so temperature and Mg-cycling effects can be judged consistently."
            },
            {
                "question_type": "Application/Performance",
                "question": "Why is it useful to have both O-edge and Fe-edge XAS for the same samples when discussing magnetic performance?",
                "answer_type": "Paragraph",
                "answer": "The magnetic behavior in this work is linked to whether the films are closer to hematite-like or magnetite-like chemistry. Showing both edges provides cross-checking: Fe 2p is sensitive to Fe oxidation/multiplet structure, while the O edge provides complementary information, and in most cases they trend together. The noted mismatch in the 100:1 sample (Fe-edge hematite-like, O-edge magnetite-like) flags that phase/chemistry assessment can be nontrivial from a single edge alone."
            },
            {
                "question_type": "Process-Oriented",
                "question": "How does forming gas annealing (FGA) modify the electronic structure of Mg\u2013Fe oxide films as observed in Fe L\u2083-edge and O K-edge XAS spectra?",
                "answer_type": "Paragraph",
                "answer": "FGA reduces the intensity of higher-energy O K-edge features and slightly shifts Fe L\u2083-edge peaks toward lower energy, indicating oxygen vacancy formation and partial reduction of Fe\u00b3\u207a to Fe\u00b2\u207a. This process promotes magnetite-like electronic environments, especially in Mg-doped films, by creating mixed-valence states and improving electron mobility."
            },
            {
                "question_type": "Comparative/Trend",
                "question": "How do Mg/Fe ratio and growth temperature influence the XAS spectra of these films?",
                "answer_type": "Paragraph",
                "answer": "Non-doped films grown at 400\u202f\u00b0C show minimal spectral changes after FGA, while Mg-doped films grown at 375\u202f\u00b0C exhibit significant modifications, including stronger Fe\u00b2\u207a signatures and altered O K-edge features. Increasing Mg/Fe ratio from 0.017 (sample d) to 0.062 (sample e) enhances these effects, indicating that Mg doping facilitates reduction and stabilizes oxygen-deficient structures."
            },
            {
                "question_type": "Structure-Property",
                "question": "Do all samples show a sharp pre-edge peak around 530 eV with broader features extending to 550 eV, characteristic of iron oxide?",
                "answer_type": "Factoid",
                "answer": "Yes"
            },
            {
                "question_type": "Structure-Property",
                "question": "Does the main features of the hematite and magnetite  overlap ?",
                "answer_type": "Paragraph",
                "answer": "Yes, the main features of the hematite and magnetite L3 XAS tend to overlap to a degree."
            },
            {
                "question_type": "Comparative/Trend",
                "question": "How does the effect of annealing become apparent from the XAS spectra?",
                "answer_type": "Paragraph",
                "answer": "When the films are annealed, the hematite could transition to (a larger fraction of) magnetite. Visually, in the Fe 2p region, the smaller L_3 peak at 708.5 eV shifts toward the main L_3 peak at 710 eV in that case. A similar trend is also observable for the O 1s region where the peak at 530 eV shifts toward 532 eV. Annealing has no significant effect on films grown at 400 \u00b0C (a, b), but does have a significant effect on films grown at 375 \u00b0C (c, d, e)."
            },
            {
                "question_type": "Process-Oriented",
                "question": "What is the Mg/Fe fraction for the films grown with a 100:10 cycle of Fe2O3 to MgO?",
                "answer_type": "Factoid",
                "answer": "0.062"
            },
            {
                "question_type": "Process-Oriented",
                "question": "What are the relevant peaks in the O 1s region?",
                "answer_type": "Factoid",
                "answer": "The peaks at 530 and 532 eV."
            },
            {
                "question_type": "Comparative/Trend",
                "question": "Which samples shows a double peak structure?",
                "answer_type": "Factoid",
                "answer": "The films grown at 400 \u00b0C (a, b)."
            },
            {
                "question_type": "Comparative/Trend",
                "question": "Why does the spectrum change shape depending on the Iron phase (Hematite vs. Magnetite)??",
                "answer_type": "Paragraph",
                "answer": "Hematite spectra ( 400 \u00b0C) show a double-peak shape and magnetite spectra show a single-peak. The O 1s spectrum (1s \u2192 2p transition) reflects the electronic structure of the oxygen atoms, but these oxygen 2p orbitals are hybridized with the iron 3d orbitals. So the shape observed in the oxygen spectrum is actually an indirect map of the energy splitting in the iron 3d, which reflects the difference in oxidation state and geometric configuration in hematite compared to magnetite."
            },
            {
                "question_type": "Process-Oriented",
                "question": "Which two absorption edges are shown in the XAS spectra?",
                "answer_type": "Factoid",
                "answer": "The O 1s edge and the Fe 2p edge."
            },
            {
                "question_type": "Structure-Property",
                "question": "Do all panels compare spectra measured under two different processing conditions?",
                "answer_type": "Yes/No",
                "answer": "Yes"
            },
            {
                "question_type": "Process-Oriented",
                "question": "Does annealing the films in forming gas (FGA) affect the Fe L\u2083 XAS spectra of Mg-Fe oxide films?",
                "answer_type": "Yes/No",
                "answer": "Yes"
            }
        ]
    },
    "bbox": {
        "a": {
            "x": 1,
            "y": 5,
            "width": 677,
            "height": 474
        },
        "b": {
            "x": 0,
            "y": 484,
            "width": 679,
            "height": 475
        }
    }
}
