Repository: sciknoworg/ALD-E-ImageMiner

## Train Data

The full competition dataset will be released **in batches according to the competition timeline**.

Each release will be announced via the Sci-ImageMiner [Google Group](https://groups.google.com/u/4/g/sci-imageminer/) and reflected on the [Important Dates page](https://sites.google.com/view/sci-imageminer/important-dates).

For task definitions and evaluation details, please refer to the [Task Description](https://sites.google.com/view/sci-imageminer/task-description) and [Task Evaluation Metrics](https://sites.google.com/view/sci-imageminer/task-evaluation-metrics) pages.

File: icdar2026-competition-data/train/atomic-layer-deposition/experimental-usecase/30/images/figure_5.json
{
    "sample_id": "atomic-layer-deposition/experimental-usecase/30/figure_5",
    "classification": {
        "a": "stacked spectra chart"
    },
    "summarization": {
        "a": "The Fe 2p XAS spectra show a clear evolution with increasing Mg content in Fe\u2082O\u2083:MgO films grown at 425 \u00b0C. All samples exhibit the characteristic Fe L\u2083 and L\u2082 edges near ~710 and ~724 eV, respectively, but the multiplet structure progressively broadens as Mg concentration increases. Even at 0.02 at.% Mg, reduced peak definition is visible relative to the non-doped film. At higher Mg levels (0.2\u20130.38 at.%), multiplet attenuation and baseline elevation indicate increased local disorder and modified Fe\u2013O coordination. The use of TEY emphasizes near-surface electronic changes induced by Mg incorporation."
    },
    "data_extraction": {
        "a": "| Photon energy (eV) | Relative intensity |     Sample   |\n| ------------------ | ------------------ | ------------ |\n|      ~710          | High               | non-doped    |\n|      ~724          | Medium             | non-doped    |\n|      ~710          | High               | Mg 0.02 at.% |\n|      ~724          | Medium             | Mg 0.02 at.% |\n|      ~710          | Medium             | Mg 0.2 at.%  |\n|      ~724          | Medium             | Mg 0.2 at.%  |\n|      ~710          | Low                | Mg 0.38 at.% |\n|      ~724          | Low                | Mg 0.38 at.% |"
    },
    "vqa": {
        "a": [
            {
                "question_type": "Process-Oriented",
                "question": "Which film compositions are being compared in the X-ray absorption spectra?",
                "answer_type": "Factoid",
                "answer": "The non-doped films, and  the films with an atomic percentage of Mg of: 0.02%, 0.20%, and 0.38%."
            },
            {
                "question_type": "Comparative/Trend",
                "question": "What is the effect of Mg composition on the peaks?",
                "answer_type": "Factoid",
                "answer": "In all cases, the peaks were observed at: 708 eV, 710 eV, 722 eV, and 723 eV."
            },
            {
                "question_type": "Structure-Property",
                "question": "Which composition of Mg exhibit the highest number of peaks?",
                "answer_type": "Factoid",
                "answer": "All of them have the same peaks."
            },
            {
                "question_type": "Application/Performance",
                "question": "What is the effect of Mg composition on the peaks?",
                "answer_type": "Factoid",
                "answer": "No difference in the photon energy is observed at the peaks, nor is any shift observed."
            },
            {
                "question_type": "Structure-Property",
                "question": "Is there an effect of dopant level on the binding state of iron?",
                "answer_type": "Paragraph",
                "answer": "Based on the peak positions and the lack of shifts it seems that the doping does not have an effect."
            },
            {
                "question_type": "Application/Performance",
                "question": "Based on the given spectra, does doping with magnesium give different films?",
                "answer_type": "Yes/No",
                "answer": "No the spectra do not show this"
            },
            {
                "question_type": "Process-Oriented",
                "question": "What is the minimum number of peak contributions that can be identified in the peak around 710 eV?",
                "answer_type": "Paragraph",
                "answer": "The minimum number of peaks that can be identified is three. There are the two sharp peaks and the should on the right hand side."
            },
            {
                "question_type": "Process-Oriented",
                "question": "Could XAS be used to determine the stoichiometry of the grown films?",
                "answer_type": "Paragraph",
                "answer": "It is possible to use mathematical formulas to determine the iron and oxygen percentages in the film, based on physical constants."
            },
            {
                "question_type": "Process-Oriented",
                "question": "How does increasing Mg content affect the Fe 2p multiplet structure near the L\u2083 edge (~710\u2013715 eV)?",
                "answer_type": "Paragraph",
                "answer": "With increasing Mg content, the Fe L\u2083 multiplet structure becomes progressively broader and less well resolved. This trend reflects increasing distortion of the local Fe\u2013O coordination environment as Mg substitutes into the lattice. The attenuation of sharp multiplet features indicates a wider distribution of Fe\u2013O bond lengths and local electronic environments."
            },
            {
                "question_type": "Comparative/Trend",
                "question": "What spectral differences distinguish the non-doped film from the Mg 0.38 at.% film?",
                "answer_type": "Paragraph",
                "answer": "-Reduced intensity of Fe L\u2083 and L\u2082 multiplet peaks\n-Increased baseline signal across 720\u2013730 eV\n-Broader peak envelopes indicating electronic disorder\n-Suppressed shoulder features characteristic of crystalline Fe\u2082O\u2083"
            },
            {
                "question_type": "Structure-Property",
                "question": "Which photon-energy range corresponds to the dominant Fe 2p\u2083/\u2082 absorption feature?",
                "answer_type": "Factoid",
                "answer": "Approximately 710\u2013711 eV."
            },
            {
                "question_type": "Application/Performance",
                "question": "Why is Fe 2p XAS in TEY mode well suited for detecting low-level Mg incorporation?",
                "answer_type": "Paragraph",
                "answer": "TEY detection probes only the near-surface region, where dopant-induced electronic changes are most pronounced. Low Mg concentrations primarily perturb local Fe\u2013O coordination rather than bulk crystallinity, making surface-sensitive techniques essential. TEY-XAS therefore highlights subtle multiplet modifications that would be averaged out in bulk-sensitive measurements."
            },
            {
                "question_type": "Process-Oriented",
                "question": "What are the x- and y-axes, and what do the four curves represent?",
                "answer_type": "Paragraph",
                "answer": "x-axis: photon energy (eV), Fe 2p edge region (~700\u2013740 eV)\n\ny-axis: intensity (arb. units), TEY signal\n\ncurves: non-doped Fe\u2082O\u2083 and Mg-doped Fe\u2082O\u2083:MgO with Mg = 0.02, 0.2, 0.38 at.% (by EDX)"
            },
            {
                "question_type": "Comparative/Trend",
                "question": "How does the Fe 2p line shape change as Mg increases from 0.02 to 0.2\u20130.38 at.%?",
                "answer_type": "Paragraph",
                "answer": "The paper reports that the non-doped and 0.02 at.% Mg spectra remain hematite-like. At higher Mg levels (0.2 and ~0.4 at.%), the shoulder near ~708.5 eV decreases in intensity. This change is discussed as potentially indicating a small magnetite contribution, consistent with the diffraction-based interpretation."
            },
            {
                "question_type": "Structure-Property",
                "question": "What Fe 2p spectral feature is used here to distinguish a more \u201chematite-like\u201d spectrum from a more \u201cmagnetite-influenced\u201d one?",
                "answer_type": "Paragraph",
                "answer": "A key discriminator used in the paper is the relative intensity of the shoulder around ~708.5 eV on the Fe L\u2083 edge. Hematite-like spectra show a more pronounced split/shoulder structure in this region. With increased Mg content, the reduced shoulder intensity is interpreted as moving away from a purely hematite-like signature and toward spectra compatible with a minor magnetite component."
            },
            {
                "question_type": "Application/Performance",
                "question": "Why is TEY-XAS at the Fe 2p edge useful for the paper\u2019s discussion of Mg doping effects?",
                "answer_type": "Paragraph",
                "answer": "The work links Mg dosing to changes in phase/chemical state that matter for magnetic behavior and film properties. Fe 2p XAS provides a sensitive fingerprint for changes in Fe-oxide electronic structure as Mg is introduced. The TEY measurement adds a complementary view to diffraction by tracking how Fe 2p features evolve with doping level in the 425 \u00b0C growth series."
            },
            {
                "question_type": "Process-Oriented",
                "question": "How does Mg incorporation during film growth at 425\u202f\u00b0C influence the Fe 2p XAS spectra of Fe\u2082O\u2083:MgO thin films?",
                "answer_type": "Yes/No",
                "answer": "Increasing Mg content modifies the Fe L\u2083-edge intensity and broadens the spectral features, indicating changes in Fe oxidation state and local coordination. Mg doping introduces oxygen vacancies and stabilizes mixed-valence Fe states (Fe\u00b2\u207a/Fe\u00b3\u207a), shifting the electronic structure toward magnetite-like characteristics."
            },
            {
                "question_type": "Comparative/Trend",
                "question": "What trend is observed in Fe 2p XAS spectra as Mg concentration increases from 0 to 0.38 at.%?",
                "answer_type": "Paragraph",
                "answer": "As Mg concentration increases, the Fe L\u2083 peak intensity decreases and the spectral shape becomes broader, suggesting increased disorder and partial reduction of Fe\u00b3\u207a to Fe\u00b2\u207a. This trend indicates that Mg doping promotes electronic restructuring and oxygen vacancy formation, with the strongest effect at 0.38 at.% Mg."
            },
            {
                "question_type": "Structure-Property",
                "question": "How do the electronic structure changes caused by Mg doping influence the properties of Fe\u2082O\u2083:MgO films?",
                "answer_type": "Paragraph",
                "answer": "Mg doping introduces oxygen vacancies and stabilizes Fe\u00b2\u207a states, improving electrical conductivity and magnetic ordering. These changes enhance ferrimagnetic behavior and electron transport, making the films more suitable for spintronic and catalytic applications."
            },
            {
                "question_type": "Process-Oriented",
                "question": "Why are Mg-doped Fe oxide films advantageous for advanced electronic or energy applications compared to non-doped films?",
                "answer_type": "Paragraph",
                "answer": "Mg-doped films exhibit improved electronic conductivity and magnetic properties due to mixed-valence Fe states and oxygen vacancies. These features are critical for spintronic devices, magnetic sensors, and catalytic processes such as oxygen evolution and CO\u2082 reduction, offering multifunctional performance."
            },
            {
                "question_type": "Process-Oriented",
                "question": "What is the difference between TFY and TEY?",
                "answer_type": "Factoid",
                "answer": "Total Electron Yield (TEY) and Total Fluorescence Yield (TFY) are common detection modes in X-ray Absorption Spectroscopy (XAS), especially soft X-ray XAS (NEXAFS), where TEY measures emitted secondary electrons (surface-sensitive) and TFY measures all emitted X-ray fluorescence (bulk-sensitive)."
            },
            {
                "question_type": "Structure-Property",
                "question": "What are the magnesium content of the spectra analysed?",
                "answer_type": "Paragraph",
                "answer": "The doped films grown at 425\u25e6C from CpFeC5H4CHN(CH3)2 have the following concentrations, \n1. Mg 0.02 at %\n2. Mg 0.2 at %\n3. Mg 0.38 at %"
            },
            {
                "question_type": "Structure-Property",
                "question": "How does TEY differentiate hematite and magnetite component?",
                "answer_type": "Paragraph",
                "answer": "The undoped Fe2O3 samples and those doped with 0.02 at.%Mg resembled the hematite spectrum, while samples with increased doping level (0.2 at.% and 0.4 at.%) showed a decreased intensity of the shoulder at 708.5 eV in the Fe 2p spectrum, possibly due to the presence of a small magnetite component."
            },
            {
                "question_type": "Process-Oriented",
                "question": "Does the XAS TFY and TEY detect similar trends in the films analysed?",
                "answer_type": "Yes/No",
                "answer": "Yes"
            },
            {
                "question_type": "Process-Oriented",
                "question": "Is this a surface-sensitive measurement or bulk-sensitive measurement? Why?",
                "answer_type": "Paragraph",
                "answer": "This is a surface-sensitive measurement because the figure indicates the spectra were collected in Total Electron Yield (TEY) mode. TEY detects secondary and Auger electrons which typically have an escape depth of only < 10 nanometers due to their short mean free path in solids. Consequently, the resulting spectrum primarily characterizes the chemical state of the uppermost layers of the film rather than the bulk material."
            },
            {
                "question_type": "Comparative/Trend",
                "question": "Which absorption edge has a higher intensity?",
                "answer_type": "Factoid",
                "answer": "The L3 edge (at ~ 710 eV) has higher intensity than L2, which is consistent with statistical ratio expected for those transitions."
            },
            {
                "question_type": "Comparative/Trend",
                "question": "What is approximate spin-orbit splitting between L3 and L2?",
                "answer_type": "Factoid",
                "answer": "~ 13 eV."
            },
            {
                "question_type": "Comparative/Trend",
                "question": "Does the energy position of the peaks shift as the mMagnesium doping increases?",
                "answer_type": "Yes/No",
                "answer": "No."
            },
            {
                "question_type": "Comparative/Trend",
                "question": "How does increasing Mg concentration affect the Fe 2p XAS spectra?",
                "answer_type": "Paragraph",
                "answer": "Increasing Mg concentration leads to a reduction in Fe 2p peak intensity and broader spectral features, indicating modification of the Fe electronic environment due to Mg incorporation."
            },
            {
                "question_type": "Process-Oriented",
                "question": "What measurement technique is used to obtain these spectra?",
                "answer_type": "Factoid",
                "answer": "X-ray Absorption Spectroscopy (XAS) in total electron yield (TEY) mode."
            },
            {
                "question_type": "Structure-Property",
                "question": "Are all spectra measured at the same growth temperature?",
                "answer_type": "Yes/No",
                "answer": "Yes"
            },
            {
                "question_type": "Application/Performance",
                "question": "Which Mg concentrations are compared in the figure?",
                "answer_type": "List",
                "answer": "Non-doped, 0.02 at.%, 0.2 at.%, and 0.38 at.% Mg."
            },
            {
                "question_type": "Comparative/Trend",
                "question": "How do the Fe\u202f2p spectra of undoped films compare to those lightly doped with 0.02\u202fat.% Mg?",
                "answer_type": "Factoid",
                "answer": "Both undoped films and those with 0.02\u202fat.% Mg exhibit spectra characteristic of hematite, with the Fe\u202f2p L3 main peak and a shoulder at 708.5\u202feV."
            },
            {
                "question_type": "Structure-Property",
                "question": "Which spectral features indicate the presence of hematite and magnetite in the Fe\u202f2p XAS data?",
                "answer_type": "List",
                "answer": "Hematite: L3 main peak around 710\u202feV, shoulder at 708.5\u202feV, Magnetite: Reduced intensity of the shoulder at 708.5\u202feV and changes in L3 peak shape"
            },
            {
                "question_type": "Application/Performance",
                "question": "Why is it important to study the effect of Mg doping on Fe\u2082O\u2083 thin films using XAS?",
                "answer_type": "Paragraph",
                "answer": "Understanding the influence of Mg doping on the Fe\u202f2p electronic structure helps to correlate doping levels with phase composition and material properties. The XAS spectra reveal how Mg incorporation modifies the balance between hematite and magnetite phases, which can impact the magnetic, electronic, and catalytic behavior of the films. Such knowledge is essential for tailoring the properties of Fe\u2082O\u2083-based functional materials for applications in sensors, catalysis, or spintronic devices."
            },
            {
                "question_type": "Process-Oriented",
                "question": "Does increasing the magnesium doping level affect the Fe\u202f2p XAS spectra of Fe\u2082O\u2083 films?",
                "answer_type": "Paragraph",
                "answer": "Yes, higher Mg doping levels reduce the intensity of the shoulder at 708.5\u202feV, indicating a partial shift from hematite toward a minor magnetite component."
            }
        ]
    },
    "bbox": {
        "a": {
            "x": 0,
            "y": 0,
            "width": 531,
            "height": 470
        }
    }
}

File: icdar2026-competition-data/train/atomic-layer-deposition/experimental-usecase/30/images/figure_6.json
{
    "sample_id": "atomic-layer-deposition/experimental-usecase/30/figure_6",
    "classification": {
        "a": "image panel",
        "b": "image panel",
        "c": "image panel",
        "d": "image panel"
    },
    "summarization": {
        "a": "The pure Fe\u2082O\u2083 film shows large, faceted grains with sharp edges. The surface is rough and loosely packed. This morphology is typical of high-temperature hematite growth without modifiers.",
        "b": "With a small amount of Mg added, the grains become smaller and less faceted. The surface looks more compact than in (a). Grain boundaries are still visible but less pronounced.",
        "c": "At higher Mg content, the grain size is strongly reduced. The surface appears dense and uniform, with rounded features. Grain coarsening is clearly suppressed.",
        "d": "At the highest Mg/Fe ratio, the surface consists of very fine, closely packed grains. Individual grain shapes are hard to distinguish. This indicates strong inhibition of surface diffusion and crystallite growth."
    },
    "data_extraction": {
            "a": "",
            "b": "",
            "c": "",
            "d": ""
    },
    "vqa": {
        "a": [
            {
                "question_type": "Comparative/Trend",
                "question": "Which film is the most rough?",
                "answer_type": "Factoid",
                "answer": "The roughest film is the non-doped film grown with Fe2O3"
            },
            {
                "question_type": "Process-Oriented",
                "question": "Does the addition of MgO affect the morphology of the Fe2O3 films?",
                "answer_type": "Yes/No",
                "answer": "Yes"
            },
            {
                "question_type": "Process-Oriented",
                "question": "What kind of measurement is shown, and what is the length scale visible in each panel?",
                "answer_type": "Paragraph",
                "answer": "Measurement: top-down SEM (\u201cbird-eye\u201d) surface imaging of the films\n\nScale bar: 1.00 \u00b5m in each panel"
            },
            {
                "question_type": "Structure-Property",
                "question": "What microstructural interpretation is consistent with the very rough morphology in (a), and what changes in (b\u2013d) suggest a different growth outcome?",
                "answer_type": "Paragraph",
                "answer": "The rough topography in (a) is consistent with growth dominated by separated columns/grains/pillars with voids between them. In (b), the higher packing density indicates more nucleation sites and/or tighter column spacing. In (c\u2013d), the continuity and smoothness suggest the voided columnar morphology is suppressed, producing a more coalesced film surface."
            },
            {
                "question_type": "Application/Performance",
                "question": "Why is the Mg-driven transition toward a more continuous/smoother surface potentially important for device use or property uniformity?",
                "answer_type": "Paragraph",
                "answer": "A smoother, more continuous film typically improves thickness uniformity and reduces extreme topographic variations that can complicate electrical contacting or multilayer integration. It can also reduce variability in local magnetic response caused by large voids/isolated pillars. In this study, morphology is treated as a key co-variable alongside phase content when interpreting magnetic performance trends."
            },
            {
                "question_type": "Comparative/Trend",
                "question": "What morphological differences distinguish the pure Fe\u2082O\u2083 film in this panel from the Mg-rich film in panel (d)?",
                "answer_type": "Paragraph",
                "answer": "-Panel (a): large, plate-like, faceted grains\n-Panel (d): fine, rounded grains with high packing density\n-Panel (a): broader grain-size distribution\n-Panel (d): narrow grain-size distribution"
            },
            {
                "question_type": "Structure-Property",
                "question": "Is there a general orientation in which iron oxide grows?",
                "answer_type": "Paragraph",
                "answer": "a\tIt seems that iron oxide grows both lateraly as well as vertically, indicating there is no preferred orientation."
            }
        ],
        "d": [
            {
                "question_type": "Process-Oriented",
                "question": "What can be seen in the subfigures presented?",
                "answer_type": "Factoid",
                "answer": "Changes in the roughness can be observed as a function of the Mg/Fe ratio."
            },
            {
                "question_type": "Structure-Property",
                "question": "Does the MgO content affect the morphology of the film?",
                "answer_type": "Yes/No",
                "answer": "Yes"
            },
            {
                "question_type": "Application/Performance",
                "question": "How does the roughness of the film change as the Mg/Fe ratio increases?",
                "answer_type": "Factoid",
                "answer": "Roughness increases as the Mg/Fe ratio increases. The highest level of roughness is produced at the highest Mg/Fe ratio."
            },
            {
                "question_type": "Process-Oriented",
                "question": "What is the effect of supercycle ratio on the growth per supercycle?",
                "answer_type": "Paragraph",
                "answer": "Increasing the Mg/Fe ratio seems to result in lower thicknesses and therefore lower GPCs. This could be an effect of nucleation delay of iron oxide growing on top of Magnesium oxide."
            },
            {
                "question_type": "Process-Oriented",
                "question": "How does increasing MgO insertion within the ALD cycle sequence influence grain morphology across the sample series?",
                "answer_type": "Paragraph",
                "answer": "Increasing MgO insertion suppresses grain growth, driving a transition from large faceted grains to finer, more rounded features. This indicates reduced surface diffusion and interrupted crystallite coalescence during growth. The effect strengthens monotonically with Mg/Fe ratio, consistent with Mg acting as a kinetic growth modifier."
            },
            {
                "question_type": "Application/Performance",
                "question": "Which applications would benefit most from the fine-grained morphology observed at this high Mg content?",
                "answer_type": "Paragraph",
                "answer": "-Catalysis requiring high surface area\n-Gas-sensing layers\n-Electrochemical interfaces\n-Diffusion-barrier coatings"
            },
            {
                "question_type": "Comparative/Trend",
                "question": "How does surface morphology change as Mg/Fe increases from 0 \u2192 0.021 \u2192 0.23 \u2192 0.38?",
                "answer_type": "Paragraph",
                "answer": "The non-doped film shows a pillar/grain-like rough surface with large voids. With small Mg addition (Mg/Fe \u2248 0.02), the surface becomes denser, and the voids shrink. At higher Mg/Fe (\u22480.23\u20130.38), the films become more continuous and smoother, with fewer large surface openings."
            },
            {
                "question_type": "Application/Performance",
                "question": "Why is understanding the effect of MgO doping on Fe2O3 film morphology important?",
                "answer_type": "Paragraph",
                "answer": "The morphology of Fe2O3 films directly affects their functional properties, such as catalytic activity, magnetic behavior, and surface reactivity. By controlling MgO doping, the film\u2019s surface continuity, pillar density, and thickness can be tuned, which can improve performance in applications where uniformity, smoothness, or specific surface features are critical."
            }
        ],
        "b": [
            {
                "question_type": "Comparative/Trend",
                "question": "The thickness of subfigure a and b are similar, but, based on the images, are the average densities also similar?",
                "answer_type": "Paragraph",
                "answer": "In subfigure a, more height differences can be observed, indicating that the film consists of more voids, resulting in a lower density."
            },
            {
                "question_type": "Comparative/Trend",
                "question": "How does the surface roughness change with increasing MgO doping?",
                "answer_type": "Factoid",
                "answer": "The surface roughness decreases as the MgO content increases."
            }
        ],
        "c": [
            {
                "question_type": "Application/Performance",
                "question": "What other technique could be used to measure feature sizes as measured with the SEM?",
                "answer_type": "Paragraph",
                "answer": "Atomic force microscopy could be used, with this method actual height differences are identified."
            },
            {
                "question_type": "Structure-Property",
                "question": "Which morphological feature visible in this micrograph most directly indicates suppressed surface diffusion?",
                "answer_type": "Factoid",
                "answer": "Reduced grain size with rounded grain boundaries."
            },
            {
                "question_type": "Structure-Property",
                "question": "What morphological changes are observed in the films with increasing MgO content?",
                "answer_type": "List",
                "answer": "Increased density of grains/pillars, Reduced void width, Smoother and more continuous surface, Decreased overall film thickness at high MgO levels"
            }
        ]
    },
    "bbox": {
        "a": {
            "x": 4,
            "y": 4,
            "width": 394,
            "height": 300
        },
        "b": {
            "x": 4,
            "y": 312,
            "width": 394,
            "height": 292
        },
        "c": {
            "x": 6,
            "y": 618,
            "width": 390,
            "height": 294
        },
        "d": {
            "x": 7,
            "y": 923,
            "width": 384,
            "height": 283
        }
    }
}

File: icdar2026-competition-data/train/atomic-layer-deposition/experimental-usecase/30/images/figure_7.json
{
    "sample_id": "atomic-layer-deposition/experimental-usecase/30/figure_7",
    "classification": {
        "a": "image panel",
        "b": "image panel",
        "c": "image panel",
        "d": "image panel"
    },
    "summarization": {
        "a": "The cross-section SEM image shows a continuous film coating the 3D structure. The layer follows both the top surface and the slanted sidewalls. No obvious thinning or breaks are visible.",
        "b": "The Si EDX map highlights the underlying substrate. The signal is strong below the film and drops sharply inside the coated region. This clearly separates substrate from deposited layer.",
        "c": "The Fe EDX map outlines the film region across the full cross section. The signal follows the same geometry seen in the SEM image. This indicates uniform iron incorporation along sidewalls and horizontal surfaces.",
        "d": "The O EDX map closely overlaps with the Fe distribution. Oxygen is present throughout the same region as iron. This confirms that the deposited layer is an iron oxide film rather than metallic Fe."
    },
    "data_extraction": {
        "a": "",
        "b": "",
        "c": "",
        "d": ""
    },
    "vqa": {
        "b": [
            {
                "question_type": "Comparative/Trend",
                "question": "Which element is present in a higher way?",
                "answer_type": "Factoid",
                "answer": "Si."
            },
            {
                "question_type": "Structure-Property",
                "question": "Which materials are homogeneously distributed in the sample and which are not?",
                "answer_type": "Paragraph",
                "answer": "Silicon and oxygen are more or less homogeneously distributed in the areas where they are supposed to be. Iron on the other side shows fluctuations in density, even in the iron oxide layer."
            },
            {
                "question_type": "Comparative/Trend",
                "question": "Which elements are mapped in the cross-sectional EDX image?",
                "answer_type": "Factoid",
                "answer": "Iron (Fe), and oxygen (O)."
            }
        ],
        "c": [
            {
                "question_type": "Process-Oriented",
                "question": "Which are the main elements presents in the film?",
                "answer_type": "Factoid",
                "answer": "The image shows the Fe content."
            },
            {
                "question_type": "Structure-Property",
                "question": "Is the Fe distributed evenly throughout the material?",
                "answer_type": "Factoid",
                "answer": "No, the Fe appears to be closest to the surface of the film."
            },
            {
                "question_type": "Application/Performance",
                "question": "How does the Fe content compare with the O content?",
                "answer_type": "Factoid",
                "answer": "The film has a higher O content than the Fe, so the white color in the figure is more intense for the first case."
            },
            {
                "question_type": "Structure-Property",
                "question": "Is iron susceptible for diffusion?",
                "answer_type": "Paragraph",
                "answer": "c\tIn the figure it can be seen that iron atoms are present all through the sample, even in the silicon substrate. This indicates that iron diffuses into the substrate."
            },
            {
                "question_type": "Structure-Property",
                "question": "Which film characteristic is implied by the laterally uniform Fe signal in subfigure (c)?",
                "answer_type": "Factoid",
                "answer": "Uniform elemental incorporation across the 3D structure."
            },
            {
                "question_type": "Comparative/Trend",
                "question": "What evidence in the EDX maps supports conformal film growth into the trenches?",
                "answer_type": "Paragraph",
                "answer": "The Fe map shows signal not only near the trench opening but also extending down the trench, including the bottom region. Additionally, the O map shows a corresponding distribution, consistent with an iron oxide film rather than isolated contamination. Together with the SEM cross-section, this supports the conclusion that the film can be grown conformally into high aspect-ratio (~1:20) trenches using the same cycle timing as on planar substrates."
            },
            {
                "question_type": "Structure-Property",
                "question": "What structural features can be observed in the SEM/EDX image?",
                "answer_type": "List",
                "answer": "Conformal film growth along trench walls and bottoms, Uniform thickness of the iron oxide layer (~72 nm), Depth-resolved elemental distribution of Fe and O"
            }
        ],
        "d": [
            {
                "question_type": "Structure-Property",
                "question": "What types of oxides can be identified in the film?",
                "answer_type": "Paragraph",
                "answer": "d\tAt the interface between the silicon substrate and iron oxide a different density of oxygen atoms is measured than in the bulk iron oxide. This indicates that there is likely a SiO2 interface layer."
            },
            {
                "question_type": "Comparative/Trend",
                "question": "How does the distribution of the Oxygen (O) signal compare to the Iron (Fe) signal?",
                "answer_type": "Paragraph",
                "answer": "The Oxygen signal (panel d) closely matches the spatial distribution of the Iron signal (panel c). Both signals are concentrated in the corrugated top layer, confirming that the deposited film is an iron oxide compound (likely Fe\u2082O\u2083 or Fe\u2083O\u2084) rather than pure iron."
            },
            {
                "question_type": "Application/Performance",
                "question": "How does the figure support the potential application of ALD iron oxide films on 3D substrates?",
                "answer_type": "Paragraph",
                "answer": "The figure shows that ALD-grown iron oxide films can coat complex 3D structures uniformly, maintaining consistent thickness and conformality even in deep trenches. The EDX mappings confirm that both iron and oxygen are present throughout the film depth, indicating that the deposition process achieves complete coverage and stoichiometry. This suggests that such films could be reliably used in devices requiring high surface-area coatings or patterned 3D architectures."
            }
        ],
        "a": [
            {
                "question_type": "Structure-Property",
                "question": "What vertical features can there be identified?",
                "answer_type": "Paragraph",
                "answer": "a\tFrom the 3D structure upwards vertical lines can be identified which can be grainboundaries or local density fluctuations."
            },
            {
                "question_type": "Process-Oriented",
                "question": "How does the SEM cross-section in subfigure (a) indicate conformal ALD growth on the 3D substrate?",
                "answer_type": "Paragraph",
                "answer": "The film thickness appears continuous along both horizontal and inclined surfaces, with no visible thinning at corners or sidewalls. This indicates that precursor transport and surface reactions occur uniformly throughout the 3D geometry. Such behavior is consistent with self-limiting ALD chemistry enabling conformal coverage of high-aspect-ratio features."
            },
            {
                "question_type": "Application/Performance",
                "question": "Why is the ability to coat \"trench\" or \"ridge\" structures, as shown here, critical for modern semiconductor devices?",
                "answer_type": "Paragraph",
                "answer": "Modern semiconductor devices, such as FinFETs or 3D NAND flash, rely on complex, non-planar architectures to increase transistor density and performance. The ability to deposit functional materials (dielectrics, conductors) uniformly over these vertical and recessed features ensures consistent electrical behavior and prevents defects like voids or electrical shorts."
            },
            {
                "question_type": "Process-Oriented",
                "question": "What does each subfigure show (a\u2013d)?",
                "answer_type": "Paragraph",
                "answer": "(a) Cross-section SEM image of the trench + film\n\n(b) Si EDX map (substrate/trench geometry)\n\n(c) Fe EDX map (film penetration/conformality)\n\n(d) O EDX map (oxide co-location with Fe)"
            },
            {
                "question_type": "Structure-Property",
                "question": "Why is this type of trench penetration consistent with ALD-like growth behavior?",
                "answer_type": "Paragraph",
                "answer": "ALD proceeds through self-limiting surface reactions, which helps maintain uniform growth even when reactant transport is constrained in narrow features. If precursor exposure and purge are sufficient, each surface (top, sidewalls, bottom) can reach similar surface saturation per cycle. The observed Fe/O presence along the trench depth is consistent with that expectation for ALD-type conformal coverage."
            },
            {
                "question_type": "Application/Performance",
                "question": "Why is demonstrating conformal coverage in ~1:20 trenches important for the film systems in this paper?",
                "answer_type": "Paragraph",
                "answer": "Many target applications for functional oxides (including magnetic or catalytic coatings) involve 3D, high-surface-area structures where performance depends on coating all internal surfaces. Conformal growth ensures the properties measured on planar samples can plausibly translate to 3D integration. This figure provides direct evidence that the process conditions used here can coat deep trenches rather than only planar substrates."
            },
            {
                "question_type": "Process-Oriented",
                "question": "Does the figure show that the iron oxide film can grow conformally into high-aspect-ratio trenches?",
                "answer_type": "Yes/No",
                "answer": "Yes"
            }
        ]
    },
    "bbox": {
        
        "a": {
            "x": 5,
            "y": 12,
            "width": 321,
            "height": 301
        },
        "b": {
            "x": 347,
            "y": 4,
            "width": 318,
            "height": 304
        },
        "c": {
            "x": 6,
            "y": 319,
            "width": 324,
            "height": 301
        },
        "d": {
            "x": 343,
            "y": 321,
            "width": 320,
            "height": 297
        }
    }
}
