Repository: sciknoworg/ALD-E-ImageMiner

## Train Data

The full competition dataset will be released **in batches according to the competition timeline**.

Each release will be announced via the Sci-ImageMiner [Google Group](https://groups.google.com/u/4/g/sci-imageminer/) and reflected on the [Important Dates page](https://sites.google.com/view/sci-imageminer/important-dates).

For task definitions and evaluation details, please refer to the [Task Description](https://sites.google.com/view/sci-imageminer/task-description) and [Task Evaluation Metrics](https://sites.google.com/view/sci-imageminer/task-evaluation-metrics) pages.

File: icdar2026-competition-data/train/atomic-layer-deposition/experimental-usecase/30/images/figure_8.json
{
    "sample_id": "atomic-layer-deposition/experimental-usecase/30/figure_8",
    "classification": {
        "a": "multiple line chart",
        "b": "multiple line chart",
        "c": "multiple line chart",
        "d": "multiple line chart"
    },
    "summarization": {
        "a": "The figure shows hysteresis loops of magnetic material Mg/Fe = 0.017 at various temperatures (10, 50, 100, 200, 300 K) with as deposited condition , the thickness of the film ~425 nm",
        "b": "The figure shows hysteresis loops of magnetic material Mg/Fe = 0.061 at various temperatures (10, 50, 100, 200, 300 K) with as deposited condition , the thickness of the film ~411 nm",
        "c": "The figure shows hysteresis loops of magnetic material Mg/Fe = 0.017 at various temperatures after annealing at 450\u25e6C",
        "d": "The figure shows hysteresis loops of magnetic material Mg/Fe = 0.061 at various temperatures after annealing at 450\u25e6C.  The hysteresis loops shows noticable magnetic behavior with high magnetic saturations and low coercive fields."
    },
    "data_extraction": {
        "a": "| Temperature (K) | Saturation Magnetization Ms (emu/cm\u00b3) | Coercivity Hc (Oe) |\n|-----------------|---------------------------------------|-------------------|\n| 300 | ~200 | 300 |\n| 200 | ~200 | ~300 |\n| 100 | ~200 | ~300 |\n| 50 | ~200 | ~300 |",
        "b": "| Temperature (K) | Saturation Magnetization Ms (emu/cm\u00b3) | Coercivity Hc (Oe) |\n|-----------------|---------------------------------------|-------------------|\n| 300 | 491 | 150 |\n| 200 | ~500 | ~150 |\n| 100 | ~500 | ~150 |\n| 50 | ~500 | ~150 |\n| 10 | ~500 | ~150 |",
        "c": "| Temperature (K) | Saturation Magnetization Ms (emu/cm\u00b3) | Coercivity Hc (Oe) |\n|-----------------|---------------------------------------|-------------------|\n| 300 | 280 | 280 |\n| 200 | ~290 | ~280 |\n| 100 | ~290 | ~280 |\n| 50 | ~290 | ~280 |\n| 10 | ~290 | ~280 |",
        "d": "| Temperature (K) | Saturation Magnetization Ms (emu/cm\u00b3) | Coercivity Hc (Oe) |\n|-----------------|---------------------------------------|-------------------|\n| 300 | 274 | 200 |\n| 200 | ~280 | ~200 |\n| 100 | ~280 | ~200 |\n| 50 | ~280 | ~200 |\n| 10 | ~280 | ~200 |"
    },       
    "vqa": {
        "b": [
            {
                "question_type": "Process-Oriented",
                "question": "What is the relation between the Hc value and the Mg content?",
                "answer_type": "Factoid",
                "answer": "As the Mg content increases, the Hc value tends to decrease."
            },
            {
                "question_type": "Comparative/Trend",
                "question": "At room temperature, how do Ms and Hc differ between Mg/Fe = 0.017 and Mg/Fe = 0.061 in the as-deposited state?",
                "answer_type": "Paragraph",
                "answer": "In the as-deposited state, increasing Mg/Fe from 0.017 to 0.061 increases Ms from about 200 to about 491 emu/cm\u00b3. Over the same change, Hc decreases from about 300 to about 150 Oe. This matches the broader trend described in the paper that higher Mg in this range reduces coercivity while increasing saturation magnetization up to a limit."
            },
            {
                "question_type": "Application/Performance",
                "question": "If the goal is maximum room-temperature magnetization, which condition in this figure performs best, and what number supports that?",
                "answer_type": "Paragraph",
                "answer": "The best room-temperature magnetization in this figure is the as-deposited Mg/Fe = 0.061 film (panel b). It shows Ms \u2248 491 emu/cm\u00b3 at 300 K, substantially higher than the Mg/Fe = 0.017 film and higher than either annealed case. This directly supports the process-optimization message that moderate Mg levels can strongly enhance magnetic performance (while other processing steps can change Ms and Hc in different directions)."
            },
            {
                "question_type": "Structure-Property",
                "question": "What structural changes explain the observed variations in magnetic properties with Mg doping and annealing?",
                "answer_type": "Paragraph",
                "answer": "Mg incorporation and FGA alter the cation distribution in the spinel lattice. At moderate Mg levels, magnetite formation is favored, increasing M\u209b and lowering Hc. At higher Mg levels, Mg\u00b2\u207a substitutes Fe\u00b3\u207a in octahedral sites, reducing magnetic exchange interactions and introducing lattice strain, which increases coercivity and decreases magnetization. Annealing further modifies grain boundaries and defect density, influencing domain wall motion."
            },
            {
                "question_type": "Process-Oriented",
                "question": "What are the coercivities of the nondoped and doped films?",
                "answer_type": "Paragraph",
                "answer": "1. In the nondoped and as-deposited films the HC ranged from 485 to 1950 Oe between 300 and 10 K.\n2. In the films with Mg/Fe atomic ratio of 0.017 the HC was in the range of 300\u20131260 Oe between 300 and 10 K. \n3. With  increase in the Mg content to Mg/Fe ratio of 0.062 the HC decreased toward the range of 150\u2013460 Oe between 300 and 10 K."
            },
            {
                "question_type": "Comparative/Trend",
                "question": "At which temperature is the material the hardest to magnetize and demagnetize?",
                "answer_type": "Factoid",
                "answer": "At 10 K."
            },
            {
                "question_type": "Comparative/Trend",
                "question": "How does temperature affect the magnetic hysteresis loops in these plots?",
                "answer_type": "Paragraph",
                "answer": "Increasing temperature reduces both the coercive field and the saturation magnetisation. The hysteresis loops become narrower at higher temperatures, indicating weaker magnetic ordering."
            },
            {
                "question_type": "Comparative/Trend",
                "question": "What is the overall trend in coercive field as the Mg/Fe atomic ratio increases in the films?",
                "answer_type": "Factoid",
                "answer": "The coercive field decreases as the Mg/Fe ratio increases."
            }
        ],
        "a": [
            {
                "question_type": "Application/Performance",
                "question": "Which type of film and composition achieves the highest Hc value?",
                "answer_type": "Factoid",
                "answer": "Mg/Fe=0.017 and the film as-deposited"
            },
            {
                "question_type": "Comparative/Trend",
                "question": "What influence does measurement temperature have on the hysteresis parameter Hc?",
                "answer_type": "Paragraph",
                "answer": "The hysteresis parameter Hc seems to decrease for increasing measurement temperature. This is seen in all subfigures, however the trend is less big for the highly doped films."
            },
            {
                "question_type": "Comparative/Trend",
                "question": "What is the value of Hc at 10 K?",
                "answer_type": "Factoid",
                "answer": "The Hc is 1500 Oe."
            },
            {
                "question_type": "Comparative/Trend",
                "question": "How does increasing Mg content affect saturation magnetization in the as-deposited films?",
                "answer_type": "Factoid",
                "answer": "Saturation magnetization increases from ~200 emu cm\u207b\u00b3 at low Mg content to ~491 emu cm\u207b\u00b3 at higher Mg content."
            },
            {
                "question_type": "Process-Oriented",
                "question": "What is plotted on the axes, and what do the different colored curves represent?",
                "answer_type": "Paragraph",
                "answer": "x-axis: magnetic field (Oe)\n\ny-axis: magnetization, M (emu/cm\u00b3)\n\ncurves: measurements at 300, 200, 100, 50, and 10 K for the same sample/state"
            },
            {
                "question_type": "Structure-Property",
                "question": "What qualitative change in coercivity with temperature and annealing is shown here, and what microstructural explanation is given?",
                "answer_type": "Paragraph",
                "answer": "In each panel, Hc increases as temperature decreases (loops widen at low T), which is typical for ferri/ferromagnetic films. After forming-gas annealing, Hc is generally reduced at higher temperatures compared with the as-deposited state for these kinds of samples. The paper attributes the anneal-driven reduction in coercivity to crystal growth and increased average magnetic domain size."
            },
            {
                "question_type": "Process-Oriented",
                "question": "How does forming gas annealing (FGA at 450\u202f\u00b0C for 30\u202fmin) affect the magnetic hysteresis behavior of Mg-doped iron oxide films grown at 375\u202f\u00b0C?",
                "answer_type": "Paragraph",
                "answer": "FGA modifies both saturation magnetization (M\u209b) and coercivity (Hc). For low Mg content (Mg/Fe\u202f=\u202f0.017), M\u209b increases from 200 \u2192 280\u202femu/cm\u00b3, and Hc slightly decreases from 300 \u2192 280\u202fOe, indicating improved magnetite crystallinity and reduced pinning. For higher Mg content (Mg/Fe\u202f=\u202f0.061), M\u209b decreases from 491 \u2192 274\u202femu/cm\u00b3, while Hc increases from 150 \u2192 200\u202fOe, suggesting that excess Mg and annealing lead to cation redistribution and reduced magnetic Fe content."
            },
            {
                "question_type": "Comparative/Trend",
                "question": "How do Mg/Fe ratio and annealing state influence magnetic properties such as M\u209b and Hc?",
                "answer_type": "Paragraph",
                "answer": "As-deposited: Increasing Mg/Fe from 0.017 to 0.061 significantly raises M\u209b (200 \u2192 491\u202femu/cm\u00b3) and lowers Hc (300 \u2192 150\u202fOe), indicating that moderate Mg promotes magnetite formation and soft magnetic behavior.\nAfter FGA: Low Mg films gain magnetization (M\u209b = 280\u202femu/cm\u00b3), while high Mg films lose magnetization (M\u209b = 274\u202femu/cm\u00b3) and become harder (Hc rises to 200\u202fOe).\nMg doping initially enhances magnetization, but excessive Mg combined with annealing reduces Fe magnetic sites and increases anisotropy."
            },
            {
                "question_type": "Structure-Property",
                "question": "Does the magnetic moment of the iron oxide films increase with increase in Mg content?",
                "answer_type": "Paragraph",
                "answer": "Yes, only up to a certain limit."
            },
            {
                "question_type": "Comparative/Trend",
                "question": "How does Mg doping and annealing influence the magnetic properties of Fe2O3-based films deposited at 375 \u00b0C?",
                "answer_type": "Paragraph",
                "answer": "The coercive field (Hc) decreases systematically with increasing Mg doping, indicating that Mg addition softens the magnetic behaviour. For instance, Hc drops from roughly 485-1950 Oe in undoped films to 150-460 Oe at a Mg/Fe ratio of 0.062. Annealing further reduces Hc, consistent with structural relaxation and grain coarsening. Meanwhile, the saturation magnetization (\u03bcs) increases with moderate Mg incorporation, suggesting improved ferromagnetic ordering and a higher proportion of reduced iron oxide phases such as magnetite. However, excessive Mg content diminishes \u03bcs again, likely due to the formation of a nonmagnetic ternary phase like magnesioferrite."
            },
            {
                "question_type": "Comparative/Trend",
                "question": "What is the temperature range of the Curie temperatures observed for the doped iron oxide films?",
                "answer_type": "Factoid",
                "answer": "Between 820 and 895 K."
            },
            {
                "question_type": "Application/Performance",
                "question": "How do the Mg-doped iron oxide films compare to bulk magnetite?",
                "answer_type": "Factoid",
                "answer": "The Curie temperatures remain between 820 and 895 K, close to that of bulk magnetite, confirming that the dominant phase retains strong ferrimagnetic character."
            },
            {
                "question_type": "Process-Oriented",
                "question": "What were the annealing conditions?",
                "answer_type": "Factoid",
                "answer": "Annealing of all films was carried out at 450 \u00b0C for 30 minutes."
            },
            {
                "question_type": "Structure-Property",
                "question": "Do all samples show ferromagnetic hysteresis at low temperature?",
                "answer_type": "Yes/No",
                "answer": "Yes"
            },
            {
                "question_type": "Process-Oriented",
                "question": "What quantity is plotted on the x-axis?",
                "answer_type": "Factoid",
                "answer": "Magnetic field (Oe)."
            },
            {
                "question_type": "Process-Oriented",
                "question": "Does annealing the Mg-doped iron oxide films in forming gas modify their magnetic hysteresis behavior?",
                "answer_type": "Yes/No",
                "answer": "Yes"
            },
            {
                "question_type": "Comparative/Trend",
                "question": "How does the temperature affect the width of the magnetic loop?",
                "answer_type": "Factoid",
                "answer": "The loop becomes wider as the temperature drops."
            },
            {
                "question_type": "Comparative/Trend",
                "question": "At which temperature is the coersivity lowest?",
                "answer_type": "Factoid",
                "answer": "At 300 K."
            }
        ],
        "c": [
            {
                "question_type": "Comparative/Trend",
                "question": "What effect does annealing of the samples have on the saturation magnetization?",
                "answer_type": "Paragraph",
                "answer": "The annealing seems to have the effect to create films with roughly the same saturation magnetization, even if the as-deposited films deviate from this level."
            },
            {
                "question_type": "Structure-Property",
                "question": "How does forming-gas annealing influence coercivity in the low-Mg film?",
                "answer_type": "Factoid",
                "answer": "Coercivity decreases slightly from ~300 Oe to ~280 Oe after annealing."
            },
            {
                "question_type": "Process-Oriented",
                "question": "Why does annealing increase saturation magnetization in the low-Mg film?",
                "answer_type": "Paragraph",
                "answer": "Annealing likely reduces structural disorder and improves cation distribution within the iron-oxide lattice. This suppresses antiferromagnetic coupling and enhances net magnetic alignment. The increase in saturation magnetization therefore reflects improved magnetic ordering rather than thickness effects."
            },
            {
                "question_type": "Application/Performance",
                "question": "Which film composition and treatment are most suitable for magnetic sensor or spintronic applications, and why?",
                "answer_type": "Paragraph",
                "answer": "The as-deposited film with Mg/Fe\u202f=\u202f0.061 offers the best performance for sensors and spintronics due to its high M\u209b (491\u202femu/cm\u00b3) and low Hc (150\u202fOe), enabling strong magnetic response and easy switching. FGA-treated low-Mg films (Mg/Fe\u202f=\u202f0.017) are suitable for applications requiring moderate coercivity and thermal stability, while high-Mg annealed films may be useful for data storage where higher Hc provides stability against demagnetization."
            },
            {
                "question_type": "Application/Performance",
                "question": "What is disadvantage of high magnesium content?",
                "answer_type": "Paragraph",
                "answer": "The coercivity and magnetic moment decreased with increase in magnesium content. Therefore, high amounts of magnesium may not be advantageous in terms of increasing both HC and \u03bcS, maybe due to the formation of an additive ternary phase, e.g. magnesioferrite, in the film bulk."
            },
            {
                "question_type": "Application/Performance",
                "question": "Which sample conditions show strong magnetic performance at low temperature?",
                "answer_type": "List",
                "answer": "The as-deposited sample ,The Mg = 0.001 doped sample ,The Mg = 0.017 doped sample."
            },
            {
                "question_type": "Structure-Property",
                "question": "Which magnetic properties are directly influenced by Mg doping and thermal treatment in these films?",
                "answer_type": "List",
                "answer": "The main affected properties are the coercive field, Saturation magnetization, Loop shape of the hysteresis curves, Temperature dependence of magnetization"
            },
            {
                "question_type": "Comparative/Trend",
                "question": "What saturation magnetization was achieved?",
                "answer_type": "Factoid",
                "answer": "280 emu/cm^3."
            }
        ],
        "d": [
            {
                "question_type": "Comparative/Trend",
                "question": "How does the Hc value change between the as deposited and annealed samples when Fe/Mg=0.061?",
                "answer_type": "Factoid",
                "answer": "The Hc value is higher for the annealed samples than for the as-deposited one."
            },
            {
                "question_type": "Structure-Property",
                "question": "What film has the highest Hc value when Mg/Fe=0.061?",
                "answer_type": "Factoid",
                "answer": "The annealed film"
            },
            {
                "question_type": "Structure-Property",
                "question": "What is the effect of dopant level on the magnetic properties of the film?",
                "answer_type": "Paragraph",
                "answer": "The as-deposited films show that with increasing dopant level the saturated magnetization increases significantly, whilst the Hc parameter decreases."
            },
            {
                "question_type": "Application/Performance",
                "question": "Why are low-temperature hysteresis measurements useful for evaluating these films?",
                "answer_type": "Paragraph",
                "answer": "Measuring hysteresis down to 10 K reduces thermal activation of domain walls, making intrinsic magnetic anisotropy more apparent. This helps separate temperature-driven loop broadening from composition-dependent effects. The comparison clarifies how Mg content and annealing influence intrinsic magnetic ordering."
            },
            {
                "question_type": "Comparative/Trend",
                "question": "What does annealing do?",
                "answer_type": "Factoid",
                "answer": "The annealing procedure also decreased the HC."
            },
            {
                "question_type": "Application/Performance",
                "question": "Why is controlling the Mg content important for tuning the magnetic performance of iron oxide thin films?",
                "answer_type": "Paragraph",
                "answer": "Adjusting the Mg content allows fine control over the balance between coercivity and saturation magnetization, which is crucial for practical magnetic applications. Moderate Mg doping can soften the magnetic response by lowering coercivity while maintaining or slightly improving magnetization, making the films more suitable for applications such as magnetic sensors or spintronic components. However, excessive Mg incorporation can introduce secondary phases like magnesioferrite, which limits further performance gains. This figure shows that careful compositional tuning, combined with annealing and temperature control, is essential for optimizing magnetic behavior."
            }
        ]
    },
    "bbox": {
        "a": {
            "x": 6,
            "y": 4,
            "width": 499,
            "height": 384
        },
        "b": {
            "x": 500,
            "y": 2,
            "width": 510,
            "height": 393
        },
        "c": {
            "x": 8,
            "y": 398,
            "width": 502,
            "height": 391
        },
        "d": {
            "x": 500,
            "y": 394,
            "width": 511,
            "height": 395
        }
    }
}

File: icdar2026-competition-data/train/atomic-layer-deposition/experimental-usecase/30/images/figure_9.json
{
    "sample_id": "atomic-layer-deposition/experimental-usecase/30/figure_9",
    "classification": {
        "a": "multiple line chart",
        "b": "multiple line chart",
        "c": "multiple line chart"
    },
    "summarization": {
        "a": "The plot shows the temperature dependence of magnetic susceptibility for Fe\u2082O\u2083 nanoparticles grown at 450 \u00b0C with an average diameter of 705 nm. Measurements were carried out using a field gradient apparatus (FGA) under an applied magnetic field of 1000 Oe, following zero-field-cooled (ZFC) and field-cooled (FC) protocols after forming gas annealing. Features associated with the Verwey transition temperature (T\ud835\udc49) of magnetite are indicated.",
        "b": "This plot presents the temperature dependence of magnetic moment per gram for a composite consisting of 100 \u00d7 Fe\u2082O\u2083 and 4 \u00d7 (3 \u00d7 MgO + 100 \u00d7 Fe\u2082O\u2083), grown at 425 \u00b0C with an average diameter of 183 nm. Measurements were performed using an FGA under a magnetic field of 1000 Oe in both ZFC and FC modes after forming gas annealing. The Verwey transition temperature (TV) is marked.",
        "c": "The plot shows the temperature dependence of magnetic moment per gram for a composite composed of 100 \u00d7 Fe\u2082O\u2083 and 15 \u00d7 (10 \u00d7 MgO + 100 \u00d7 Fe\u2082O\u2083), grown at 375 \u00b0C with an average diameter of 411 nm. Magnetization measurements were conducted using an FGA with an applied magnetic field of 1000 Oe under ZFC and FC conditions following forming gas annealing, with the Verwey transition temperature (T\ud835\udc49) indicated."
    },
    "data_extraction": {
        "a": "| Temperature (K) | FC (emu/g) | ZFC (emu/g) |\n| --------------- | ---------- | ----------- |\n| 10              | ~0.10      | ~0.01       |\n| 50              | ~0.10      | ~0.03       |\n| 100             | ~0.10      | ~0.07       |\n| 125             | ~0.10      | ~0.10       |\n| 200             | ~0.10      | ~0.09       |\n| 300             | ~0.10      | ~0.08       |",
        "b": "| Temperature (K) | FC (emu/g) | ZFC (emu/g) |\n| --------------- | ---------- | ----------- |\n| 10              | ~0.055     | ~0.030      |\n| 50              | ~0.055     | ~0.040      |\n| 100             | ~0.055     | ~0.050      |\n| 120             | ~0.055     | ~0.055      |\n| 200             | ~0.055     | ~0.050      |\n| 300             | ~0.055     | ~0.045      |",
        "c": "| Temperature (K) | FC (emu/g) | ZFC (emu/g) |\n| --------------- | ---------- | ----------- |\n| 10              | ~0.069     | ~0.068      |\n| 50              | ~0.069     | ~0.069      |\n| 100             | ~0.069     | ~0.070      |\n| 150             | ~0.068     | ~0.069      |\n| 200             | ~0.067     | ~0.068      |\n| 300             | ~0.066     | ~0.067      |"
    },
    "vqa": {
        "b": [
            {
                "question_type": "Process-Oriented",
                "question": "What variables affect the magnetization values?",
                "answer_type": "Factoid",
                "answer": "Growth temperature and composition."
            },
            {
                "question_type": "Application/Performance",
                "question": "Can the thickness of the films be excluded as a determining factor in the magnetization?",
                "answer_type": "Paragraph",
                "answer": "For all three graphs, samples with different thickness are used. So it could be that this thickness plays a factor in the different magnetizations."
            },
            {
                "question_type": "Structure-Property",
                "question": "What does the reduced FC\u2013ZFC separation suggest about Mg incorporation in the film?",
                "answer_type": "Factoid",
                "answer": "It suggests increased magnetic disorder and weakened long-range ordering."
            },
            {
                "question_type": "Comparative/Trend",
                "question": "How does the Verwey-related feature change from (a) \u2192 (b) \u2192 (c)?",
                "answer_type": "Paragraph",
                "answer": "In (a) a pronounced anomaly is marked at ~125 K. In (b) a similar anomaly remains visible around ~120 K. In (c) the anomaly is much less prominent, consistent with the stated trend that the Verwey signature weakens in films that are more disordered and/or contain higher MgO amounts."
            },
            {
                "question_type": "Structure-Property",
                "question": "What phase information is typically inferred from a Verwey-type transition near 120 K in iron oxide films?",
                "answer_type": "Paragraph",
                "answer": "A Verwey-type transition near ~120 K is a characteristic low-temperature transformation associated with magnetite (Fe\u2083O\u2084) (cubic-to-monoclinic symmetry change tied to cation ordering). Observing a step/jump in M\u2013T around 120\u2013125 K is therefore used as supporting evidence for the presence of magnetite in mixed-phase samples. In this paper, that interpretation is explicitly noted for selected annealed films showing the jump."
            },
            {
                "question_type": "Structure-Property",
                "question": "What structural factors control the sharpness of the Verwey transition and ZFC/FC irreversibility?",
                "answer_type": "Paragraph",
                "answer": "The Verwey transition depends on stoichiometric magnetite with ordered Fe\u00b2\u207a/Fe\u00b3\u207a distribution. Mg substitution and oxygen vacancies disrupt this order, lowering or smearing T\u1d65. Grain size and strain also matter: larger, well-crystallized grains show sharp T\u1d65 and strong ZFC/FC splitting, while smaller or defect-rich grains broaden the transition and reduce irreversibility."
            },
            {
                "question_type": "Comparative/Trend",
                "question": "When is the verwey transition not observed?",
                "answer_type": "Paragraph",
                "answer": "The transition lost its prominence in as-deposited films, in relatively disordered films grown at the lowest temperatures examined and in films containing relatively higher amounts of magnesium oxide"
            },
            {
                "question_type": "Comparative/Trend",
                "question": "What trends are observed in the FC and ZFC magnetization curves across different film conditions?",
                "answer_type": "List",
                "answer": "Verwey transition visible near 120\u2013125 K for composition variations, Lower growth temperatures reduce the transition magnitude, Thicker films show minor decreases in magnetization but overall similar trends"
            },
            {
                "question_type": "Application/Performance",
                "question": "Do the magnetization curves indicate that film composition has a stronger effect on magnetic behavior than film thickness?",
                "answer_type": "Yes/No",
                "answer": "Yes"
            }
        ],
        "c": [
            {
                "question_type": "Structure-Property",
                "question": "At what temperature does magnetite transition?",
                "answer_type": "Factoid",
                "answer": "120 K."
            },
            {
                "question_type": "Application/Performance",
                "question": "Which parameters could be modified to reduce magnetization values?",
                "answer_type": "Factoid",
                "answer": "Either the growth temperature could be lowered, or the Mg/Fe ratio could be increased."
            },
            {
                "question_type": "Structure-Property",
                "question": "What is the dopant level of this film?",
                "answer_type": "Factoid",
                "answer": "c\tThe dopant level is Mg/Fe = 0.062."
            },
            {
                "question_type": "Structure-Property",
                "question": "What does the sharp ZFC peak imply about crystallographic ordering?",
                "answer_type": "Factoid",
                "answer": "It implies well-preserved magnetite-like ordering."
            },
            {
                "question_type": "Application/Performance",
                "question": "Which films are better suited for cryogenic magnetic sensors versus room-temperature applications?",
                "answer_type": "Paragraph",
                "answer": "Cryogenic sensors: Prefer films with a sharp Verwey transition and strong ZFC/FC separation (e.g., thick, low-Mg film), as these provide distinct low-temperature magnetic signatures. 2. Room-temperature devices: Favor films with suppressed or broadened T\u1d65 (e.g., high-Mg film), ensuring stable magnetic behavior across 150\u2013300\u202fK without abrupt changes."
            },
            {
                "question_type": "Process-Oriented",
                "question": "What is the magnetic field used for these magnetization trends?",
                "answer_type": "Factoid",
                "answer": "The temperature dependence of magnetic moment was measured at a magnetic moment of 1000 Oe"
            },
            {
                "question_type": "Comparative/Trend",
                "question": "Is  Verwey transition observed for this sample?",
                "answer_type": "Yes/No",
                "answer": "No."
            },
            {
                "question_type": "Process-Oriented",
                "question": "How does the FC\u2013ZFC behavior change across the three samples?",
                "answer_type": "Paragraph",
                "answer": "The undoped Fe\u2082O\u2083 sample shows a clear ZFC peak near 125 K, indicating strong blocking behavior. The Mg-containing sample grown at 425 \u00b0C shows a similar but weaker peak near 120 K. In contrast, the sample grown at 375 \u00b0C exhibits minimal FC\u2013ZFC separation, suggesting suppressed or absent blocking."
            },
            {
                "question_type": "Process-Oriented",
                "question": "What external magnetic field was used during the measurements?",
                "answer_type": "Factoid",
                "answer": "1000 Oe."
            },
            {
                "question_type": "Application/Performance",
                "question": "Which samples show clear magnetic blocking behavior?",
                "answer_type": "Factoid",
                "answer": "The Fe\u2082O\u2083 sample grown at 450 \u00b0C, The Fe\u2082O\u2083\u2013MgO composite grown at 425 \u00b0C"
            },
            {
                "question_type": "Process-Oriented",
                "question": "At approximately what temperature does the Verwey transition appear in the composition-dependent magnetization curves?",
                "answer_type": "Factoid",
                "answer": "Around 120\u2013125 K."
            }
        ],
        "a": [
            {
                "question_type": "Comparative/Trend",
                "question": "What is the growth temperature at which the highest magnetization values are shown?",
                "answer_type": "Factoid",
                "answer": "450 \u00b0C."
            },
            {
                "question_type": "Comparative/Trend",
                "question": "At what temperature does the Verwey transition of magnitite occur?",
                "answer_type": "Factoid",
                "answer": "a\tThe temperature is 125 K."
            },
            {
                "question_type": "Structure-Property",
                "question": "What effect does the dopant level have on the magnetization?",
                "answer_type": "Paragraph",
                "answer": "It seems that increasing the doping level, slightly increases the magnetic moment."
            },
            {
                "question_type": "Process-Oriented",
                "question": "What information does the separation between FC and ZFC curves provide about magnetic ordering?",
                "answer_type": "Paragraph",
                "answer": "The separation reflects irreversible magnetic behavior caused by domain pinning or blocked magnetic moments. A strong divergence indicates a magnetically ordered phase with thermal history dependence. The convergence of FC and ZFC curves marks the temperature where magnetic domains become thermally unpinned."
            },
            {
                "question_type": "Comparative/Trend",
                "question": "How does the ZFC magnetization change as temperature approaches the Verwey transition?",
                "answer_type": "Factoid",
                "answer": "It rises sharply and reaches a peak near 125 K."
            },
            {
                "question_type": "Process-Oriented",
                "question": "What do \u201cZFC\u201d and \u201cFC\u201d mean in these plots, and what field is used?",
                "answer_type": "Paragraph",
                "answer": "ZFC: zero-field cooling measurement curve\n\nFC: field-cooling measurement curve\n\nApplied field during M\u2013T: 1000 Oe"
            },
            {
                "question_type": "Application/Performance",
                "question": "Why is tracking a magnetite signature (like the Verwey feature) useful for the overall magnetic-performance discussion?",
                "answer_type": "Paragraph",
                "answer": "Magnetite-like content is linked to the stronger ferrimagnetic response desired in these films, while hematite-dominant films tend to show much weaker magnetization. A Verwey-type feature provides an additional, temperature-dependent indicator that reduced/spinel-like iron oxide is present after forming-gas anneal. This helps connect processing (growth temperature, Mg dosing, anneal) to the observed magnetic behavior."
            },
            {
                "question_type": "Process-Oriented",
                "question": "What does the presence of the Verwey transition in ZFC/FC curves indicate about the effect of forming gas annealing (FGA) on the films?",
                "answer_type": "Paragraph",
                "answer": "The Verwey transition (T\u1d65 \u2248 120\u2013125\u202fK) is a hallmark of magnetite (Fe\u2083O\u2084) with long-range charge ordering. Its appearance after FGA shows that annealing in a reducing atmosphere successfully converted hematite or maghemite phases into magnetite and improved crystallinity. This process also reduces oxygen content and stabilizes Fe\u00b2\u207a/Fe\u00b3\u207a mixed valence states, essential for magnetite formation."
            },
            {
                "question_type": "Comparative/Trend",
                "question": "How do Mg/Fe ratio and growth temperature influence the Verwey transition and ZFC/FC behavior?",
                "answer_type": "Paragraph",
                "answer": "Pure Fe\u2082O\u2083 film (450\u202f\u00b0C, thick): Shows a sharp T\u1d65 at ~125\u202fK and strong ZFC/FC separation, indicating well-ordered magnetite after FGA.\nLow Mg doping (Mg/Fe \u2248 0.021, 425\u202f\u00b0C): T\u1d65 shifts slightly lower (~120\u202fK) and ZFC/FC separation narrows, suggesting smaller grains and mild disorder. High Mg doping (Mg/Fe \u2248 0.062, 375\u202f\u00b0C): T\u1d65 is broadened or suppressed, and ZFC/FC curves nearly overlap, indicating disrupted charge ordering and increased structural disorder due to Mg substitution and lower growth temperature"
            },
            {
                "question_type": "Structure-Property",
                "question": "What is Verwey transition?",
                "answer_type": "Paragraph",
                "answer": "A jump in magnetization-versus-temperature curves is  known as the Verwey transition. At the Verwey transition temperature, TV, ca. 120 K, magnetite is supposed to transform from cubic (T > TV) to monoclinic (T < TV) symmetry. This transformation is related to changes in cation ordering and, at a slightly higher temperature (ca. 130 K) to changes in magnetocrystalline anisotropy as well as switching the easy and hard magnetization axes. The Verwey transition can be used for identification of magnetite in pure or mixed phase samples."
            },
            {
                "question_type": "Comparative/Trend",
                "question": "Are the verwey transitions observed in after annealing the films in forming gas?",
                "answer_type": "Yes/No",
                "answer": "Yes"
            },
            {
                "question_type": "Process-Oriented",
                "question": "What was the strength of the applied magnetic field for all experiments?",
                "answer_type": "Factoid",
                "answer": "1000 Oe."
            },
            {
                "question_type": "Structure-Property",
                "question": "How does the material itself change when it's cooled below the Verwey transition temperature (T_V)?",
                "answer_type": "Factoid",
                "answer": "At the Verwey transition temperature, TV, ca. 120 K, magnetite is supposed to transform from cubic (T > T_V) to monoclinic (T < T_V) symmetry."
            },
            {
                "question_type": "Comparative/Trend",
                "question": "How does the Mg fraction affect the Verwey transition point?",
                "answer_type": "Paragraph",
                "answer": "As the Mg fraction in the film increases, T_V decreases. As the Mg fraction increases, the difference between ZFC and FC also becomes more pronounced, but the transition point becomes less clear. Finally, an increase in Mg content also causes an overall decrease of magnetization, which is consistent with earlier observations in this work."
            },
            {
                "question_type": "Comparative/Trend",
                "question": "What are the transition temperatures and respective magnetization?",
                "answer_type": "Paragraph",
                "answer": "For the undoped iron oxide film, it is 125 K and a magnetization of 0.11 emu/g; The iron oxide film with Mg/Fe = 0.021, T_V = 120 K, M = 0.055; The iron oxide film with Mg/Fe = 0.062, the T_V is not stated."
            },
            {
                "question_type": "Comparative/Trend",
                "question": "At which temperature does the Verwey transition occur?",
                "answer_type": "Factoid",
                "answer": "At 125 K, as indicated by the label Tv."
            },
            {
                "question_type": "Comparative/Trend",
                "question": "At which temperature does the transition from monoclinic structure to cubic structure occur?",
                "answer_type": "Factoid",
                "answer": "At 120 K."
            },
            {
                "question_type": "Process-Oriented",
                "question": "At what temperature do the ZFC and FC curves merge into a single line?",
                "answer_type": "Factoid",
                "answer": "At 125 K."
            },
            {
                "question_type": "Structure-Property",
                "question": "Do all samples exhibit a well-defined blocking temperature?",
                "answer_type": "Yes/No",
                "answer": "No"
            },
            {
                "question_type": "Structure-Property",
                "question": "How do composition, growth temperature, and film thickness influence the FC and ZFC magnetization curves?",
                "answer_type": "Paragraph",
                "answer": "Composition strongly affects the Verwey transition, with magnetite-containing films showing a peak near 120\u2013125 K. Growth temperature also influences magnetic behavior, as lower temperatures suppress the Verwey transition, leading to smaller differences between FC and ZFC magnetization. Film thickness has a subtler effect, slightly modifying magnetization magnitudes but not significantly altering the overall transition features. Together, these factors determine the magnetic phase evolution and the shape of the multi-line curves."
            }
        ]
    },
    "bbox": {
        "a": {
            "x": 3,
            "y": 2,
            "width": 512,
            "height": 429
        },
        "b": {
            "x": 5,
            "y": 434,
            "width": 522,
            "height": 415
        },
        "c": {
            "x": 5,
            "y": 855,
            "width": 522,
            "height": 418
        }
    }
}
