Repository: sciknoworg/ALD-E-ImageMiner

## 📋 ALD-E-ImageMiner Overview

## Dataset

### Organization

#### Categories

- atomic-layer-deposition
- atomic-layer-etching

#### Sub-categories

- experimental-usecase
- simulation-usecase

### 🗂️ Directory Structure
```text
data
├── pilot-annotation-task
│   ├── atomic-layer-deposition
│   │   ├── experimental-usecase
│   │   │   ├── paper #
│   │   │   │   ├── images
│   │   │   │   │   ├── figures
│   │   │   │   │   │   ├── filename 1.jpg          # (JPEG) actual figure image extracted using MinerU
│   │   │   │   │   │   ├── filename.class.txt      # (Text) chart visualization class/category extracted using Qwen 2.5 VL
│   │   │   │   │   │   ├── filename.data.txt       # (Text) data extracted as a markdown table using instruction-tuned Qwen 2.5 VL
│   │   │   │   │   │   └── filename.summary.txt    # (Text) summarization of chart visualization extracted using Qwen 2.5 VL
│   │   │   │   │   │   ├── ...
│   │   │   │   │   │   ├── filename B.jpg
│   │   │   │   │   │   ├── filename.class.txt
│   │   │   │   │   │   ├── filename.data.txt
│   │   │   │   │   │   └── filename.summary.txt
│   │   │   │   │   ├── formulas
│   │   │   │   │   │   ├── filename.jpg            # (JPEG) actual formula image extracted using MinerU
│   │   │   │   │   └── tables
│   │   │   │   │       ├── filename.jpg            # (JPEG) actual table image extracted using MinerU
│   │   │   │   ├── Author et al.pdf                # (PDF) actual PDF document
│   │   │   │   ├── content.json                    # (JSON) structured content extracted using MinerU
│   │   │   │   ├── content.md                      # (Markdown) structured content extracted using MinerU
│   │   │   │   ├── content.tei.xml                 # (TEI-XML) structured content extracted using GROBID
│   │   │   │   ├── content.txt                     # (Text) unstructured content extracted using MinerU
│   │   │   │   └── layout.json                     # (JSON) bounding box and segmentation data from MinerU
│   │   │   ├── paper #
│   │   │   └── ...
│   │   └── simulation-usecase

## Question–Answer Categories for Materials Science Figures

[Q&A examples](QA_Examples.md) for **10 categories**, each containing **at least 5 Q\&A examples**, suitable for figures in **materials science literature**.

## Trial Data

The trial data consist of only one paper.

### 🗂️ Directory Structure

```text
icdar2026-competition-data
├── trial
│   ├── main-category
│   │   ├── sub-category
│   │   │   ├── paper #
│   │   │   │   ├── images
│   │   │   │   │   └── figures
│   │   │   │   │      ├── filename.jpg            # (JPEG) actual figure image
│   │   │   │   │      ├── filename.json           # (JSON) figure annotations
│   │   │   │   │      └── ...
│   │   │   │   ├── Author et al.pdf                # (PDF) actual PDF document
│   │   │   │   ├── content.json                    # (JSON) structured content
│   │   │   │   └── ...
│   │   │   └── ...
```

### 📝 Annotations

The figure annotations are distributed and stored alongside each figure in the "images" folder.
Following is the general annotation as JSON format:

```text
root
├── figure_path: Relative path to the figure JPG
├── file_name: Filename of the figure JPG
├── figure_label: Figure label as mentioned in the paper
├── figure_caption: Figure caption as mentioned in the paper
├── class: Figure class label (alphabetically labeled for each sub-figure)
├── datatable: Markdown data table (alphabetically labeled for each sub-figure)
├── summary: Figure summary (alphabetically labeled for each sub-figure)
├── q1_type: Either of 4 question types: Process-Oriented, Comparative/Trend, Structure-Property, Application/Performance (alphabetically labeled for each sub-figure)
├── q1: Question text
├── a1_type: Either of 4 answer types: Paragraph, Factoid, List, Yes/No
├── a1: Answer text
├── q2_type: Either of 4 question types: Process-Oriented, Comparative/Trend, Structure-Property, Application/Performance (alphabetically labeled for each sub-figure)
├── q2: Question text
├── a2_type: Either of 4 answer types: Paragraph, Factoid, List, Yes/No
├── a2: Answer text
├── q3_type: Either of 4 question types: Process-Oriented, Comparative/Trend, Structure-Property, Application/Performance (alphabetically labeled for each sub-figure)
├── q3: Question text
├── a3_type: Either of 4 answer types: Paragraph, Factoid, List, Yes/No
├── a3: Answer text
├── q4_type: Either of 4 question types: Process-Oriented, Comparative/Trend, Structure-Property, Application/Performance (alphabetically labeled for each sub-figure)
├── q4: Question text
├── a4_type: Either of 4 answer types: Paragraph, Factoid, List, Yes/No
├── a4: Answer text
└── boundingBoxes: bounding box coordinates to extract each sub-figure
    └── [0]
        ├── label: (alphabetically labeled for each sub-figure)
        ├── x: x-coordinate
        ├── y: y-coordinate
        ├── width: width of sub-figure
        └── height: height of sub-figure
    ...
```

File: icdar2026-competition-data/trial/atomic-layer-etching/experimental-usecase/16/content.json (part 1 of 2)
[
    {
        "type": "text",
        "text": "Selective atomic layer etching of  $\\mathrm{Al_2O_3}$ ,  $\\mathrm{AlN_x}$  and  $\\mathrm{HfO_2}$  in conventional ICP etching tool",
        "text_level": 1,
        "page_idx": 0
    },
    {
        "type": "text",
        "text": "V. Kuzmenko a,\\*, \nY. Lebedinskij b, \nA. Miakonkikh a, \nK. Rudenko a",
        "page_idx": 0
    },
    {
        "type": "text",
        "text": "a Valiev Institute of Physics and Technology of Russian Academy of Sciences, 34 Nakhimovsky Av, 117218, Moscow, Russia b Moscow Institute of Physics and Technology, 9 Institutskiy per, 141701, Dolgoprudny, Russia",
        "page_idx": 0
    },
    {
        "type": "text",
        "text": "ARTICLEINFO",
        "text_level": 1,
        "page_idx": 0
    },
    {
        "type": "text",
        "text": "ABSTRACT",
        "text_level": 1,
        "page_idx": 0
    },
    {
        "type": "text",
        "text": "Keywords: Atomic layer etching ICP plasma Polymer deposition Fluorocarbon radicals Atomic fluorine",
        "page_idx": 0
    },
    {
        "type": "text",
        "text": "The atomic layer etching process of  $\\mathrm{Al_2O_3}$ ,  $\\mathrm{AlN_x}$  and  $\\mathrm{HfO_2}$  in conventional plasma etching tool was investigated. The etching process is based on surface modification by fluorocarbon film deposition from  $\\mathrm{Ar / CF_4 / H_2}$  plasma and subsequent activation of etching by Ar ion bombardment from plasma. The study of deposition process showed that varying plasma composition surface kinetics significantly change from deposition to etching. This is associated with the rise of fluorine concentration both in plasma and in deposited fluorocarbon film. Plasma mixture with low  $\\mathrm{CF_4}$  fraction was chosen for modification step of ALE process because it provides low fluorinated film which does not etch  $\\mathrm{Al_2O_3}$  and TiN improving selectivity to the potential mask material in etch process. The ALE process shows self- limiting characteristics providing the ALE process window at duration of modification step. The etch rate is  $0.16\\mathrm{nm}$  cycle for  $\\mathrm{Al_2O_3}$ ,  $0.20\\mathrm{nm}$  cycle for  $\\mathrm{AlN_x}$  and  $0.11\\mathrm{nm}$  cycle for  $\\mathrm{HfO_2}$ , which is close to monolayer mode. Relatively short cycle duration provides feasible etch rate in terms of time consumption. The significant selectivity over TiN (more than 20) was achieved allowing employing TiN as mask material for high resolution selective etching.",
        "page_idx": 0
    },
    {
        "type": "text",
        "text": "1. Introduction",
        "text_level": 1,
        "page_idx": 0
    },
    {
        "type": "text",
        "text": "Elements of integrated circuits are approaching atomic scales and new fabrication technologies providing atomic- scale accuracy in production are needed. This demands techniques of additive and subtractive formation of elements with an ultimate level of precision scalable to large wafer size up to  $300~\\mathrm{nm}$ . Atomic layer deposition (ALD) of different materials based on successive stages repeated cyclically demonstrates perfect technological parameters: thickness control, high level of uniformity over the wafer, high level of step coverage, true monolayer mode of growth (no parasitic CVD reactions) [1]. Although the same idea of application cyclical successive multistep process for etching named atomic layer etching (ALE) was proposed decades ago [2], it is still lacks some advantages which, as expected, should be inherent in the atomic- layer nature of the process, such as perfect etch rate control, uniformity over the large wafer, close to unity level of synergy [3]. Although synergy and atomic scale etch rate control achieved in the neutral beam approach [4] were rather good, great efforts are being made to adjust ALE for application in wide aperture plasma source equipment [5]. Currently, variety of materials is studied for the possibility of ALE, and etching selectivity is also under the focus of research.",
        "page_idx": 0
    },
    {
        "type": "text",
        "text": "A number of studies devoted to ALE of different dielectrics were growing over the last years due to the requirements of manufacturers of integrated circuits and perspective electronic devices. Thin films of  $\\mathrm{HfO_2}$  are typically used in the gate dielectric stacks of modern transistors. The application of the ALE process for etching  $\\mathrm{HfO_2}$  improves transistor characteristics [6]. The drain current is  $70\\%$  higher in an ALE- made transistor with a gate voltage of  $1\\mathrm{V}$ . Also, the off- state leakage current is almost an order of magnitude less. This is quite a significant improvement in transistor characteristics. ALE of aluminum oxide and nitride can find various applications in microelectronics. Thin films of  $\\mathrm{Al_2O_3}$  or  $\\mathrm{AlN_x}$  are often used as interface passivation in high electron mobility transistors (HEMT) [4,7]. Precise etching of these films can be required for producing contacts to 2D electron gas. Another application for thin aluminum- containing films is the insulator in the Josephson junction, which can have various applications such as a very sensitive magnetometer and quantum computing [8,9]. The use of accurate etching technology should improve device characteristics, due to better structure controllability and fewer defects. Thus, realization of ALE of  $\\mathrm{Al_2O_3}$ ,  $\\mathrm{AlN_x}$ , and  $\\mathrm{HfO_2}$ , in the microelectronic industry should enhance device performance.",
        "page_idx": 0
    },
    {
        "type": "text",
        "text": "The idea of the ALE process has much in common with the ALD",
        "page_idx": 0
    },
    {
        "type": "text",
        "text": "process. A cycle consisting of two main steps is repeated. The first step is a modification of the surface in which a saturated stable layer is formed. The second step is an activation of surface reaction between modified layer and material. The concept of the process is that both steps must be self- limiting. Ideally, there must be no effect of each step alone. Anisotropy of etching and at the same time self- limitation of activation process can be achieved by reaction activation by accelerated particles, which can stimulate a surface reaction but cannot sputter material. The range of process parameters, in which both steps are self- limited and etching occurs due to the interaction of steps, is called the ALE window. The etch rate does not change with variation of the process parameters in the ALE window range. Process in the ALE window produces low damage, resulting in better performance of structures. In fact, not complete saturation one of the steps leads to so called quasi- ALE process [5,10] in which the etch rate increases with the growth of step duration. In plasma etching tools, this occurs due to the non- monoenergetic distribution of ions. So, the smaller incline of the etch rate dependence, the process is closer to ideal ALE regime and process reproducibility is better.",
        "page_idx": 1
    },
    {
        "type": "text",
        "text": "One of possible mechanisms of surface modification which is widely employed on the first step of ALE is polymer film deposition from plasma [5,11]. The formation of polymer films is usually carried out by plasma of fluorocarbon gases (i.e.  $\\mathrm{C_4F_8}$ ) or hydrofluorocarbons (i.e.  $\\mathrm{CHF_3}$ ). The process based on the deposition from  $\\mathrm{CHF_3}$  plasma and subsequent Ar bombardment showed satisfactory anisotropy of  $\\mathrm{SiO_2}$  etching [5]. Also, according to Ref. [12], the ALE process with  $\\mathrm{CH_4 / C_4F_8}$  and  $\\mathrm{CH_4 / CHF_3}$  mixtures were compared and it was shown that  $\\mathrm{CHF_3}$  based plasma allows achieving ALE process for  $\\mathrm{HfO_2}$  films. The possibility of realizing of  $\\mathrm{SiO_2}$  ALE process in ion beam support with polymer film deposition from  $\\mathrm{C_4F_8}$  plasma was shown in Ref. [13]. An approach to  $\\mathrm{SiO_2}$  ALE process in capacitively coupled plasma (CCP) reactor using  $\\mathrm{Ar / CF_3}$  plasma for the surface modification and  $\\mathrm{O_2}$  plasma for the reaction activation showed quite good saturation for deposition and removal steps duration [14], but the increase of surface roughness after etching was rather significant. The important result for understanding the mechanism of the self- limiting ALE process with polymer film deposition was shown in Ref. [15]. The study of  $\\mathrm{SiO_2}$  ALE with  $\\mathrm{C_4F_8 / Ar}$  plasma for modification and  $\\mathrm{O_2}$  plasma for activation [15] demonstrated that despite not self- limiting deposition process in fluorocarbon plasma, the cyclic ALE process can be saturated. The authors explain that surface reaction between modified film and material is possible only in the limited thickness of the interface between fluorocarbon film and  $\\mathrm{SiO_2}$  and excessive surface fluorination does not affect the ALE process. Therefore, fluorocarbon plasma is often used to etch silicon compounds due to the formation of silicon fluoride. However, the etch rate per cycle obtained in Refs. [5,15] are on the order of  $1\\mathrm{nm}$ . This shows that the interaction of the reactant with the etched surface occurs to a depth of several monolayers. Although this process is a quasi- ALE process, it will not give the benefits that are expected from a real ALE process. Moreover, cycle duration of the most proposed processes [10,14,15] is more than  $2\\mathrm{min}$  which becomes a major barrier to commercial application, due to the fact that the ALE process could be the longest stage in the IC's production workflow.",
        "page_idx": 1
    },
    {
        "type": "text",
        "text": "In addition to silicon- containing compounds, it was shown that the thermal etching process by the formation of fluoride is feasible for  $\\mathrm{Al_2O_3}$  [16] and AlN [17]. The etching process of  $\\mathrm{Al_2O_3}$  with fluorine- containing plasma is also possible [18], but with relatively low etch rate. Thus, ALE etching of Al and Hf based compounds using surface fluorination can be realized.",
        "page_idx": 1
    },
    {
        "type": "text",
        "text": "Optimization and deep understanding of the physical and chemical processes in ALE require detailed study of the polymer film formation process. In Ref. [19] effect of DC bias for  $\\mathrm{C_4F_8}$  and  $\\mathrm{C_4F_6}$  plasma was studied for the  $\\mathrm{SiO_2}$  etching process. Without DC bias polymer film is deposited on  $\\mathrm{SiO_2}$  with the increase of DC bias deposition process goes into etching mode through an equilibrium film. The same effect was observed in Ref. [20] for etching Si,  $\\mathrm{SiO_2}$ ,  $\\mathrm{Si_3N_4}$ , and  $\\mathrm{SiCH}$  in  $\\mathrm{C_4F_8}$  and",
        "page_idx": 1
    },
    {
        "type": "text",
        "text": "$\\mathrm{CHF_3}$  plasma. These results illustrate that by changing plasma parameters it is possible to change equilibrium from deposition to etching on different materials.",
        "page_idx": 1
    },
    {
        "type": "text",
        "text": "Another mechanism for changing the balance between deposition and etching in fluorocarbon plasma is the addition of  $\\mathrm{H_2}$  into  $\\mathrm{CF_4}$  plasma on the etching of Si and  $\\mathrm{SiO_2}$  was investigated [21]. In  $\\mathrm{CF_4}$  plasma without DC bias Si and  $\\mathrm{SiO_2}$  are etched with a relatively high etching rate, but with the increase of  $\\mathrm{H_2}$  in plasma mixture etching is stopped and polymer deposition occurs. So,  $\\mathrm{CF_4 / H_2}$  plasma mixture should provide the possibility of fine- tuning the surface kinetics. The role of hydrogen on polymer film deposition in fluorocarbon ICP was studied previously [22]. Results showed that even at high fraction of  $\\mathrm{CH_2F_2}$  in plasma mixture concentration of methane family particles are much lower than fluorocarbon family particles. This is due to the multistep formation kinetics for  $\\mathrm{CH_x}$  species and the lack of hydrogen atoms which are effectively consumed in reactions:  $\\mathrm{CF_3 + H\\rightarrow HF + CF_2}$  and  $\\mathrm{CF_2 + H\\rightarrow HF + CF}$ . The major hydrogen- containing particle is HF which formation consumes F radical, and, consequently decreases fluorine concentration significantly. So, the role of hydrogen is to change balance between polymer- forming and etching- responsible particles in plasma, which leads to the change of equilibrium between etching and deposition on the surface.",
        "page_idx": 1
    },
    {
        "type": "text",
        "text": "The record of introducing new technologies into commercial microelectronics shows that their application begins only when it is possible to scale the technology on a full- wafer scale. The scaling of integrated circuit manufacturing processes allows reducing production costs and, consequently, the price of products. Approach to ALE which uses beam sources has a drawback for industry integration due to difficulties with scaling. Plasma etching process should be more preferable and uniformity across the wafer is important parameter of etching process. The number of total etch steps increases with the decrease of technology node and the tolerance for variation is traditionally about  $10\\%$  and shrinks with each technology node [23].",
        "page_idx": 1
    },
    {
        "type": "text",
        "text": "Efforts are being made to optimize plasma tools for the ALE process in terms of optimizing the fast gas supply and pumping system (similar to other tools for multi- stage plasma processes) and optimizing the energy distribution of ions bombarding the surface to reduce its width. When the RF bias applied to the sample, ion energy distribution function has bimodal shape, which width increases with the growth of ion energy and can reach  $40\\mathrm{eV}$ , while applying low frequency specially tailored voltage impulses makes it possible to narrow the energy distribution at high energies, although, at low ion energy (about  $20\\mathrm{eV}$ ), distribution width remains the same ( $\\sim 7\\mathrm{eV}$ ) for sinusoidal and tailored bias [24].",
        "page_idx": 1
    },
    {
        "type": "text",
        "text": "This work is devoted to the study of the approach to ALE in which the surface is modified by polymer fluorocarbon film deposition in a conventional inductively coupled plasma (ICP) tool. The studied materials for ALE were  $\\mathrm{Al_2O_3}$ ,  $\\mathrm{AlN_x}$ , and  $\\mathrm{HfO_2}$ . The selectivity was studied relative to TiN and  $\\mathrm{SiO_2}$ , as these materials can be used either as hard masks, or the etching stop- layer for target materials in some applications. Moreover, according to Ref. [25]  $\\mathrm{SiO_2}$  is similar in terms of etching to the widespread material of e- beam resist mask hydrogen- silsesquioxane (HSQ). Initially, polymer film deposition from plasma was studied in order to select a mode that would allow one to achieve selectivity. The thickness of deposited fluorocarbon film was measured on each material by spectral ellipsometry, and composition of the polymer films was evaluated using X- ray photoelectron spectroscopy (XPS). The process of film deposition and their analysis was also carried out on the surface of Si. Diagnostics of fluorocarbon plasma were conducted to explain the deposition and the etching processes occurring on the surface. The radical concentration was estimated using optical emission actinometry with a help of data received from the Langmuir probe diagnostics. The ALE process was investigated for chosen fluorocarbon film deposition regime.",
        "page_idx": 1
    },
    {
        "type": "text",
        "text": "2.Experimental",
        "text_level": 1,
        "page_idx": 2
    },
    {
        "type": "text",
        "text": "2.1. Polymer deposition and plasma etching experiments",
        "text_level": 1,
        "page_idx": 2
    },
    {
        "type": "text",
        "text": "The atomic layer etching process was realized in the conventional plasma etching tool Plasmalab 100 (OiPT, UK). The cylindrical aluminium process chamber is  $450~\\mathrm{mm}$  high and  $380~\\mathrm{mm}$  in diameter. The plasma is excited by the coil around the chamber. The coil is powered by an RF generator  $(2\\mathrm{MHz})$  using a matching box. Walls are made from aluminium and ICP power is injected to the discharge through the dielectric window. Wafer is fixed on the table using wafer chuck. RF generator  $(13.56\\mathrm{MHz})$  with matching box provides DC bias on the wafer. The chamber is pumped out by a turbomolecular pump to a base pressure  $10^{- 6}$  Torr. Process gases are introduced to the chamber with mass flow controllers. Aluminum oxide, hafnium oxide and aluminum nitride films were deposited on the silicon (100) wafers (p- type, 10 Ohm- cm) by ALD (FlexAl, OiPT, UK). Wafers were cut into  $2\\times 2cm$  coupons (except the case when the full  $100~\\mathrm{mm}$  wafer was etched). The coupons were glued by PFPE grease to a  $100~\\mathrm{mm}$  silicon wafer used as a sample carrier. The He pressure up to 6- 7 Torr were built during the etching under the carrier to provide good thermal contact with the table. Film thickness was measured on each sample before and after the plasma process with spectral ellipsometry on M- 2000X tool (J.A. Woollam Co., Inc., USA) with range  $250\\mathrm{- }1000\\mathrm{nm}$  using Cauchy model.",
        "page_idx": 2
    },
    {
        "type": "text",
        "text": "F/C ratio of deposited polymer films was estimated by X- ray photoelectron spectroscopy (XPS). For XPS studies, separate samples of films were deposited in different plasma conditions in continuous plasma for  $4 - 7\\min$  on silicon  $(100)2\\times 2cm$  coupons (p- type, 10 Ohm- cm). Film thickness was  $11\\mathrm{- }22\\mathrm{nm}$  . This thickness was chosen for reliable signal detection from the components of the bulk film. XPS measurements were made on Theta Probe spectrometer (Thermo Fisher Scientific, USA) with Al K\u03b1  $(1436.6\\mathrm{eV})$  x- ray source. The base pressure during spectra acquisition was  $2\\cdot 10^{- 9}$  Torr. The total acquisition time of the spectra was  $1.5\\mathrm{- }3.5\\mathrm{min}$  . The binding energy scale was calibrated using the Au  $4\\mathrm{f}_{7 / 2}$ $(84~\\mathrm{eV})$  line. The size of analyzed area was  $0.4~\\mathrm{mm}$  the electron emission angle was  $50^{\\circ}$  relative to the normal. During the measurements, a standard charge neutralizer of the Theta Probe spectrometer - Flood Gun was used, which produces a flow of electrons and  $\\mathrm{Ar^{+}}$  ions with an energy of  $2\\in V$  C(1s) and F(1s) lines were measured and approximated with a set of Gaussian peaks. The  $\\mathbb{F} / \\mathbb{C}$  ratio was estimated by two approaches: 1) by ratio  $\\mathrm{F(1s) / C(1s)}$  and 2) by proportion of carbon states obtained by the deconvolution of C(1s) band. The role of adventitious carbon is important in determining the  $\\mathrm{F} / \\mathrm{C}$  ratio in polymer films [26]. In our work samples were produced in the same technological route in sequence, were stored in the same container for the same time, and were analyzed simultaneously, so we hope that role of adventitious carbon should be approximately similar, and qualitative difference in determined  $\\mathrm{F} / \\mathrm{C}$  ratios is due to the difference in deposition regimes. Another problem of XPS measurements is the need to perform charge referencing [26], which leads to a shift in the energy scale due to the charge on the surface of the sample. In our case, the thickness of the polymer film  $(11 - 22\\mathrm{nm})$  did not allow observing silicon lines from the substrate, therefore, it was not possible to perform internal referencing using Si peaks. Measured XPS spectra have pronounced peaks in the interval of  $689.8\\mathrm{- }690.2\\mathrm{eV}$  which was identified by other authors as F (1s) peaks using binding energy calibration and referencing by Au spectra [27]. In our work, F(1s) peak was used for internal referencing. At C(1s) spectra peaks with energy at  $285.5\\mathrm{eV}$ $288.0\\mathrm{eV}$ $290.2\\mathrm{eV}$ $292.4\\mathrm{eV}$  and  $294.6\\mathrm{eV}$  were detected. In the same work [27] C(1s) peak was observed at  $290.1\\mathrm{eV}$  at CF- like compound. The peaks with binding energies  $290.6\\mathrm{eV}$ $292.0\\mathrm{- }292.8\\mathrm{eV}$  and  $294.6\\mathrm{- }294.8\\mathrm{eV}$  were ascribed to CF,  $\\mathrm{CF_2}$  and  $\\mathrm{CF_3}$  respectively [28,29], where F(1s) peak was used for internal referencing as it shows only one distinct peak and values of binding energy of F(1s) in  $\\mathrm{CF_2}$  - type compounds in the literature are quite comparable.",
        "page_idx": 2
    },
    {
        "type": "text",
        "text": "After the investigation of the deposition process, the cyclic etching process with optimized deposition parameters was studied (Fig. 1). The typical cycle consisted of  $0 - 15s$  deposition process (modification step) which was performed in  $\\mathrm{Ar / CF_4 / H_2ICP}$  with no DC bias on the wafer. Then the reactor was purged with argon for  $10~s$  After that, DC bias was applied in Ar ICP plasma for  $0 - 20s$  . Argon flow was constant during the whole process and was 50 sccm and  $\\mathrm{CF_4}$  and  $\\mathrm{H_2}$  flows were varied 2- 20 sccm. ICP power was 1500 W throughout the process. The table temperature was kept constant at  $20^{\\circ}\\mathrm{C}$",
        "page_idx": 2
    },
    {
        "type": "text",
        "text": "",
        "page_idx": 2
    },
    {
        "type": "text",
        "text": "2.2. Langmuir probe diagnostics",
        "text_level": 1,
        "page_idx": 2
    },
    {
        "type": "text",
        "text": "Langmuir probe diagnostics is a useful method for determination of plasma charged- particles related properties, which is important for kinetics understanding and radical concentration calculation. Measurements of I- V curves were made with ESPion Advanced probe (Hiden Analytical, UK) in  $- 100\\mathrm{- }200\\mathrm{V}$  range with  $0.1\\mathrm{V}$  step. The cylindrical tungsten probe was  $10~\\mathrm{mm}$  in length and  $0.3\\mathrm{mm}$  in diameter. The measuring probe is mounted on a long  $(- 200\\mathrm{mm})$  dielectric holder, which makes it possible to carry out measurements in the central region of the discharge. In order to prevent polymer contamination on the probe surface, between the measurements, the probe was maintained at a potential of  $- 15\\mathrm{V}$  and was cleaned with an ion current bombardment, which allows obtaining undisturbed probe characteristics [30]. Probe size measurements before and after plasma diagnostics prove invariability of feature size (no probe material etching takes place during measurements). The electron temperature, plasma potential and electron and positive ion concentration were calculated from the I- V characteristics. The ion current was determined using orbital- motion- limited (OML) theory [31]. The ion current branch of I- V characteristic was approximated by the expression  $\\mathrm{I}\\sim \\mathrm{V}^{\\alpha}$  . The deviation of  $\\alpha$  from  $1 / 2$  predicted by OML theory, was less than  $20\\%$  which indicates the validity of applying OML theory. Subtracting the ion current from I- V characteristics gives the electron current. The second derivative of electron current over potential is proportional to the electron energy distribution function and linear dependence of the natural logarithms of electron current with the probe potential corresponds to Maxwellian electron energy distribution. The electron temperature was calculated by the slope of the natural logarithm of electron current versus probe potential.",
        "page_idx": 2
    },
    {
        "type": "text",
        "text": "2.3. Optical emission spectroscopy",
        "text_level": 1,
        "page_idx": 2
    },
    {
        "type": "text",
        "text": "By means of plasma optical emission spectroscopy neutral particles, which of greatest interest for understanding the kinetics of deposition and etching, can be identified, such as F [32], CF [33], and  $\\mathrm{CF_2}$  [34]. According to Ref. [35] CF and  $\\mathrm{CF_2}$  are predominant particles responsible for fluorocarbon film formation and F radical is responsible for the etching process.",
        "page_idx": 2
    },
    {
        "type": "text",
        "text": "Concentration of neutral radicals was evaluated using the spectrometric method of optical emission actinometry. Emission spectra were measured with Ocean Insight HR4Pro in wavelength range  $200\\mathrm{- }900\\mathrm{nm}$  with optical resolution  $0.7\\mathrm{nm}$  Intensities of F and  $\\mathrm{CF}_x$  radicals, which are relevant for understanding mechanism of polymer film deposition, were determined. Overlapping of  $\\mathrm{CF_2}$ $(\\mathrm{A^1B_1 - X^1A_1})$  bands and  $\\mathrm{CF_2^2}$  continuum [36] can be observed in  $235\\mathrm{- }270\\mathrm{nm}$  wavelength range. In our work  $\\mathrm{CF_2^2}$  continuum baseline was extracted from the spectra in order to calculate intensity of  $\\mathrm{CF_2}$ $(\\mathrm{A^1B_1 - X^1A_1})$  bands. Ar  $750.4\\mathrm{nm}$  line was used as actinometer line for measurement of  $\\mathrm{F}$ $\\mathrm{CF}_x$  concentration before [32- 34]. Application of Ar  $750.4\\mathrm{nm}$  line for actinometry of CF and  $\\mathrm{CF_2}$  was proved in Ref. [33] by independent laser induced fluorescence (LIF) measurements. The concentration of  $\\mathrm{CF_2}$  radicals was calculated by the intensity of  $\\mathrm{A^1B_1 - X^1A_1}$  band [34] and CF by  $\\mathrm{B^2\\Delta - X^2II}$  band. According to Ref. [32], excitation of higher state of  $\\mathrm{F685.6nm}$  and Ar  $750.4\\mathrm{nm}$  lines is produced by direct electron impact in similar conditions. Due to low pressure (10 mTorr), time between collisions in our case is much higher than radiative time of mentioned transitions, that is why collisional",
        "page_idx": 2
    },
    {
        "type": "image",
        "img_path": "images/fig1.jpg",
        "img_caption": [
            "Fig.1. t t t tion step))."
        ],
        "img_footnote": [],
        "page_idx": 3
    },
    {
        "type": "text",
        "text": "quenching of the excited states can be omitted. So, concentration of neutral radicals can be estimated as [34]:",
        "page_idx": 3
    },
    {
        "type": "equation",
        "text": "\n$$\n[\\mathbf{X}] = [\\mathbf{A}\\mathbf{r}] \\begin{array}{l}\\mathbf{k}_{\\mathrm{Ar}}\\bullet \\lambda_{\\mathrm{X}}\\bullet \\int \\mathbf{I}_{\\mathrm{X}}(\\lambda)\\mathrm{d}\\lambda \\\\ \\mathbf{k}_{\\mathrm{X}}\\bullet \\lambda_{\\mathrm{Ar}}\\int \\mathbf{I}_{\\mathrm{Ar}}(\\lambda)\\mathrm{d}\\lambda \\end{array}\n$$\n",
        "text_format": "latex",
        "page_idx": 3
    },
    {
        "type": "text",
        "text": "Where [X], [Ar] - concentration of X and Ar radicals,  $\\mathbf{k}_{\\mathrm{X}},\\mathbf{k}_{\\mathrm{Ar}}$  - direct electron impact excitation rates,  $\\lambda_{\\mathrm{X}},\\lambda_{\\mathrm{Ar}}$  - wavelengths of corresponding transitions. Electron impact excitation rates were calculated using electron temperature measured by Langmuir probe and cross sections taken from Refs. [32,37].",
        "page_idx": 3
    },
    {
        "type": "text",
        "text": "3. Results and discussion",
        "text_level": 1,
        "page_idx": 3
    },
    {
        "type": "text",
        "text": "3.1. Polymer film deposition investigation",
        "text_level": 1,
        "page_idx": 3
    },
    {
        "type": "text",
        "text": "Fluorocarbon film deposition process in  $\\mathrm{Ar / CF_4 / H_2}$  plasma was studied at different quantitative composition of the plasma mixture.",
        "page_idx": 3
    },
    {
        "type": "text",
        "text": "Chamber pressure was 10 mTorr. Plasma was generated by 1500 W ICP power without applying DC bias on the table. In the first series of measurements, the Ar fraction was kept constant at  $83.3\\%$  and fraction of  $\\mathrm{CF_4}$ $(\\nu_{\\mathrm{CF4}})$  were varied  $(3.3\\% - 13.3\\%)$  and the rest was  $\\mathrm{H_2}$ . The deposition rate on different materials measured by ex situ spectral ellipsometry over  $\\mathrm{CF_4}$  fraction in plasma mixture is shown in Fig. 2 a. At low  $\\nu_{\\mathrm{CF4}}$ $(< 5\\%)$  we observe that fluorocarbon film deposits on all studied materials. With the increase of  $\\mathrm{CF_4}$  fraction, the deposition rate growth first and then reaches a maximum. Further increase of  $\\nu_{\\mathrm{CF4}}$  leads to decrease of deposition rate on Si,  $\\mathrm{Al_2O_3}$ ,  $\\mathrm{HfO_2}$ , and  $\\mathrm{AlN_x}$  and even change balance from deposition to etching on  $\\mathrm{SiO_2}$  and TiN.",
        "page_idx": 3
    },
    {
        "type": "text",
        "text": "In order to explain deposition rate behavior plasma diagnostics was made. Langmuir probe diagnostics were carried out in each plasma conditions and the natural logarithms of electron current were linear with the probe potential, which allows us to consider the Maxwellian electron energy distribution function. The electron temperatures insignificantly change depending on the plasma composition in the selected ranges. The values of electron temperatures were  $3.1 - 3.3\\mathrm{eV}$ . Knowing",
        "page_idx": 3
    },
    {
        "type": "image",
        "img_path": "images/fig_2.jpg",
        "img_caption": [
            "Fig. 2. a) Film deposition rate on different materials and b) radicals concentration over  $\\nu_{\\mathrm{CF4}}$  in the plasma mixture, while Ar fraction is  $83.3\\%$ . Negative values correspond to etching."
        ],
        "img_footnote": [],
        "page_idx": 3
    },
    {
        "type": "text",
        "text": "the values of electron temperatures, the excitation rates and, consequently, the concentrations of radicals F, CF and  $\\mathrm{CF_2}$  were calculated (Fig. 2 b). Fluorine- containing radicals concentration increase with the growth of  $\\mathrm{CF_4}$  fraction in plasma mixture. Polymer- forming molecular radicals concentration grows less than F radical concentration. At low  $\\mathrm{CF_4}$  fractions the increase of CF and  $\\mathrm{CF_2}$  radical concentrations consists with the growth of polymer film deposition rate. With the increase of  $\\mathrm{CF_4}$  fraction significant rise of fluorine radical concentration relatively to  $\\mathrm{CF_x}$  concentration change surface kinetics balance towards etching.",
        "page_idx": 4
    },
    {
        "type": "text",
        "text": "The increase of fluorine with the rise of  $\\mathrm{CF_4}$  fraction was also observed in the composition of polymer films deposited on silicon by XPS. F(1s) and C(1s) peaks of polymer films deposited in different conditions are shown in Fig. 3. Fig. 3 a shows the observed position of the fluorine line F(1s), which are used as internal reference. Although it is influenced by chemical bonding, analysis of the literature shows that energy of F(1s) peak for fluorocarbon films  $(- \\mathrm{CF_2 - CF_2 - })_n$  is quite narrow interval of  $689.4 - 690.3\\mathrm{eV}$  [35]. In the present study the observed position of F(1s)  $689.8 - 690.2\\mathrm{eV}$  which shows that there is no significant shift in the XPS spectra due to the sample charging.",
        "page_idx": 4
    },
    {
        "type": "text",
        "text": "On Fig. 3 b different Gaussian peaks corresponding to chemical carbon bonds can be observed on films deposited in  $\\mathrm{Ar}(83.3\\%)$ $\\mathrm{CF_4(3.3\\%) / H_2(13.4\\%)}$  and  $\\mathrm{Ar}(83.3\\%) / \\mathrm{CF}_4(6.6\\%) / \\mathrm{H}_2(10.1\\%)$  plasma. The peak at  $285.5\\mathrm{eV}$  was ascribed to  $\\mathrm{C - CF_n}$  bond [39],  $290.2\\mathrm{eV}$  292.4 eV, and  $294.6\\mathrm{eV}$  peaks were attributed to CF,  $\\mathrm{CF_2}$  and  $\\mathrm{CF_3}$  ,respectively [27- 29]. The film deposited in higher  $\\mathrm{CF_4}$  fraction plasma has more pronounced  $\\mathrm{C - F_x}$  peaks corresponding to higher concentration of C- bonded fluorine in film. The  $\\mathrm{F / C}$  ratio determined by C (1s) deconvolution increases from about 0.5 to 1.6 as the  $\\mathrm{CF_4}$  fraction rises from  $3.3\\%$  to  $6.6\\%$  C(1s) peak at  $288.6\\mathrm{eV}$  observed on film deposited in Ar  $(83.3\\%) / \\mathrm{CF}_4(6.6\\%) / \\mathrm{H}_2(10.1\\%)$  plasma can possibly be associated with either some hydrocarbon group, or another condition of CF bond [28], so F concentration can be a bit underestimated. However, this peak is observed only on film deposited in higher  $\\mathrm{CF_4}$  fraction plasma, so the qualitative result of increasing the concentration of fluorine in the films with the rise of  $\\mathrm{CF_4}$  fraction in plasma from  $3.3\\%$  to  $6.6\\%$  is still valid. Intensity of F(1s) peak increased twice with the growth of  $\\mathrm{CF_4}$  in plasma Fig.3 a).The F1s)/C1s ratio also rises from 2 to about 4. Increase of fluorine concentration in polymer film agrees with the behavior of radical concentration in plasma and confirms change of surface kinetics towards etching. That is why low  $\\mathrm{CF_4}$  deposition regime is preferable for surface modification step for ALE process.",
        "page_idx": 4
    },
    {
        "type": "text",
        "text": "In the second series, the Ar fraction was varied at constant  $\\mathrm{CF_4 / H_2}$  ratio, in order to increase deposition rate for modification step of ALE process. Low  $\\mathrm{CF_4 / H_2}$  ratio regime with  $\\mathrm{CF_4 / H_2 = 0.25}$  was chosen due to the character of surface deposition kinetics. Spectral ellipsometry showed that deposition rate monotonously increases with the decrease of Ar fraction from  $83.3\\%$  to  $66.6\\%$  on all materials. This can be attributed with the decrease of F radical concentration and the growth of polymer- forming particles concentration relatively to fluorine radicals which was observed by optical emission actinometry.",
        "page_idx": 4
    },
    {
        "type": "text",
        "text": "",
        "page_idx": 4
    },
    {
        "type": "text",
        "text": "During the surface modification step of the ALE process no etching of target material, mask, or sublayer should occur in order to ensure an acceptable selectivity of etching process. Also, polymer film deposition rate should be high enough to achieve fast ALE process. Hence, low  $\\mathrm{CF_4 / }$ $\\mathrm{H_2}$  ratio and relatively low Ar fraction plasma  $(\\mathrm{Ar}(66.6\\%) / \\mathrm{CF}_4(6.7\\%)$ $\\mathrm{H_2(26.7\\%)}$  mixture was chosen further for ALE modification step.",
        "page_idx": 4
    },
    {
        "type": "text",
        "text": "3.2. ALE process investigation",
        "text_level": 1,
        "page_idx": 4
    },
    {
        "type": "text",
        "text": "In this work, surface modification step was performed in  $\\mathrm{Ar}(66.6\\%)$ $\\mathrm{CF_4(6.7\\%) / H_2(26.7\\%)}$  plasma. The etch rate for different duration of modification and activation steps, was measured after 40 cycles ALE processes. The activation of surface reaction should not lead to sputtering of the material. According to Ref. [18] sputtering threshold for  $\\mathrm{Al_2O_3}$  in fluorine containing plasma is about  $20\\mathrm{eV}$  and  $50\\mathrm{eV}$  for Ar plasma. Sputtering threshold for  $\\mathrm{HfO_2}$  is much higher about  $100\\mathrm{eV}$  for Ar and  $80\\mathrm{eV}$  for fluorine containing plasma [40].",
        "page_idx": 4
    },
    {
        "type": "text",
        "text": "We performed preliminary research of etch rate depending on bias on the activation step for 12, 16 and  $19\\mathrm{V}$  and plasma potential equal to  $18\\mathrm{V}$  (measured by Langmuir probe). At  $12\\mathrm{V}$  bias no etching of  $\\mathrm{HfO_2}$  was observed and the etch rate of  $\\mathrm{Al_2O_3}$  was negligible slow  $\\sim 0.04 \\mathrm{nm}/$  cycle). This is probably due to too small energy for surface reaction activation. Appling  $19\\mathrm{V}$  DC bias the etch rate grows much faster compared to  $16\\mathrm{V}$  . This is attributed to the increase in sputtering at this energy. So, in the further experiments the activation step was conducted in Ar plasma applying  $16\\mathrm{V}$  DC bias to the wafer and the etch rate of  $\\mathrm{Al_2O_3}$  was  $\\sim 0.16 \\mathrm{nm}/$  cycle.",
        "page_idx": 4
    },
    {
        "type": "text",
        "text": "Variation of modification step duration was at constant duration of activation step  $10\\mathrm{~s}$  At low duration of modification step (Fig. 4 a), surface is not modified completely and the etch rate is low. Insignificant etch rate at zero modification step confirms minimal effect of sputtering by argon ions. The etch rate of TiN does not depend on modification step duration remain close to zero nm/cycle value. As deposition rate of fluorocarbon on TiN was close to the value for the other materials, no etching was observed, possibly due to the lack of surface reaction activation.  $\\mathrm{SiO_2}$  etch rate does not show evident ALE window with only slight plateau between 10 and  $12\\mathrm{~s}$  duration. Very low etch rate of TiN and high etch rate of  $\\mathrm{SiO_2}$  is probably connected with the differences between phase change points of titanium fluoride  $\\mathrm{(T_{sublimation} - + 284^{\\circ}C}$  [41]) and silicon fluoride  $\\mathrm{(T_{boiling} = - 86^{\\circ}C}$  [42]). In studied process desorption of surface reaction products stimulated by Ar ions with about  $16\\mathrm{eV}$  energy. As titanium fluoride is much less volatile, desorption of reaction products is difficult and etch rate is much slower. Another possible reason is significant role of the sputtering of  $\\mathrm{SiO_2}$  by Ar ions compared with TiN and the other materials.  $\\mathrm{SiO_2}$  sputtering rate, determined as a etch rate in the process with zero modification step",
        "page_idx": 4
    },
    {
        "type": "image",
        "img_path": "images/fig_3.jpg",
        "img_caption": [
            "Fig. 3. XPS a) F(1s) and b) C(1s) profiles for 1) for film  $(11\\mathrm{nm})$  deposited in  $\\nu_{\\mathrm{CF_4}} = 3.3\\%$  (solid symbols) and 2) for film  $(22\\mathrm{nm})$  deposited in  $\\nu_{\\mathrm{CF4}} = 6.6\\%$  (open symbols), while Ar fraction is  $83.3\\%$"
        ],
        "img_footnote": [],
        "page_idx": 4
    },
    {
        "type": "image",
        "img_path": "images/fig_4.jpg",
        "img_caption": [
            "Fig. 4. The etch rate over modification step duration a) for all studied materials, and b) enlarged for  $\\mathrm{Al_2O_3}$ ,  $\\mathrm{AlN_x}$ , and  $\\mathrm{HfO_2}$ ."
        ],
        "img_footnote": [],
        "page_idx": 5
    },
    {
        "type": "text",
        "text": "duration, is about two- three times higher than sputtering rate of the other studied materials.",
        "page_idx": 5
    },
    {
        "type": "text",
