Repository: sciknoworg/ALD-E-ImageMiner

## Trial Data

The trial data consist of only one paper.

### 🗂️ Directory Structure

```text
icdar2026-competition-data
├── trial
│   ├── main-category
│   │   ├── sub-category
│   │   │   ├── paper #
│   │   │   │   ├── images
│   │   │   │   │   └── figures
│   │   │   │   │      ├── filename.jpg            # (JPEG) actual figure image
│   │   │   │   │      ├── filename.json           # (JSON) figure annotations
│   │   │   │   │      └── ...
│   │   │   │   ├── Author et al.pdf                # (PDF) actual PDF document
│   │   │   │   ├── content.json                    # (JSON) structured content
│   │   │   │   └── ...
│   │   │   └── ...
```

File: icdar2026-competition-data/trial/atomic-layer-etching/experimental-usecase/16/images/fig1.json
{
    "sample_id": "atomic-layer-etching/experimental-usecase/16/fig1",
    "classification": {
        "a": "process timing diagram",
        "b": "conceptual diagram"
    },
    "summarization": {
        "a": "The chart illustrates a process timing diagram with four variables: DC power, ICP power, CF4+H2 flow rate, and Ar flow rate, each varying over time.",
        "b": "The figure shows the etching process of a target layer."
    },
    "data_extraction": {
        "a": "| W<sub>DC</sub>, W | W<sub>ICP</sub>, W | CF<sub>4</sub>+H<sub>2</sub>, sccm | Ar, sccm |\n|---|---|---|---|\n| 4-6 | 1500 | 10-25 | 50 |",
        "b": ""
    },
    "vqa": {
        "a": [
            {
                "question_type": "Process-Oriented",
                "questions": "How do the variables behave over the time?",
                "answer_type": "Factoid",
                "answer": "Both Inductively Coupled Plasma power and Ar flow rate, maintain constant over the process. Instead, DC power increases and decreases just before the  pulse of CH4+H2."
            },
            {
                "question_type": "Process-Oriented",
                "questions": "Is there any relation between DC power and the ICP power?",
                "answer_type": "Yes/No",
                "answer": "No"
            },
            {
                "question_type": "Process-Oriented",
                "questions": "Which type of ALE process does this graph correspond to?",
                "answer_type": "Factoid",
                "answer": "Plasma atomic layer etching."
            }
        ],
        "b": [
            {
                "question_type": "Process-Oriented",
                "questions": "What are the steps involved in etching the target layer?",
                "answer_type": "Factoid",
                "answer": "The target layer is first exposed to carbon fluor reactant species. Then, the layer is exposed to Ar, after which the modified layer desorbs."
            }
        ]
    },
    "bbox": {
        "a": {
            "x": 2,
            "y": 5,
            "width": 950,
            "height": 445
        },
        "b": {
            "x": 0,
            "y": 449,
            "width": 959,
            "height": 337
        }
    }
}

File: icdar2026-competition-data/trial/atomic-layer-etching/experimental-usecase/16/images/fig_2.json
{
    "sample_id": "atomic-layer-etching/experimental-usecase/16/fig_2",
    "classification": {
        "a": "multiple line chart",
        "b": "multiple line chart"
    },
    "summarization": {
        "a": "The figure shows the deposition rates of various materials (Si, Al2O3, HfO2, AlN, TiN, SiO2) against the percentage of CF4 in the process. The chart illustrates the etching of TiN at concentrations of 10% and 13% of CF4, and of SiO2, at 6%, 10% and 13%.",
        "b": "The figure illustrates the concentrations of F, CF2, and CF species relative to the percentage of CF4 in the process. The concentration of all of increases as the concentration of CF4 increases."
    },
    "data_extraction": {
        "a": "| v_{CF4} % | Si | Al2O3 | HfO2 | AlN | TiN | SiO2 |\n|---|---|---|---|---|---|---|\n| 0 | - | - | - | - | - | - |\n| 3 | 2 | 3 | 2 | 3 | 2 | 1 |\n| 5 | 4 | 6 | 6 | 6 | 3 | 1 |\n| 10 | 4 | 5 | 4 | 5 | -1 | -5 |\n| 13 | 2 | 4 | 3 | 4 | 0 | -4 |\n| 15 | - | - | - | - | - | - |",
        "b": "| v_{CF4} % | F | CF2 | CF |\n|---|---|---|---|\n| 0 | - | - | - |\n| 5 | 10^13 | 10^11 | 10^10 |\n| 10 | 10^14 | 10^11 | 10^11 |\n| 15 | - | - | - |"
    },
    "vqa": {
        "a": [
            {
                "question_type": "Process-Oriented",
                "questions": "Why are there negative values?",
                "answer_type": "Factoid",
                "answer": "Although the process involves depositing materials onto a film, come materials, such as TiN and SiO2, etch. Therefore, the deposition rate decreases as the CF4 concentration increases."
            },
            {
                "question_type": "Process-Oriented",
                "questions": "What material has the lowest and highest deposition rates during the process?",
                "answer_type": "Factoid",
                "answer": "The deposition rate is lowest for SiO1 and highest for ALNx"
            },
            {
                "question_type": "Process-Oriented",
                "questions": "How does an increase in CF4 concentration affect the deposition of each material as well as the concentration of radicals?",
                "answer_type": "Factoid",
                "answer": "The deposition ratio increases up to around 5% and 6% of CF4, then decreases as the concentration increases. In contrast, the concentration of CF4 and radicals is proportional, and the relationship is stronger in the case of F."
            }
        ],
        "b": [
            {
                "question_type": "Process-Oriented",
                "questions": "How does the difference in concentration between F and CF change as the concentration of CF4 increases?",
                "answer_type": "Factoid",
                "answer": "Both increase in value as the concentration of CH4 increases. However, F reaches a maximum value close to 10^14, while CF reaches 10^11"
            }
        ]
    },
    "bbox": {
        "a": {
            "x": 20,
            "y": 41,
            "width": 480,
            "height": 314
        },
        "b": {
            "x": 532,
            "y": 41,
            "width": 431,
            "height": 314
        }
    }
}

File: icdar2026-competition-data/trial/atomic-layer-etching/experimental-usecase/16/images/fig_3.json
{
    "sample_id": "atomic-layer-etching/experimental-usecase/16/fig_3",
    "classification": {
        "a": "stacked spectra chart",
        "b": "stacked spectra chart"
    },
    "summarization": {
        "a": "A spectra chart displaying intensity (counts/s) of F1s peak against binding energy (eV) with two labeled curves representing different concentrations of CF4 (3.3% and 6.6%).",
        "b": "A spectra chart displaying intensity (counts/s) of C1s against binding energy (eV)with multiple labeled peaks indicating different chemical bonds as a function of CF4 concentration (3.3% and 6.6%)."
    },
    "data_extraction": {
        "a": "| Binding Energy, eV | Intensity, counts/s|\n|---|---|\n| 698 | 400 |\n| 696 | 400 |\n| 694 | 400 |\n| 692 | 500 |\n| 691 | 2000 |\n| 690 | 3800 |\n| 689 | 1500 |\n| 688 | 510 |\n| 687 | 600 |\n| 686 | 400 |\n| 684 | 400 |\n| 682 | 400 |",
        "b": "| Binding energy, eV | Intensity, counts/s |\n|---|---|\n| 298 | 190 |\n| 296 | 190 |\n| 294 | 400 |\n| 292 | 300 |\n| 290 | 200 |\n| 288 | 300 |\n| 286 | 700 |\n| 285 | 1500 |\n| 284 | 200 |\n| 282 | 100 |"
    },
    "vqa": {
        "a": [
            {
                "question_type": "Process-Oriented",
                "questions": "How does the binding energy of F change as the concentration of CF4 increases?",
                "answer_type": "Factoid",
                "answer": "As the concentration of CF4 decreases, the main peak of F, shift towards lower binding energy values."
            },
            {
                "question_type": "Process-Oriented",
                "questions": "What is the relationship between the concentration of CF4 and species composed of F and C?",
                "answer_type": "Factoid",
                "answer": "As the composition of CF4 increases, more F and C atoms are deposited on the film. Therefore, there are also greater amounts of species, such as C-F3, C-F2, C-F, and C-CFn."
            }
        ],
        "b": [
            {
                "question_type": "Process-Oriented",
                "questions": "How does the formation of multiple peaks in the C spectrum provide information?",
                "answer_type": "Factoid",
                "answer": "The formation of multiple peaks in the spectrum shows the formation of several species on the film."
            },
            {
                "question_type": "Process-Oriented",
                "questions": "What compositional value does the formation of a greater number of species generate?",
                "answer_type": "Factoid",
                "answer": "6.6% of CF4"
            }
        ]
    },
    "bbox": {
        "a": {
            "x": 3,
            "y": 42,
            "width": 491,
            "height": 351
        },
        "b": {
            "x": 528,
            "y": 42,
            "width": 418,
            "height": 351
        }
    }
}

File: icdar2026-competition-data/trial/atomic-layer-etching/experimental-usecase/16/images/fig_4.json
{
    "sample_id": "atomic-layer-etching/experimental-usecase/16/fig_4",
    "classification": {
        "a": "multiple line chart",
        "b": "multiple line chart"
    },
    "summarization": {
        "a": "The figure shows the etch rate (nm/cyc) against modification step duration (s). For most materials, the etch rate increases and then remains constant throughout the duration of the modification step, unless SiO2, which exhibits a higher etching ratio.",
        "b": "The etch rate initially increases for all components, but then decreases at around 12s."
    },
    "data_extraction": {
        "a": "| modification step duration, s | Al2O3 | HfO2 | AlNx | TiN | SiO2 |\n|---|---|---|---|---|---|\n| 0 | 0 | 0 | 0 | 0 | 0.05 |\n| 5 | 0.15 | 0.05 | 0.15 | 0 | - | \n| 7 | 0.17| 0.10 | 0.16 | 0 | 0.45 |\n| 10 | 0.16 | 0.11 | 0.16 | 0 | 0.63 |\n| 12 | 0.15 | 0.11 | 0.15 | 0 | 0.65 |\n| 15 | 0.10 | 0.10 | 0.10 | 0 | 0.85 |",
        "b": "| modification step duration, s | etch rate, nm/cyc |\n|---|---|\n| 0 | 0.02 |\n| 5 | 0.17 |\n| 7 | 0.18 |\n| 10 | 0.17 |\n| 12 | 0.17 |\n| 15 | 0.09 |"
    },
    "vqa": {
        "a": [
            {
                "question_type": "Process-Oriented",
                "questions": "Which aspect are being evaluated in the process shown in the figure?",
                "answer_type": "Factoid",
                "answer": "The etch ratio of different materials such as Al2O3, HfO2, AlNx, TiN, SiO2, is analyzed as a function of modification step duration."
            },
            {
                "question_type": "Comparative/Trend",
                "questions": "How does the etch rate change over the time?",
                "answer_type": "Factoid",
                "answer": "The etch rate increases for all materials except for SiO2 up to approximately 5s, after which remains constant until 12s before finally decreasing. In contrast, the etch ratio of SiO2 depend on the duration of the modification step."
            },
            {
                "question_type": "Structure-Property",
                "questions": "Which material have the highest and lowest etch rates, respectively?",
                "answer_type": "Factoid",
                "answer": "SiO2, and TiN"
            },
            {
                "question_type": "Application/Performance",
                "questions": "What performance advantage is shown when SiO2 is used as material?",
                "answer_type": "Factoid",
                "answer": "Using SiO2 enables higher etch ratios to be achieved in a shorter amount of tiem."
            }
        ]
    },
    "bbox": {
        "a": {
            "x": 6,
            "y": 28,
            "width": 517,
            "height": 355
        },
        "b": {
            "x": 538,
            "y": 28,
            "width": 414,
            "height": 355
        }
    }
}

File: icdar2026-competition-data/trial/atomic-layer-etching/experimental-usecase/16/images/fig_5.json
{
    "sample_id": "atomic-layer-etching/experimental-usecase/16/fig_5",
    "classification": {
        "a": "multiple line chart"
    },
    "summarization": {
        "a": "The chart shows the etch rate (nm/cyc) of various materials (Al2O3, HfO2, AlNx, TiN, SiO2) against the activation step duration (s)."
    },
    "data_extraction": {
        "a": "| activation step duration, s | Al2O3 | HfO2 | AlNx | TiN | SiO2 |\n|---|---|---|---|---|---|\n| 0 | -0.5 | -0.5 | -0.5 | -0.5 | -0.5 |\n| 5 | 0 | 0 | 0 | 0 | 0.4 |\n| 10 | 0.2 | 0.1 | 0.2 | 0 | 0.6 |\n| 20 | 0.3 | 0.12 | 0.3 | 0.05 | 0.7 |"
    },
    "vqa": {
        "a": [
            {
                "question_type": "Process-Oriented",
                "questions": "Which aspects of this graph are being evaluated?",
                "answer_type": "Factoid",
                "answer": "They are studying the etch rate  (nm/cyc) as a function of the activation step duration (s) for the different materials used in the process (Al2O3, HfO2, AlNx, TiN, SiO2)"
            },
            {
                "question_type": "Comparative/Trend",
                "questions": "Do HfO2 and AlNx exhibit the same behavior?",
                "answer_type": "Yes/No",
                "answer": "Yes"
            },
            {
                "question_type": "Structure-Property",
                "questions": "Which material exhibit the lowest etch rate?",
                "answer_type": "Factoid",
                "answer": "TiN"
            },
            {
                "question_type": "Application/Performance",
                "questions": "Could these materials be used for etching considering an activation step duration of under 5?",
                "answer_type": "Factoid",
                "answer": "No, because all materials demonstrate film deposition when activation step duration is less than 5s (2.5s for SiO2)."
            }
        ]
    },
    "bbox": {
        "a": {
            "x": 3,
            "y": 3,
            "width": 686,
            "height": 432
        }
    }
}

File: icdar2026-competition-data/trial/atomic-layer-etching/experimental-usecase/16/images/fig_6.json
{
    "sample_id": "atomic-layer-etching/experimental-usecase/16/fig_6",
    "classification": {
        "a": "multiple line chart"
    },
    "summarization": {
        "a": "The line chart illustrates the etch depth of various materials (Al\u2082O\u2083, HfO\u2082, AlNx, SiO\u2082, TiN) against the number of cycles. The etch depth of each material increases linearly with the number of cycles, except for SiO2, which exhibits non-linear behavior."
    },
    "data_extraction": {
        "a": "| cycles | Al\u2082O\u2083 | HfO\u2082 | AlNx | SiO\u2082 | TiN |\n|---|---|---|---|---|---|\n| 0 | 0 | 0 | 0 | 0 | 0 |\n| 15 | 2 | 2 | 3| 5 | 0 |\n| 20 | 3 | 3 | 4 | 11 | 0 |\n| 25 | 4 | 3 | 5 | 10 | 0 |\n| 30 | 5 | 4 | 6 | 20 | 0 |\n| 40 | 6 | 4 | 6 | 37 | 0 |"
    },
    "vqa": {
        "a": [
            {
                "question_type": "Process-Oriented",
                "questions": "Which variable is analyzed in the figure?",
                "answer_type": "Factoid",
                "answer": "The etch depth as a function of the number of cycles, for different materials."
            },
            {
                "question_type": "Comparative/Trend",
                "questions": "Which of these materials is resistant to etching?",
                "answer_type": "Factoid",
                "answer": "TiN, because the etch depth value is close to 0, regardless of the number of cycles."
            },
            {
                "question_type": "Structure-Property",
                "questions": "Could it be suggested that saturation has been reached in the case of SiO2?",
                "answer_type": "Factoid",
                "answer": "No, because, unlike other materials, the etch depth continues to increase with each cycle. However, after 30 cycles, the etch depth appears to remain constant for Al2O2, HfO3, AlNx, and TiN."
            },
            {
                "question_type": "Application/Performance",
                "questions": "Which material used has the highest etching rate and how can this be determined?",
                "answer_type": "Factoid",
                "answer": "SiO2 is preferred because its slope is steeper than that of the other materials. This means that a greater etching depth can be achieved in the same number of cycles."
            }
        ]
    },
    "bbox": {
        "a": {
            "x": 2,
            "y": 3,
            "width": 695,
            "height": 555
        }
    }
}

File: icdar2026-competition-data/trial/atomic-layer-etching/experimental-usecase/16/images/fig_7.json
{
    "sample_id": "atomic-layer-etching/experimental-usecase/16/fig_7",
    "classification": {
        "a": "polar chart"
    },
    "summarization": {
        "a": "The polar chart shows the  etch rate as a function of  radius, from the center of the wafer,  and the angle (in degrees), with color indicating different etch rates."
    },
    "data_extraction": {
        "a": "| Radius, cm | Angle, deg | etch rate, nm/cyc |\n|---|---|---|\n|0|0|0.139|\n|0.5|90|0.139|\n|1|150|0.137|\n|1.5|270|0.138|\n|2|120|0.135|"
    },
    "vqa": {
        "a": [
            {
                "question_type": "Process-Oriented",
                "questions": "How is the etch rate shown in the figure measured?",
                "answer_type": "Factoid",
                "answer": "The distribution of the wafer rate is evaluated based on the radius of the wafer (with the center taken as the origin) and the polar angle."
            },
            {
                "question_type": "Comparative/Trend",
                "questions": "What is the largest etching are that can be achieved on this wafer?",
                "answer_type": "Factoid",
                "answer": "The center of the wafer"
            },
            {
                "question_type": "Structure-Property",
                "questions": "Is the etch rate distributed uniformly across the wafer?",
                "answer_type": "Factoid",
                "answer": "No, the center of the wafer achieves higher etch rates compared to the edges. As the radius increases, the etch rate achieved decreases."
            },
            {
                "question_type": "Application/Performance",
                "questions": "It is desirable to have a decreasing etch rate as the wafer radius increases, as shown in the figure?",
                "answer_type": "Factoid",
                "answer": "For semiconductor development, it is ideal to achieve the greatest possible homogeneity across the wafer, unlike what is shown in the figure. Otherwise, there could be variations in the performance of the device."
            }
        ]
    },
    "bbox": {
        "a": {
            "x": 0,
            "y": 0,
            "width": 0,
            "height": 0
        }
    }
}

File: icdar2026-competition-data/trial/atomic-layer-etching/experimental-usecase/16/images/figures/fig1.json
{
    "figure_path": "atomic-layer-etching/experimental-usecase/16/images/figures/fig1.jpg",
    "file_name": "fig1.jpg",
    "figure_label": "fig1",
    "figure_caption": "Fig.1. t t t tion step)).",
    "class": "a\ttimeline chart\nb\tconceptual diagram",
    "datatable": "a\n```markdown\n| Cycle | W<sub>DC</sub>, W | W<sub>ICP</sub>, W | CF<sub>4</sub>+H<sub>2</sub>, sccm | Ar, sccm |\n|---|---|---|---|---|\n| 1 | 0 | 1500 | 10-25 | 50 |\n| 2 | 0 | 1500 | 0 | 50 |\n| 3 | 4-6 | 1500 | 0 | 50 |\n```",
    "summary": "a\tThe chart illustrates a timeline of a single ALE cycle showing the values of the following process parameters: DC power, ICP power, CF4+H2 flow rate, and Ar flow rate .\nb\tThe figure illustrate a schematic overview of the dosing of reactants on a surface based on the timedependent information shown in subfigure a.",
    "q1_type": "Process-Oriented",
    "q1": "What are the three main steps of this ALE cycle and what function fullfills the last sub-cycle?\n",
    "a1_type": "Paragraph",
    "a1": "The three main parts in this ALE cycle are the dosing of a plasma containing Ar, CH4, and H2 related species, a plasma exposure, solely consisting of Ar, and lastly a Ar plasma exposure with a biased substrate. This last step is introduced to enable energetic ions to bombard the substrate, leading to selective etching.",
    "q2_type": "Application/Performance",
    "q2": "Based on the figure, is it likely that due to the ALE process the final substrate will contain carbon and fluorine contaminations, and what could be the reason of this?",
    "a2_type": "Paragraph",
    "a2": "Yes, in the most right part of subfigure b, there are still CF groups present at the surface. This incomplete removal by the Ar ions can be related to the ion energy as well as the binding energy of these groups to the surface.",
    "q3_type": "Process-Oriented",
    "q3": "Is the pressure in the reactor chamber constant during this process?",
    "a3_type": "Yes/No",
    "a3": "No",
    "q4_type": "Process-Oriented",
    "q4": "What information is missing in subfigure a, that prevents the reproduction of this process?",
    "a4_type": "Paragraph",
    "a4": "To be able to reproduce this experiment the dosing times should be present.",
    "boundingBoxes": [{
        "label": "a",
        "x": 0,
        "y": 0,
        "width": 958,
        "height": 449
    },
    {
        "label": "b",
        "x": 0,
        "y": 452,
        "width": 958,
        "height": 334 
    }]
}

File: icdar2026-competition-data/trial/atomic-layer-etching/experimental-usecase/16/images/figures/fig_2.json
{
    "figure_path": "atomic-layer-etching/experimental-usecase/16/images/figures/fig_2.jpg",
    "file_name": "fig_2.jpg",
    "figure_label": "fig_2",
    "figure_caption": "Fig. 2. a) Film deposition rate on different materials and b) radicals concentration over  $\\nu_{\\mathrm{CF4}}$  in the plasma mixture, while Ar fraction is  $83.3\\%$ . Negative values correspond to etching.",
    "class": "a\tmultiple line chart\nb\tmultiple line chart",
    "datatable": "a\n```markdown\n| v_{CF4} % | Si | Al2O3 | HfO2 | AlN | TiN | SiO2 |\n|---|---|---|---|---|---|---|\n| 3 | 1.5 | 3 | 3 | 3 | 2 | 0.5 |\n| 5 | 4 | 6 | 6 | 6 | 3 | 1.5 |\n| 7 | 5 | 5 | 5 | 6 | 1.5 | -3 |\n| 10 | 4 | 4.5 | 4 | 5 | -1 | -6 |\n| 13 | 2 | 3.5 | 4 | 4 | -0.5 | -5 |\n```\nb\n```markdown\n| v_{CF4} % | F | CF2 | CF |\n|---|---|---|---|\n| 3 | 7*10^12 | 2*10^10 | 10^10 |\n| 5 | 10^13 | 3*10^11 | 2*10^10 |\n| 7 | 3*10^13 | 10^11 | 3*10^10 |\n| 10 | 5*10^13 | 2*10^11 | 10^11 |\n| 13 | 10^14 | 2*10^11 | 10^11 |\n```",
    "summary": "a\tThe figure shows the deposition rate on various materials (Si, Al2O3, HfO2, AlN, TiN, SiO2) against the percentage of CF4 in the process.\nb\tThe figure illustrates the concentration of F, CF2, and CF radical species against the percentage of CF4 in the process.",
    "q1_type": "Structure-Property",
    "q1": "Which materials are etched upon exposure to a plasma with more than 10% CF4 added to the plasma?",
    "a1_type": "Factoid",
    "a1": "The materials are TiN and SiO2",
    "q2_type": "Comparative/Trend",
    "q2": "Which material should be used as substrate to have the highest film deposition rate?",
    "a2_type": "Factoid",
    "a2": "The material that should be used as substrate is AlNx",
    "q3_type": "Comparative/Trend",
    "q3": "Which radical concentration has the highest dependence on CF4 concentration?",
    "a3_type": "Factoid",
    "a3": "The radical concentration of CF has the highest dependence on the CF4 concentration.",
    "q4_type": "Application/Performance",
    "q4": "By adding more CF4 to the plasma composition can different starting substrates be identified?",
    "a4_type": "Paragraph",
    "a4": "An experiment can be designed such that initial thickness and final thickness can be determined after exposure to the plasma. Some materials thicknesses will decrease, others will increase.",
    "boundingBoxes": [{
        "label": "a",
        "x": 24,
        "y": 41,
        "width": 483,
        "height": 314
    },
    {
        "label": "b",
        "x": 528,
        "y": 41,
        "width": 436,
        "height": 314 
    }]
}

File: icdar2026-competition-data/trial/atomic-layer-etching/experimental-usecase/16/images/figures/fig_3.json
{
    "figure_path": "atomic-layer-etching/experimental-usecase/16/images/figures/fig_3.jpg",
    "file_name": "fig_3.jpg",
    "figure_label": "fig_3",
    "figure_caption": "Fig. 3. XPS a) F(1s) and b) C(1s) profiles for 1) for film  $(11\\mathrm{nm})$  deposited in  $\\nu_{\\mathrm{CF_4}} = 3.3\\%$  (solid symbols) and 2) for film  $(22\\mathrm{nm})$  deposited in  $\\nu_{\\mathrm{CF4}} = 6.6\\%$  (open symbols), while Ar fraction is  $83.3\\%$",
    "class": "a\tspectra chart\nb\tspectra chart",
    "datatable": "a\n```markdown\n| Binding Energy, eV | Intensity, vCF4 = 3.3%, counts/s |Intensity, vCF4 = 6.6%, counts/s |\n|---|---|---|\n| 698 | 0 |0|\n| 696 | 0 |0|\n| 694 | 0 |0|\n| 692 | 0 |0|\n| 690 | peak till 4000 | peak till 7000|\n| 688 | 0 |0|\n| 686 | 0 |0|\n| 684 | 0 |0|\n| 682 | 0 |0|\n```\nb\n```markdown\n| Binding energy, eV | Intensity, vCF4 = 3.3%, counts/s |Intensity, vCF4 = 6.6%, counts/s |\n|---|---|---|\n| 298 | 0 | 0 |\n| 296 | peak till 400 | peak till 300|\n| 294 | 0 | 0 |\n| 292 | peak till 200 | peak till 500 |\n| 290 | 0 | peak till 500 |\n| 288 | 0 | peak till 600 |\n| 286 | peak till 1600 | peak till 100 |\n| 284 | 0 | 0 |\n| 282 | 0 | 0 |\n```",
    "summary": "a\tA spectra chart displaying intensity against binding energy with two labeled curves representing different concentrations of CF4.\nb\tA spectra chart displaying intensity against binding energy with two labeled curves representing different concentrations of CF4. Multiple peaks are labeled indicating different chemical bonds.",
    "q1_type": "Comparative/Trend",
    "q1": "How is the fluorine content related to the CF4 concentration in the used plasma?",
    "a1_type": "Paragraph",
    "a1": "Based on subfigure a, it is shown that an increase in the CF4 concentration results in more fluorine in the film.",
    "q2_type": "Structure-Property",
    "q2": "How does the CF4 concentration determine the stoichiometry of the film?",
    "a2_type": "Paragraph",
    "a2": "An increase in CF4 concentration seems to induce a shift from more CF3 and C-CFx bonds towards more CF and CF2 bonds.",
    "q3_type": "Comparative/Trend",
    "q3": "Can the shift in peak position for fluorine say something about the stoichiometry?",
    "a3_type": "Paragraph",
    "a3": "Yes, usually a shift in peak position indicates different stoichiometries. This is proven by the spectrum from carbon where the change in stoichiometry also introduces different peaks.",
    "q4_type": "Application/Performance",
    "q4": "can it be said that there is more carbon in the film in the case that the CF4 concentration is 3.3% with respect to the 6.6% case?",
    "a4_type": "Paragraph",
    "a4": "This conclusion can not be drawn from the bare carbon spectrum. Calculations of atomic composition require more material specific parameters than the pure XPS spectrum.",
    "boundingBoxes": [{
        "label": "a",
        "x": 0,
        "y": 32,
        "width": 504,
        "height": 362
    },
    {
        "label": "b",
        "x": 524,
        "y": 32,
        "width": 423,
        "height": 362 
    }]
}

File: icdar2026-competition-data/trial/atomic-layer-etching/experimental-usecase/16/images/figures/fig_4.json
{
    "figure_path": "atomic-layer-etching/experimental-usecase/16/images/figures/fig_4.jpg",
    "file_name": "fig_4.jpg",
    "figure_label": "fig_4",
    "figure_caption": "Fig. 4. The etch rate over modification step duration a) for all studied materials, and b) enlarged for  $\\mathrm{Al_2O_3}$ ,  $\\mathrm{AlN_x}$ , and  $\\mathrm{HfO_2}$ .",
    "class": "a\tmultiple line chart\nb\tmultiple line chart\n",
    "datatable": "a\n```markdown\n| modification step duration, s | SiO2 etch rate, nm/cyc | Al2O3 etch rate, nm/cyc | AlN etch rate, nm/cyc | HfO2 etch rate, nm/cyc | TiN etch rate, nm/cyc |\n|---|---|---|---|---|---|\n|0|0.00|0.00|0.00|0.00|0.00|\n|5|0.35|0.15 | 0.15 | 0.05 | 0.00 |\n|7|0.45| 0.20| 0.20 | 0.10 | 0.00 |\n|10| 0.65 | 0.15 | 0.15 | 0.10 | 0.00 | \n|12|0.70| 0.15 | 0.15 | 0.10 | 0.00| \n|15|0.80| 0.10 | 0.10 | 0.05 | -0.05 |\n```\nb\n```markdown\n| modification step duration, s | Al2O3 etch rate, nm/cyc | AlN etch rate, nm/cyc | HfO2 etch rate, nm/cyc | \n|---|---|---|---|\n|0|0.01|0.02|0.01|\n|5|0.15|0.17 | 0.07 | \n|7|0.17| 0.19| 0.09 | \n|10| 0.16 | 0.18 | 0.10 | \n|12|0.16| 0.17 | 0.10 | \n|15|0.08| 0.09 | 0.06 | \n```",
    "summary": "a\tThe etch rate increases linearly for SiO2 and reaches an optimum for the other materials with the modification step duration, the only material that does not etch is TiN.\nb\tThe etch rate initially increases, peaks at around 10 seconds, and then decreases for all materials.",
    "q1_type": "Process-Oriented",
    "q1": "a\tCan SiO2 be partially selective be etch with respect to any of the other materials, and if so, for which conditions?",
    "a1_type": "Paragraph",
    "a1": "a\tSiO2 has a way higher etch rate than for example HfO2, at 15 s of modification duration. This indicates that SiO2, at least partially, can selectively be etch with respect to HfO2.",
    "q2_type": "Comparative/Trend",
    "q2": "a\tWhich material has the highest etch resistance for these chemistries?",
    "a2_type": "Factoid",
    "a2": "a\tTiN does not etch for any modification duration.",
    "q3_type": "Process-Oriented",
    "q3": "b\tWhat modification time is most likely used for industrial applications when etching AlNx?",
    "a3_type": "Paragraph",
    "a3": "b\t5 s of modification duration is most likely used as this would have similar etch results as longer times, but reduces the processing time.",
    "q4_type": "Process-Oriented",
    "q4": "b\tIs there only etching upon a modification step, and how can you tell?",
    "a4_type": "Paragraph",
    "a4": "b\tNo there is continuous etching. For all three materials the etch rate is non-zero at 0 s modification duration.",
    "boundingBoxes": [{
        "label": "a",
        "x": 0,
        "y": 34,
        "width": 529,
        "height": 349
    },
    {
        "label": "b",
        "x": 533,
        "y": 34,
        "width": 420,
        "height": 349
    }]
}

File: icdar2026-competition-data/trial/atomic-layer-etching/experimental-usecase/16/images/figures/fig_5.json
{
    "figure_path": "atomic-layer-etching/experimental-usecase/16/images/figures/fig_5.jpg",
    "file_name": "fig_5.jpg",
    "figure_label": "fig_5",
    "figure_caption": "Fig. 5. The etch rate over activation step duration. Negative values correspond to film formation.",
    "class": "a\tmultiple line chart\n",
    "datatable": "a\n```markdown\n| activation step duration, s | SiO2 etch rate, nm/cyc | Al2O3 etch rate, nm/cyc | AlN etch rate, nm/cyc | HfO2 etch rate, nm/cyc | TiN etch rate, nm/cyc |\n|---|---|---|---|---|---|\n|0|-0.5|-0.5|-0.5|-0.5|-0.5|\n|5|0.4|0.0 | 0.0 | 0.0 | 0.0 |\n|10| 0.6 | 0.2 | 0.2 | 0.1 | 0.0 | \n|20|0.7| 0.3 | 0.3 | 0.15 | 0.05 |\n```",
    "summary": "a\tThe chart shows the etch rate of various materials (Al2O3, HfO2, AlNx, TiN, SiO2) against the activation step duration. The etch rate increases with time for all materials.",
    "q1_type": "Comparative/Trend",
    "q1": "For the etching of aluminum based material, does it matter which type of material it is (i.e. nitride/oxide)?",
    "a1_type": "Paragraph",
    "a1": "No it does not seem to matter. Both Al2O3 and AlNx have similar etch results.",
    "q2_type": "Process-Oriented",
    "q2": "Based on these results is it possible to have selective ALE, if so, which material can be selectively etched?",
    "a2_type": "Paragraph",
    "a2": "Yes it is possible, SiO2 can be selectively etched wrt to all other materials at an activation time of 5 seconds.",
    "q3_type": "Process-Oriented",
    "q3": "Based on this data, can an ALE recipe be developed for TiN?",
    "a3_type": "Yes/No",
    "a3": "Yes, there is an increase in etch rate for increasing activation time",
    "q4_type": "Comparative/Trend",
    "q4": "Which activation step durations should be applied to have similar etching of HfO2 and Al2O3?",
    "a4_type": "Factoid",
    "a4": "20 s for HfO2 and 10 s for Al2O3.",
    "boundingBoxes": [{
        "label": "a",
        "x": 0,
        "y": 0,
        "width": 689,
        "height": 434
    }]
}

File: icdar2026-competition-data/trial/atomic-layer-etching/experimental-usecase/16/images/figures/fig_6.json
{
    "figure_path": "atomic-layer-etching/experimental-usecase/16/images/figures/fig_6.jpg",
    "file_name": "fig_6.jpg",
    "figure_label": "fig_6",
    "figure_caption": "Fig. 6. The etch depth over the number of cycles in ALE process (activation step duration is  $10~\\mathrm{s}$ ).",
    "class": "a\tmultiple line chart\n",
    "datatable": "a\n```markdown\n| cycles | Al₂O₃ etch depth, nm | HfO₂ etch depth, nm | AlNx etch depth, nm | SiO₂ etch depth, nm | TiN etch depth, nm |\n|---|---|---|---|---|---|\n| 0 | 0 | 0 | 0 | 0 | 0 |\n| 15 | 2 | 2 | 3 | 6 | 0 |\n| 20 | 4 | 2.5 | 5 | 11 | 0 |\n| 25 | 4.5 | 3 | 5.5 | 10 | 0 |\n| 30 | 5 | 3.5 | 6 | 20 | 0 |\n| 40 | 5.5 | 4 | 6.5 | 27 | 0 |\n```",
    "summary": "",
    "q1_type": "Process-Oriented",
    "q1": "For which material are more datapoints required to have a more reliable linear fit and what implications are there if this is not done?",
    "a1_type": "Paragraph",
    "a1": "SiO2 does not show that good of a fit. This suggests that, if the characterization is performed well, that the process is not that controlled. This in turn suggests that perfect ALE is not acquired.",
    "q2_type": "Comparative/Trend",
    "q2": "From the materials that actually etch, which one has the highest etch resistivity?",
    "a2_type": "Paragraph",
    "a2": "HfO2 shows the highest etch resistivity as for this material, the total etch depth is the lowest.",
    "q3_type": "Application/Performance",
    "q3": "What two materials can be used together, for which no two ALE processes have to be used to get similar results?",
    "a3_type": "Factoid",
    "a3": "Al2O3 and AlNx.",
    "q4_type": "Process-Oriented",
    "q4": "How many cycles are required to reach an etch depth of 20 nm for SiO2?",
    "a4_type": "Factoid",
    "a4": "30 cycles are required.",
    "boundingBoxes": [{
        "label": "a",
        "x": 0,
        "y": 0,
        "width": 698,
        "height": 556
    }]
}

File: icdar2026-competition-data/trial/atomic-layer-etching/experimental-usecase/16/images/figures/fig_7.json
{
    "figure_path": "atomic-layer-etching/experimental-usecase/16/images/figures/fig_7.jpg",
    "file_name": "fig_7.jpg",
    "figure_label": "fig_7",
    "figure_caption": "Fig. 7. The  $\\mathrm{Al_2O_3}$  etch (nm/cycle) rate distribution across the wafer. The ordinate axis is the radius from the center of the wafer. The numbers around are the polar angle.",
    "class": "a\tpolar chart (rose chart)\n",
    "datatable": "a\n```markdown\n| Radius, cm | etch rate, nm/cycle |\n|---|---|\n|0|0.139|\n|0.5|0.139|\n|1|0.137|\n|1.5|0.137|\n|2|0.135|\n|2.5|0.133|\n```",
    "summary": "a\tThe polar chart displays the relationship between the location on the wafer and etch rate of Al2O3.",
    "q1_type": "Process-Oriented",
    "q1": "What is the highest observed difference in etch rate on the wafer?",
    "a1_type": "Factoid",
    "a1": "The largest difference in etch rate is 0.008 nm/cycle",
    "q2_type": "Process-Oriented",
    "q2": "What can be a reason for non-uniformity in processing?",
    "a2_type": "Paragraph",
    "a2": "An explanation for non-uniformity in ALE processes is the non-uniform distribution of reactants in the reactor.",
    "q3_type": "Comparative/Trend",
    "q3": "Which trend can be identified regarding the dependence of the etch rate on the position in the reactor?",
    "a3_type": "Paragraph",
    "a3": "There seems to be solely a radial dependence. There is no uni-directional trend visible.",
    "q4_type": "Application/Performance",
    "q4": "Where has the etch process the highest performance (i.e. etch rate)?",
    "a4_type": "Factoid",
    "a4": "In the center of the reactor, in a circle with a radius of around 1 cm.",
    "boundingBoxes": [{
        "label": "a",
        "x": 0,
        "y": 0,
        "width": 695,
        "height": 497
    }]
}

File: icdar2026-competition-data/trial/atomic-layer-etching/experimental-usecase/16/content.json (part 2 of 2)
[
        "text": "With the increase of modification step duration, the etch rate of  $\\mathrm{Al_2O_3}$ ,  $\\mathrm{AlN_x}$  and  $\\mathrm{HfO_2}$  reaches saturation, providing the ALE window (Fig. 4 b). Further rise of modification step leads to the decrease of the etch rate due to too thick film deposition. Thick film is sputtered at the start of ion bombardment step which decrease duration of the surface activation process and leads to incomplete surface reaction. Evident ALE window is observed in selected conditions between 5 and 12 s duration of surface modification step.",
        "page_idx": 5
    },
    {
        "type": "text",
        "text": "At constant modification step duration  $10~\\mathrm{s}$ , results of variation of activation step duration is shown in Fig. 5. Without any activation step polymer film with thickness about  $0.5\\mathrm{nm}$  deposits at each cycle. At the start of activation step polymer film is etched. When activation step duration is enough to sputter top layer of modified film, following bombardment by argon ions leads to etching of material. The ALE window here is not so pronounced, probably due to non- monoenergetic ion distribution function. The incline of the etch rate dependence for  $\\mathrm{HfO_2}$  2 times low than for  $\\mathrm{Al_2O_3}$  corresponding to the higher sputtering threshold. The slight incline of dependences could provide moderate process unrepeatability from cycle to cycle.",
        "page_idx": 5
    },
    {
        "type": "text",
        "text": "The effect of purge step duration between modification and activation steps was examined. The process with doubled purge step duration  $20~\\mathrm{s}$  was conducted. The change of etch rate compared with standard process with  $10~\\mathrm{s}$  purge step was less than  $10\\%$ . This indicates that  $10~\\mathrm{s}$  purge is enough in our conditions to suppress all processes associated with steps mixing and following increase of purge step duration is unnecessary.",
        "page_idx": 5
    },
    {
        "type": "text",
        "text": "Having defined major cycle parameters, process with optimal parameters was studied. Duration of both modification and activation steps were  $10~\\mathrm{s}$ . The etch depth dependence linearly increases with the number of cycles in the process (Fig. 4) and intercept of dependences was not detected. The values of etch rates, determined as a slope of the etch depth over number of cycle dependences, are  $0.16~\\mathrm{nm}$  /cycle,  $0.20~\\mathrm{nm}$  /cycle and  $0.11~\\mathrm{nm}$  /cycle for  $\\mathrm{Al_2O_3}$ ,  $\\mathrm{AlN_x}$ , and  $\\mathrm{HfO_2}$  respectively. The  $\\mathrm{SiO_2}$  etch depth has significant dispersion due to absence of clear ALE window and, consequently, poor repeatability from cycle to cycle. The average etch rate of  $\\mathrm{SiO_2}$  and  $\\mathrm{TiN}$  are about  $0.62~\\mathrm{nm}$  /cycle and  $0.006~\\mathrm{nm}$  /cycle, respectively.",
        "page_idx": 5
    },
    {
        "type": "image",
        "img_path": "images/fig_5.jpg",
        "img_caption": [
            "Fig. 5. The etch rate over activation step duration. Negative values correspond to film formation."
        ],
        "img_footnote": [],
        "page_idx": 5
    },
    {
        "type": "text",
        "text": "",
        "page_idx": 5
    },
    {
        "type": "text",
        "text": "The etch rate per cycle achieved in ALE process are comparable with  $\\mathrm{Al - O}$  bond length equals  $0.169~\\mathrm{nm}$  [43], which indicates close to single atomic precision regime. The etch rate in the term of time is quite acceptable for atomic scale processing ( $\\sim 0.3~\\mathrm{nm / min}$  and  $\\sim 0.4~\\mathrm{nm / min}$  for  $\\mathrm{Al_2O_3}$  and  $\\mathrm{AlN_x}$ , respectively) due to relatively low cycle duration after optimization. The linearity of etching process provides the ability to control etching process with sub nanometer scale accuracy. The selectivity of etching of  $\\mathrm{Al_2O_3}$ ,  $\\mathrm{AlN_x}$  and  $\\mathrm{HfO_2}$  over  $\\mathrm{TiN}$  is about  $30$ ,  $40$  and  $30$ , respectively.",
        "page_idx": 5
    },
    {
        "type": "text",
        "text": "To the uniformity of ALE across the wafer the process was conducted on  $100~\\mathrm{mm}$  wafer covered with  $\\mathrm{Al_2O_3}$ . The film thickness was measured in central  $65~\\mathrm{mm}$  part of the wafer before and after etching using automatic system of spectral ellipsometry measurements. The etch rate decreases to the edge (Fig. 7) of the wafer and uniformity is about  $\\pm 3\\%$  minimum to maximum. A bit discrepancy of the etch rate value calculated from the linearity of etch depth measured on  $2\\times 2~\\mathrm{cm}$  samples and on whole wafer can be explained by the loading effect. In our case, this discrepancy is less than  $20\\%$  and should be even less if open surface of",
        "page_idx": 5
    },
    {
        "type": "image",
        "img_path": "images/fig_6.jpg",
        "img_caption": [
            "Fig. 6. The etch depth over the number of cycles in ALE process (activation step duration is  $10~\\mathrm{s}$ )."
        ],
        "img_footnote": [],
        "page_idx": 5
    },
    {
        "type": "image",
        "img_path": "images/fig_7.jpg",
        "img_caption": [
            "Fig. 7. The  $\\mathrm{Al_2O_3}$  etch (nm/cycle) rate distribution across the wafer. The ordinate axis is the radius from the center of the wafer. The numbers around are the polar angle."
        ],
        "img_footnote": [],
        "page_idx": 6
    },
    {
        "type": "text",
        "text": "$\\mathrm{Al_2O_3}$  does not change significantly. Since the rate of formation of a fluorocarbon film depends on the area of the etched material, it may be necessary to adjust the duration of the stages during the ALE process compared to etching samples without a mask.",
        "page_idx": 6
    },
    {
        "type": "text",
        "text": "4. Conclusion",
        "text_level": 1,
        "page_idx": 6
    },
    {
        "type": "text",
        "text": "In this work the ALE process of  $\\mathrm{Al_2O_3}$ ,  $\\mathrm{AlN_x}$  and  $\\mathrm{HfO_2}$  in conventional plasma etching tool was investigated. The etching process is based on surface modification by fluorocarbon film deposition from  $\\mathrm{Ar / CF_4 / H_2}$  plasma and subsequent activation of etching by Ar ion bombardment from plasma. The study of deposition process showed that varying plasma composition surface kinetics significantly change from deposition to etching. This is associated with the rise of fluorine concentration both in plasma and in deposited fluorocarbon film. Plasma mixture with low  $\\mathrm{CF_4}$  fraction was chosen for modification step of ALE process because it provides low fluorinated film which does not etch  $\\mathrm{SiO_2}$  and TiN improving selectivity to the potential mask material in etch process. The ALE process shows self- limiting characteristics providing the ALE process window at duration of modification step. Activation by applying DC bias in argon plasma allows reduce the degree of dependence of the etching rate on the duration of the activation step. The small value of this slope is consistent with good cycle reproducibility. The etch rate is  $0.16\\mathrm{nm}$  /cycle for  $\\mathrm{Al_2O_3}$ ,  $0.20\\mathrm{nm}$  /cycle for  $\\mathrm{AlN_x}$  and  $0.11\\mathrm{nm}$  /cycle for  $\\mathrm{HfO_2}$ , which is close enough to interatomic distance in these materials. Relatively short cycle duration provides feasible etch rate in terms of time. The significant selectivity over TiN (more than 20) was achieved allowing to employ TiN as mask material for high resolution selective etching. The good linearity of etched depth dependence on the number of cycles process implies good reproducibility (from cycle to cycle) and makes it possible to control etch depth with sub nanometer accuracy. The ALE process is adopted to commercial tool compatible with the industry. Without any tool modification moderate uniformity across the wafer consistent with typical values was achieved.",
        "page_idx": 6
    },
    {
        "type": "text",
        "text": "CRediT authorship contribution statement",
        "text_level": 1,
        "page_idx": 6
    },
    {
        "type": "text",
        "text": "V. Kuzmenko: Writing - original draft, Investigation, Formal analysis, Data curation. \nY. Lebedinskij: Formal analysis. \nA. Miakonkikh: Writing - review & editing, Project administration, Methodology, Funding acquisition. \nK. Rudenko: Writing - review & editing, Supervision, Project administration.",
        "page_idx": 6
    },
    {
        "type": "text",
        "text": "Declaration of competing interest",
        "text_level": 1,
        "page_idx": 6
    },
    {
        "type": "text",
        "text": "The authors declare that they have no known competing financial interests or personal relationships that could have appeared to influence the work reported in this paper.",
        "page_idx": 6
    },
    {
        "type": "text",
        "text": "Data availability",
        "text_level": 1,
        "page_idx": 6
    },
    {
        "type": "text",
        "text": "Data will be made available on request.",
        "page_idx": 6
    },
    {
        "type": "text",
        "text": "Acknowledgments",
        "text_level": 1,
        "page_idx": 6
    },
    {
        "type": "text",
        "text": "The investigation was supported by the Program no. FFNN- 2022- 0020 (in part of high- k dielectrics etching). FFNN- 2022- 0019 (in part of technological process development) of the Ministry of Science and Higher Education of Russia for Valiev Institute of Physics and Technology of RAS and partially supported Russian Foundation for Basic Research grant No. 20- 07- 00832A (in part of plasma diagnostics).",
        "page_idx": 6
    },
    {
        "type": "text",
        "text": "References",
        "text_level": 1,
        "page_idx": 6
    },
    {
        "type": "text",
        "text": "[1] B. Kim, N. Lee, J. Lee, T. Park, H. Park, Y. Kim, C. Jin, D. Lee, H. Kim, H. Jeon, Remote plasma enhanced atomics layer deposition of titanium nitride film using metal organic precursor (C12H23N3Ti) and N2 plasma, Appl. Surf. Sci. 541 (2021) 148482, https://doi.org/10.1016/j.apsusc.2020.148482. [2] K. Suzue, T. Matsuiura, J. Murota, Y. Sawada, T. Ohmi, Substrate orientation dependence of self- limited atomic- layer etching of Si with chlorine adsorption and low- energy  $\\mathrm{Ar + }$  irradiation, Appl. Surf. Sci. 82/83 (1994) 422, https://doi.org/10.1016/0169- 4332(94)90252- 6. [3] K.J. Kanarik, S. Tan, W. Yang, T. Kim, T. Hill, A. Kabansky, et al., Predicting synergy in atomic layer etching, J. Vac. Sci. Technol. 35 (2017), 05C302, https://doi.org/10.1116/1.4979019. [4] K. Min, S. Kang, J. Kim, Y. Jhon, M. Jhon, G. Yeom, Atomic layer etching of Al2O3 using BCl3/Ar for the interface passivation layer of III- V MOS devices, Microelectron. Eng. 110 (2013) 457- 460, https://doi.org/10.1016/j.mee.2013.03.170. [5] S. Dafforto, A. Goodyear, M. Cooke, J. Sz\u00f6mer, C. Ward, C. Rastl, A. Schwartzberg, I. Rangelow, S. Cabrini, Atomic layer etching of SiO2 with Ar and CHF3 plasmas: a self- limiting process for aspect ratio independent etching, Plasma Process. Polym. 16 (9) (2019), 1900051, https://doi.org/10.1002/pap.201900051. [6] J. Park, W. Lim, B. Park, I. Park, Y. Kim, G. Yeom, Atomic layer etching of ultrathin HfO2 film for gate oxide in MOSFET devices, J. Phys. Appl. Phys. 42 (5) (2009), 055202, https://doi.org/10.1088/0022- 3727/42/5/055202. [7] S. Zhao, X. Liu, L. Zhang, H. Huang, J. Shi, P. Wang, Impacts of thermal atomic layer- deposited AlN passivation layer on GaN- on- Si high electron mobility transistors, Nanoscale Res. Lett. 11 (1) (2016), https://doi.org/10.1186/s11671- 016- 1335- 7. [8] J. Meckbach, M. Merker, S. Buehler, K. Ilin, B. Neumeier, U. Kienzle, et al., Sub-  $\\mu \\mathrm{m}$  Josephson junctions for superconducting quantum devices, IEEE Trans. Appl. Supercond. 23 (3) (2013), https://doi.org/10.1109/tasc.2012.2231719, 1100504- 1100504. [9] K. Makise, R. Sun, H. Terai, Z. Wang, Fabrication and characterization of epitaxial TiN- based Josephson junctions for superconducting circuit applications, IEEE Trans. Appl. Supercond. 25 (3) (2015) 1- 4, https://doi.org/10.1109/tasc.2014.2364214. [10] J. Koh, Y. Kim, C. Kim, H. Chae, Quasi atomic layer etching of SiO2 using plasma fluorination for surface cleaning, J. Vac. Sci. Technol.: Vacu, Surf. Films. 36 (1) (2018), 01B106, https://doi.org/10.1116/1.5003417. [11] V. Kuzmenko, A. Miakonkikh, K. Rudenko, Cyclic discrete etching of Silicon oxide in deposition- sputtering cycles: towards to ALE, Proc. SPIE 11022 (2019), 1102225, https://doi.org/10.1117/12.2522472. [12] K. Lin, C. Li, S. Engelmann, R. Bruce, E. Joseph, D. Metzler, G. Oehrenli, Selective atomic layer etching of HfO2 over silicon by precursor and substrate- dependent selective deposition, J. Vac. Sci. Technol. 38 (3) (2020), 032601, https://doi.org/10.1116/1.5143247. [13] S. Kaler, Q. Lou, V. Donnelly, D. Economou, Atomic layer etching of silicon dioxide using alternating C4F8 and energetic Ar+plasma beams, J. Phys. Appl. Phys. 50 (23) (2017), 234001, https://doi.org/10.1088/1361- 6463/aa6f40. [14] S.Y. Kim, In- Sung Park, J. Ahn, Atomic layer etching of SiO2 using trifluoroiodomethane, Appl. Surf. Sci. 589 (2022) 153045, https://doi.org/10.1016/j.apsusc.2022.153045. [15] T. Tsutsumi, H. Kondo, M. Hori, M. Zaitsu, A. Kobayashi, T. Nozawa, N. Kobayashi, Atomic layer etching of SiO2 by alternating an O2 plasma with fluorocarbon film deposition, J. Vac. Sci. Technol.: Vacu, Surf. Films. 35 (1) (2017), 01A0103, https://doi.org/10.1116/1.4971171. [16] N. Chittock, M. Vos, T. Faraz, W. Kessels, H. Knoops, A. Mackus, Isotropic plasma atomic layer etching of Al2O3 using a fluorine- containing plasma, J. Al(CH3)3, Appl. Phys. Lett. 117 (16) (2020), 162107, https://doi.org/10.1063/5.0022531. [17] N. Johnson, H. Sun, K. Sharma, S. George, Thermal atomic layer etching of crystalline aluminum nitride using sequential, self- limiting hydrogen fluoride and",
        "page_idx": 6
    },
    {
        "type": "text",
        "text": "Sn(acac)2 reactions and enhancement by H2 and Ar plasmas, J. Vac. Sci. Technol. 34 (5) (2016), 050603, https://doi.org/10.1116/1.4959779. [18] Y. Lee, Z. Zhou, D. Danner, P. Fryer, J. Harper, Chemical sputtering of Al2O3 by fluorine- containing plasmas excited by electron cyclotron resonance, J. Appl. Phys. 68 (10) (1990) 5329- 5336, https://doi.org/10.1063/1.347027. [19] X. Li, X. Hua, L. Ling, G. Oehrlein, M. Barela, Ar and C4F8/Fluorocarbon- based plasma etching of SiO2: comparison of C4F6/H and C4F8/Ar discharges, J. Vac. Sci. Technol.: Vacu, Surf. Films. 20 (6) (2002) 2052, https://doi.org/10.1116/1.1517256. [20] T. Standaert, C. Hedlund, E. Joseph, G. Oehrlein, T. Dalton, Role of fluorocarbon film formation in the etching of silicon, silicon dioxide, silicon nitride, and amorphous hydrogenated silicon carbide, J. Vac. Sci. Technol.: Vacu, Surf. Films. 22 (1) (2004) 53- 60, https://doi.org/10.1116/1.1626642. [21] D. Marra, E. Aydil, Effect of H2 addition on surface reactions during CF4/H2 plasma etching of silicon and silicon dioxide films, J. Vac. Sci. Technol.: Vacu, Surf. Films. 15 (5) (1997) 2508- 2517, https://doi.org/10.1116/1.580762. [22] J. Lee, A. Efremov, K.- H. Kwon, On the relationships between plasma chemistry, etching kinetics and etching residues in CF4+C4F8+Ar and CF4+CH2F2+Ar plasmas with various CF4/CF48 and CF4/CH2F2 mixing ratios, Vacuum 148 (2018) 214- 223, https://doi.org/10.1016/j.vacuum.2017.11.029. [23] C. Lee, K. Kanarik, R. Gottscho, The grand challenges of plasma etching: a manufacturing perspective, J. Phys. D Appl. Phys. 47 (27) (2014), 273001, https://doi.org/10.1088/0022- 3727/47/27/273001. [24] T. Faraz, Y.G.P. Verstappen, M.A. Verheijen, N.J. Chittock, J.E. Lopez, E. Heijdra, W.J.H. van Gennip, W.M.M. Keshels, A.J.M. Mackus, Precise ion energy control with tailored waveform biasing for atomic scale processing, J. Appl. Phys. 128 (2020), 213301, https://doi.org/10.1063/5.0028033. [25] A.V. Miakonkikh, A.V. Shishlyamikov, A.A. Tatarintsev, V.O. Kuzmenko, K. V. Rudenko, E.S. Gomev, Study of the plasma resistance of a high resolution e- beam resist HSQ for prototyping nanoelectronic devices, Russ. Microelectron. 50 (5) (2021) 297- 302, https://doi.org/10.1134/S1063739721050048. [26] G. Greczynski, L. Hultman, X- ray photoelectron spectroscopy: towards reliable binding energy referencing, X-Prog Mater. Sci. 107 (2020), 100591, https://doi.org/10.1016/j.pmatsci.2019.100591. [27] J.A. Taylor, G.M. Lancaster, J.W. Rabalais, Surface alteration of graphite, graphite monofluoride and teflon by interaction with  $\\mathrm{Ar + }$  and  $\\mathrm{Xe + }$  beams, Appl. Surf. Sci. 1 (1978) 503- 514, https://doi.org/10.1016/0378- 5963(78)90027- 2. [28] J.J. Pireaux, J.P. Delrue, A. Hece, J.P. Dauchet, in: K.L. Mittal (Ed.), Physico- D.F. O'kane, Aspects of Polymer Surfaces, vol. 1, Plenum, New York, 1983, pp. 53- 81. [29] C.F. O'kane, D.W. Rice, Preparation and characterization of glow discharge fluorocarbon- type polymers, J. Macromol. Sci. Part A - Chemistry: Pure and Applied Chemistry 10 (1976) 567- 577, https://doi.org/10.1080/00222337608061200.",
        "page_idx": 7
    },
    {
        "type": "text",
        "text": "[30] K.V. Rudenko, A.V. Myakon'kikh, A.A. Orlikovsky, A.N. Pustovit, New method for the Langmuir probe diagnostics of polymerizing plasmas, Russ. Microelectron. 36 (1) (2007) 14- 26, https://doi.org/10.1134/S1063739707010027. [31] F. Chen, Langmuir probes in RF plasma: surprising validity of OML theory, Plasma Sources Sci. Technol. 18 (3) (2009), 035012, https://doi.org/10.1088/0963- 0252/18/3/035012. [32] D. Lopaev, A. Volynets, S. Zyryanov, A. Zotovich, A. Rakhimov, Actinometry of O, N and F atoms, J. Phys. D Appl. Phys. 50 (7) (2017), 075202, https://doi.org/10.1088/1361- 6463/50/7/075202. [33] L.D.B. Kiss, J.- P. Nicolai, W.T. Conner, H.H. Sawin, CF and CF2 actinometry in a CF4/Ar plasma, J. Appl. Phys. 71 (1992) 3186, https://doi.org/10.1063/1.350961. [34] A. Zotovich, O. Proshina, Z. el Otell, D. Lopnev, Y. Rakhimova, A. Rakhimov, et al., Comparison of vacuum ultra- violet emission of Ar/CF4and Ar/CF31 capacitively coupled plasmas, Plasma Sources Sci. Technol. 25 (5) (2016), 055001, https://doi.org/10.1088/0963- 0252/25/5/055001. [35] I. Chun, A. Efremov, G.Y. Yeom, K.- H. Kwon, A comparative study of CF4/O2/Ar and CF48/O2/Ar plasmas for dry etching applications, Thin Solid Films 579 (2015) 136, https://doi.org/10.1016/j.tsf.2015.02.060. [36] R. d'Agostino, F. Cramarossa, S. De Benedictis, Diagnostics and decomposition mechanism in radio- frequency discharges of fluorocarbons utilized for plasma etching or polymerization, Plasma Chem. Plasma Process. 3 (3) (1982) 213- 231. [37] Rozum, I., Limao- Vieira, P., Eden, S., Tennyson, J., & Mason, N. J. (2006). Electron Interaction Cross Sections for and Radicals. J. Phys. Chem. Ref. Data, 35, 267, http://doi.org/10.1063/1.2149979. [38] https://srdata.nist.gov/xps/elm_Spectra_query.aspx?Elm1=F&LD1=1s&Elm2=&LD2=&Elm3=&LD3=&Elm4=&LD4=&sType=PE, last accessed 30/09/2022, https://doi.org/10.18434/74788k. [39] M. Schaepkens, T.E.F.M. TSTdaert, N.R. Rueger, P.G.M. Sebel, G.S. Oehrlein, J. M. Cook, Study of the SiO 2 - to- Si 3 N 4 etch selectivity mechanism in inductively coupled fluorocarbon plasmas and a comparison with the SiO 2 - to- Si mechanism, J. Vac. Sci. Technol. 17 (1) (1999) 26- 37, https://doi.org/10.1116/1.580208. [40] X. Wang, X. Xu, Y. Liu, Y. Hong, S. Fu, Reflective ion beam etching of HfO2 film using Ar/CHF3 gas chemistries, in: Proc. SPIE 5636, Holography, Diffractive Optics, and Applications II, 2005, p. 576, https://doi.org/10.1117/12.573666. [41] N. Louvain, Z. Karkar, M. El- Ghozzi, P. Bonnet, K.P. Guerin, P. Willmann, Fluorination of anatase TiO2 towards titanium oxyfluoride TiOF2: novel synthesis approach and proof of Li- insertion mechanism, J. Mater. Chem. 2 (2014) 15308- 15315, https://doi.org/10.1039/C4TA02553A. [42] https://webbook.nist.gov/cgi/cgi?ID=CF783611&Mask=4. (Accessed 30 September 2022). [43] T. Song, M. Yang, J. Chai, M. Callsen, J. Zhou, T. Yang, et al., The stability of aluminium oxide monolayer and its interface with two- dimensional materials, Sci. Rep. 6 (1) (2016), https://doi.org/10.1038/srep29221.",
        "page_idx": 7
    }
]
