Repository: sciknoworg/ALD-E-ImageMiner

## 📋 ALD-E-ImageMiner Overview

## Dataset

### Organization

#### Categories

- atomic-layer-deposition
- atomic-layer-etching

#### Sub-categories

- experimental-usecase
- simulation-usecase

### 🗂️ Directory Structure
```text
data
├── pilot-annotation-task
│   ├── atomic-layer-deposition
│   │   ├── experimental-usecase
│   │   │   ├── paper #
│   │   │   │   ├── images
│   │   │   │   │   ├── figures
│   │   │   │   │   │   ├── filename 1.jpg          # (JPEG) actual figure image extracted using MinerU
│   │   │   │   │   │   ├── filename.class.txt      # (Text) chart visualization class/category extracted using Qwen 2.5 VL
│   │   │   │   │   │   ├── filename.data.txt       # (Text) data extracted as a markdown table using instruction-tuned Qwen 2.5 VL
│   │   │   │   │   │   └── filename.summary.txt    # (Text) summarization of chart visualization extracted using Qwen 2.5 VL
│   │   │   │   │   │   ├── ...
│   │   │   │   │   │   ├── filename B.jpg
│   │   │   │   │   │   ├── filename.class.txt
│   │   │   │   │   │   ├── filename.data.txt
│   │   │   │   │   │   └── filename.summary.txt
│   │   │   │   │   ├── formulas
│   │   │   │   │   │   ├── filename.jpg            # (JPEG) actual formula image extracted using MinerU
│   │   │   │   │   └── tables
│   │   │   │   │       ├── filename.jpg            # (JPEG) actual table image extracted using MinerU
│   │   │   │   ├── Author et al.pdf                # (PDF) actual PDF document
│   │   │   │   ├── content.json                    # (JSON) structured content extracted using MinerU
│   │   │   │   ├── content.md                      # (Markdown) structured content extracted using MinerU
│   │   │   │   ├── content.tei.xml                 # (TEI-XML) structured content extracted using GROBID
│   │   │   │   ├── content.txt                     # (Text) unstructured content extracted using MinerU
│   │   │   │   └── layout.json                     # (JSON) bounding box and segmentation data from MinerU
│   │   │   ├── paper #
│   │   │   └── ...
│   │   └── simulation-usecase
│   │       ├── paper #
│   │       │   ├── images
│   │       │   │   ├── figures | formulas | tables
│   │       │   ├── Author et al.pdf
│   │       │   ├── content.json
│   │       │   ├── content.md
│   │       │   ├── content.tei.xml
│   │       │   ├── content.txt
│   │       │   └── layout.json
│   │       └── ...
│   └── atomic-layer-etching
│       ├── experimental-usecase
│       │   ├── paper #
│       │   │   ├── images
│       │   │   │   ├── figures | formulas | tables
│       │   │   ├── Author et al.pdf
│       │   │   ├── content.json
│       │   │   ├── content.md
│       │   │   ├── content.tei.xml
│       │   │   ├── content.txt
│       │   │   └── layout.json
│       │   └── ... 
│       └── simulation-usecase
│           ├── paper #
│           │   ├── images
│           │   │   ├── figures | formulas | tables
│           │   ├── Author et al.pdf
│           │   ├── content.json
│           │   ├── content.md
│           │   ├── content.tei.xml
│           │   ├── content.txt
│           │   └── layout.json
│           └── ...
└── full-annotation-task
    ├── atomic-layer-deposition
    │   ├── experimental-usecase
    │   │   ├── paper #
    │   │   ├── ...
    │   │   └── N
    │   └── simulation-usecase
    │       ├── paper #
    │       ├── ...
    │       └── N
    └── atomic-layer-etching
        ├── experimental-usecase
        │   ├── paper #
        │   ├── ...
        │   └── N
        └── simulation-usecase
            ├── paper #
            ├── ...
            └── N
```

### 📊 Statistics

#### Overall Statistics

| Category | Sub-category | PDFs | Figures | Formulas | Tables |
| --- | --- | --- | --- | --- | --- |
| atomic-layer-deposition | experimental-usecase | 66 | 552 | 102 | 76 |  796 |
| atomic-layer-deposition | simulation-usecase | 58 | 579 | 413 | 131 | 1181 |
| atomic-layer-etching | experimental-usecase | 47 | 461 | 116 | 28 |  652 |
| atomic-layer-etching | simulation-usecase | 32 | 346 | 165 | 55 |  598 |
| **Total** | - | **203** | **1938** | **796** | **290** |

#### Figure type classification

We have defined a taxonomy of 40 figure types including "unknown". The full taxonomy with descriptions, parent taxonomy category, and aliases is here [figure_taxonomy.tsv](https://github.com/sciknoworg/ALD-E-ImageMiner/blob/main/figure_taxonomy.tsv). The ALD/E-ImageMiner project maintains a focus only on figures of parent taxonomy category `quantitative plot`.

| Figure Type | Auto Labels | Human Labels |
| --- | --- | --- |
| 3d bar chart | 5 | 0 |
| 3d scatter plot | 23 | 0 |
| apparatus diagram | 98 | 0 |
| area chart | 6 | 0 |
| band diagram | 12 | 0 |
| bar chart | 46 | 0 |
| box plot | 4 | 0 |

## Question–Answer Categories for Materials Science Figures

[Q&A examples](QA_Examples.md) for **10 categories**, each containing **at least 5 Q\&A examples**, suitable for figures in **materials science literature**.

File: onboarding/example_data/1/content.md (part 1 of 5)
# Atomic and Molecular Layer Deposition of Functional Thin Films Based on Rare Earth Elements

Amr Ghazy, David Zanders, Anjana Devi,* and Maarit Karppinen*

High- quality rare earth element  $(R)$  based thin films are in demand for applications ranging from (opto)electronics and energy conversion/storage to medical diagnostics, imaging and security technologies. Atomic layer deposition (ALD) offers large- area homogeneous and conformal ultrathin films and is uniquely suited to address the requirements set by the potential applications of  $R$ - based thin films. The history starts from the 1990s, when the first electroluminescent  $R$ - doped thin films were grown with ALD. The interest soon expanded to rare earth element oxide layers as high-  $k$  gate dielectrics in semiconductor devices, and later to complex ternary and quaternary perovskite oxides with novel functional properties. The most recent advancements related to the combined atomic/molecular layer deposition (ALD/MLD) have rapidly expanded the family of  $R$ - organic hybrid materials with intriguing luminescence and up- conversion properties. This review provides up- to- date insights to the current state of ALD and ALD/MLD research of  $R$ - based thin films and highlights their application potential.

# 1. Introduction

Atomic layer deposition (ALD) has been the fastest growing thin- film deposition technology in industry for decades. Since its development for industrial applications in the 1970s,[1] it has become essential in various technologies in which high- quality, ultrathin and conformal inorganic coatings are needed.[2,3] While in the past ALD was predominantly employed in the microelectronics sector, it is also strongly emerging toward many new application areas such as batteries,[4] optoelectronics,[5,6] solar cells,[7- 9] magnetics,[10] and thermoelectrics.[11] Material- wise, the ALD technique is fully versatile covering most of the elements in the Periodic Table[12,13] however, in the industrial applications of ALD, the variety of metal constituents has been so far mostly limited to a rather small fraction of the elements, mainly Al, Ti, Hf, and Zn.[14- 16]

Rare earth elements (Rs) comprise the 17 elements of scandium, yttrium, and the lanthanides (Ln; lanthanum and its 14 successors from cerium to lutetium) with gradually filled 4f orbitals. These elements are used in a variety of applications ranging from magnets, catalysis, and (opto)electronics to solar cells, lasers, and phosphors. The rare earth element chemistry is dominated by trivalent ions, particularly in the spectroscopy- related applications, such as light emitting diodes (LEDs), screens, night vision, and barcoding. These applications take the full advantage of the narrow- band high- intensity and color- pure emissions of the  $\mathrm{Ln}^{3 + }$  ions.[17- 21]

The ALD history related to the  $R$ - based thin films started in the early 1990s, when these elements were mainly applied as dopants in other thin films.[22,23] Afterward, in particular during the first decade of the new millennium the interest in  $R$ - based ALD processes shifted to rare earth oxides investigated as potential high-  $k$  gate dielectrics in metal oxide semiconductor field- effect transistors (MOSFETs).[6] In recent years, a renewed interest in  $R$ - based thin- film materials has been seen again. Increasingly complex material compositions have been studied, most prominently the perovskite- related oxides in which the rare earth elements are combined with d- block transition metals to facilitate interesting magnetic and catalytic properties. Also importantly, in this newly born research strive, a visible role has been played by the combined atomic/molecular layer deposition (ALD/MLD) technique,[24- 26] enabling hybrid lanthanide- organic thin films

![](images/1231be18994c28a7ad7c2954b9ae70a98153c88a3d5517208e9fd861640804c7.jpg)  
Figure 1. Annually published ALD and ALD/MLD articles involving rare earth elements from 1992 to 2023. The publications were searched from Scopus and Web of Science, using search terms that included "atomic layer deposition" and "rare earth", or "atomic layer deposition" and "lanthanide". The data thus acquired were further manually refined to check for numbers as accurate as possible. Data were accessed lastly on 10-02-2024.

with exciting photoluminescence (PL) and up- conversion (UC) properties.[27] (Figure 1) plots the number of annually published ALD and ALD/MLD papers involving rare earth elements.

A significant challenge in the field of  $R$ - based ALD and ALD/MLD process developments has been the lack of distinctly superior precursors. For example, the first ALD processes for the  $R_{2}O_{3}$  thin films were based on  $\beta$ - diketonate precursors, but suffered from the low growth rate, high carbon content, and the lack of large- area uniformity.[28] The enthusiasm in developing novel  $R$ - based thin- film materials was temporarily stalled when the ALD- grown  $\mathrm{HfO_2}$  films overshadowed the  $R_{2}O_{3}$  films in the gate dielectrics performance in microelectronics.[29] The renewed research strive then has been fueled with efforts to build more complex material compositions in which the  $R$  species are used as dopants, as a complementary material layer in nanolaminate thin films, or in combination with organic precursors in novel metal- organic hybrid materials, which will be discussed later in this review.

Despite the continuous interest in the topic, there are no previous reviews on the use of ALD and MLD techniques for  $R$ - based thin films. In this review, we present a comprehensive account of the current state of research in the field, comprising not only the ALD- grown binary and ternary rare earth oxide processes but also the new metal- organic materials realized through ALD/MLD. We start with a brief description of the basics of the ALD and ALD/MLD techniques (Chapter 2), and a summary of the rare earth element precursors used (Chapter 3). Then in particular, efforts are made to summarize and discuss the use of  $R$ s as dopants in ALD (Chapter 4), followed by the ALD and ALD/MLD processes so far developed for  $R$ - based inorganic and metal- organic thin films (Chapters 5 and 6, respectively). These chapters are followed by a discussion of the potential applications of these  $R$ - containing thin films (Chapter 7). Finally, in Chapter 8 we give a brief outlook toward future perspectives and challenges in this field.

# 2. ALD and ALD/MLD in Brief

Atomic layer deposition is a state- of- the- art gas- phase fabrication technique for high- quality inorganic thin films. In ALD, the atomic- level control of the film growth is achieved by pulsing the gaseous/evaporated precursors into a vacuum reaction chamber alternatively, timely separated by an inert gas purging or a vacuum drawing step between two consecutive precursor pulses.[1] This sequential precursor pulsing mode forms the basis for the unique ALD film- growth characteristics, i.e., self- terminated surface reactions and an atomic layer- by- layer growth mode, as well as large- area homogeneity and high- aspect- ratio conformity of the resultant thin films. The first industrial ALD applications emerged already in the late 1970s, based on some prototype binary metal oxide and sulfide processes.

In its simplest case, one ALD cycle consists of: i) metal precursor pulse, ii)  $N_{2}$  purge to remove the excess precursor/reaction by- products, iii) second reactant pulse (e.g.  $\mathrm{H}_2\mathrm{O}$  or  $\mathrm{H}_2\mathrm{S}$ ), and iv)  $N_{2}$  purge to remove the excess precursor/reaction by- products, see (Figure 2).[30] Ideally, one ALD cycle forms one monolayer of the targeted product; in practice, this monolayer growth is not always reached due to steric hindrance caused by large- sized ligands in the metalorganic precursor. Nevertheless, each ALD cycle should result in constant film growth.[31] Hence, the growth of ALD films is usually expressed and evaluated in terms of a so- called growth- per- cycle (GPC) value. The cyclic precursor pulsing scheme is the originator of precise film thickness control.

The involvement of gas- phase chemicals only means that the resultant ALD thin films do not suffer from any solvent inclusion issues unfavorable in the case of traditional solvent- based thin- film fabrication techniques. Also, the fact that the precursors are allowed to saturate on the surface after each precursor pulse by controlling the pulsing and purging lengths properly is directly translated to the excellent film attributes (e.g. pinhole- free, smooth, uniform, and conformal).[7] Finally, it should be emphasized that the modularity of individual ALD cycles allows the growth of more complex thin films as well, obtained by combining different binary ALD cycles in predetermined ratios. Indeed, various ternary and even quaternary processes have been developed, which have opened interesting prospects for multilayering and doping.[32- 34]

Originally, ALD was only used for inorganic materials, but in 1991 its organic counterpart, i.e. molecular layer deposition or MLD, was employed for the first time to obtain organic polymeric thin films with high thickness control.[35] In recent years, the combination of these two techniques, i.e. the ALD/MLD technique, has been strongly emerging for the fabrication of different metal- organic and inorganic- organic multi- layer thin films.[36- 39] In ALD/MLD, gas- phase metal- bearing precursors and organic precursors are alternatively pulsed for the new hybrid structures. The metal components used in ALD/MLD already cover numerous elements from the different parts of the Periodic Table, i.e. s- block,[12] p- block,[40] d- block[41,42] and f- block elements,[43] while on the organic precursor side, a rapidly increasing variety of organic molecules have been tested based on aliphatic chains, aromatic rings, substituted rings and natural molecules such as nucleobases and curcumin.[44- 48] Even though the combined ALD/MLD is a relatively new approach, it has already offered a wide range of hybrid materials, both

![](images/041e54d4d80f2bf8e08d288c19678bb0540981f5ee72d562b68e15b826ff1151.jpg)  
Figure 2. Schematic illustration of ALD and ALD/MLD precursor pulsing cycles, resulting in the growth of inorganic (left) and hybrid (right) thin films with atomic/molecular level accuracy: Red: metal; Green: precursor ligand; Blue: oxygen; Light blue: organics.

amorphous and crystalline,[49] with application potential as e.g. battery materials, luminescent materials, thermoelectric materials, and porous metal- organic framework (MOF) materials.[32]

In ALD processes, it is customary to look for a so- called ALD window within which the film- growth rate remains essentially independent of the deposition temperature. In ALD/MLD, such a temperature window is not usually found but the GPC value typically gradually decreases with increasing deposition temperature.[2,50] Nevertheless, most of the ALD/MLD processes are fully controllable in a relatively wide temperature range. In general, compared to the ALD processes the GPC values are considerably higher for the ALD/MLD processes, owing to the larger- sized organic molecule constituents.

The ALD and ALD/MLD process developments for R- containing thin films comprise several crucial steps. The first step is the precursor choice (design and synthesis) which will be discussed in detail in the next chapter. A common practice in precursor development is to test the new precursors first in their corresponding  $R_{2}O_{3}$  processes. Investigation of the self- saturation behavior is the most crucial step, as self- saturation is the main pillar of the ALD and MLD techniques, distinguishing them from the other chemical vapor deposition approaches.[30] After confirming the self- saturation behavior of the precursor, the film- thickness control in relation to the number of ALD cycles applied at a given deposition temperature is tested in the second step. Such control is a direct result of the self- saturation behavior of the surface reactions.[51] The third step of process development concerns investigations of the growth behavior at different temperatures, typically in the range of  $100 - 300^{\circ}\mathrm{C}$ .[52] The temperature scanning is important for  $R_{2}O_{3}$  thin films, as the deposition temperature impacts the properties of the films from crystallinity, impurities, and R:O ratio.[53,54] The development steps for the ALD/MLD processes are similar to those of ALD processes, as the two methods are analogous. However, an additional step is needed to confirm the surface saturation of the organic precursor. An example of process development results is shown in Figure 3.[55]

# 3. Precursor Consideration

# 3.1. Rare Earth Element Precursor Chemistry

As indicated in the previous chapter, the chemical nature of a precursor and its physical properties can significantly impact the thin film growth during ALD or ALD/MLD processes, and thus also the properties of the resulting thin- film materials. Important aspects such as the reactivity toward a growth surface and a desired co- reactant, the film growth chemistry itself and created by- products, as well as thermal stability and volatility, needed for the vapor phase transport from a source vessel to the substrate surface, can be altered and adjusted by the choice and combination of the ligands comprising the precursor molecule.[30,56,57]

The ALD history of R- based materials, first and foremost R- based binary and ternary oxides, spans more than three decades with pioneering works dating back to the mid to early 1990s.[58- 60] In this period of time, a broad variety of rare earth element precursors belonging to different compound classes have been successfully tested for ALD and ALD/MLD. (Figure 4) provides a schematic survey of these different R precursor classes that can be distinguished from one another based on the type of ligand(s) coordinating the central atom. Table S1 (Supporting Information) contains the references that this schematic and the entries in subsequent (Figure 5) are based on. Appreciably, representatives of these classes have found more and more use for the ALD of a broader material range beyond oxides, namely nitrides, sulfides, fluorides, or inorganic- organic hybrids in recent years.[61- 64]

A focal point dominating the initial phase of rare earth ALD expansion alongside precursor and process development was however the need to find a gate dielectric replacement for silicon dioxide  $(\mathrm{SiO}_{2})$  with a notably higher dielectric constant in MOSFETs by the mid- to- late 2000s.[65,66] At that time, some of the R- based oxides grown by ALD ranged among the most promising contenders for an alternative high- k material in the semiconductor industry even though hafnium dioxide  $(\mathrm{HfO}_{2})$  was eventually favored for gate insulator applications.[67,68] Albeit, these "high- k

![](images/b13d968b83ae6154f37e7f479dfa81e4f3b4d8c00b7d8397c3a1daf10029ee7c.jpg)  
Figure 3. Process development steps of Eu-HQA thin films that show temperature scanning (left), surface saturation of precursors (middle), and thickness control over the number of ALD/MLD cycles (right). (Reproduced under CC licence from ref. [55], 2023, Royal society of chemistry).

![](images/2013280f3e4deffee82f1311147db9f259f3712d0214cb26997fa87ebb8aa0ef.jpg)  
Figure 4. Survey over the different rare earth precursor classes commonly employed for the ALD and ALD/MLD of rare earth containing thin films. Color bars indicate successful ALD employment of the compound class for the respective element. R represents an element of the extended rare earth elements, while R' and R" refer to specific substituents. These are:  $\mathsf{H} =$  Hydrogen,  $\mathsf{Me} =$  Methyl,  $\mathsf{Et} =$  Ethyl,  $\mathsf{Pr} =$  Isopropyl,  $\mathsf{Bu} =$  Butyl,  $\mathsf{tBu} =$  Tert-butyl.

![](images/d3da2495644a5d9527d8c127c803c8663e7da3142b2e649e8722662159bc6c63.jpg)  
Figure 5. Box plots for the precursor vessel temperatures for the prior introduced precursor classes. Boxes contain the average  $50\%$  of the respective dataset while white dots represent the arithmetic mean. The first quartile is the median of the lower half of the dataset. The second quartile represents the median of the respective dataset, and the third quartile is the median of the upper half of the dataset. The whiskers are restricted to a  $1.5x$  inter quartile range representing entries outside the box. Outliners are depicted as black dots. If lower or upper whiskers are not displayed an overlap with the respective quartile occurred.

considerations" affected the assessment of novel  $R$ - based ALD precursors and processes for a period of time.

The by far most extensively employed precursor class is one of the  $\beta$ - diketonates of which complexes for all the 17 rare earth elements have been synthesized and employed in ALD. Hereby, the  $\beta$ - diketonate ligand, more specifically 2,2,6,6- tetramethyl- 3,5- heptanedionate (thd), is characterized by its chelating nature, steric demand that effectively shields the central atom and strong bonding between its oxygen atoms and  $R$  elements.[69,70] Notably, many  $R$  compounds ligated by the lighter  $\beta$ - diketonate pentane- 2- 4- dione or simply acetylacetone are only stabilized in hydrated form and display strong intermolecular interactions.[71,72] These interactions aggravate volatilization and loss of hydrate ligands as well as thermal instability of the remaining  $R$  compound impede controlled vapor transport which has rendered the use of  $R$  (pentane- 2- 4- diones), in ALD unfavorable.[73,74] On the other hand, fluorinated  $\beta$ - diketonate ligands such as 1,1,1,5,5,5- hexafluoropentane- 2,4- dionate (hfac) were neither suitable for  $R$  precursors in ALD as prior low- temperature CVD (chemical vapor deposition) studies had already highlighted the problem of unwanted fluorine incorporation in  $R$ - oxide thin films.[75]

Likewise, often employed and tested for the majority of the  $R$  elements is the cyclopentadienyl class. The so- called Cp ligands distinguish themselves through  $\eta^5$ - bonding from their ring carbon atoms to the  $R$  atom.[76,77] Typically employed Cp ligands for the coordination of  $R$  precursors may display a number of alkyl ring substituents ranging from methyl over ethyl to isopropyl to alter intermolecular interactions and thus adjust relevant properties such as melting point, volatility, and even reactivity. Exemplarily, Blanquart et al. showed for a group of Er tris cyclopentadienyl precursors with varying Cp substituents (Me,  ${}^{1}\mathrm{Pr},{}^{\mathrm{n}}\mathrm{Bu}$ ) in a detailed ALD process study with  $\mathrm{H}_2\mathrm{O}$  and  $\mathrm{O}_3$  as the coreactants that the processes employing the  ${}^{\mathrm{nBu}}\mathrm{Cp}$  ligated Er pre cursor outperformed the others in terms of the GPC and film conformality.[78]

Two other precursor classes that experienced astir interest, especially in the earlier days of  $R$ - based ALD are the alkoxides and silylamides. Rare earth precursors for a selected number of  $R$  elements were synthesized and tested in proof- of- concept ALD studies.[79- 81] The reasoning behind studying precursor classes other than the  $R(\mathrm{thd})_x$  and  $R(\mathrm{Cp})_3$  originated firstly from the effort to employ less harsh co- reactants and lower temperatures for the deposition of high- quality oxide thin films and second from the perception of the low volatility of the established precursor classes.

Factually,  $R(\mathrm{thd})_x$  precursors were shown to not properly work with  $\mathrm{H}_2\mathrm{O}$  as co- reactant and to require rather high deposition temperatures of  $300^{\circ}\mathrm{C}$  or more with ozone as counterpart to yield thin films displaying appreciable crystallinity and composition.[82,83] With these  $\mathrm{O}_3$ - based processes only moderate GPCs in the range of  $0.1 - 0.4\mathrm{\AA}$  were achieved and minor carbon impurities remained in the growth thin films.[28,84] Most profoundly however, the use of  $\mathrm{O}_3$  caused typically the formation of a pronounced interfacial layer between the  $R$ - oxide film and  $\mathrm{Si / SiO}_2$  substrates with ill- defined stoichiometry and overall poor dielectric properties (low permittivity leakage).[85] This rendered a notable problem for integration for the gate insulator application. Contrastingly, various  $R(\mathrm{Cp})_3$  precursors were implemented successfully in ALD processes in combination with  $\mathrm{H}_2\mathrm{O}$ , however at the expense of other shortcomings: at low deposition temperatures ranging from 150 to  $250^{\circ}\mathrm{C}$  the GPC in  $\mathrm{RCp}_3 + \mathrm{H}_2\mathrm{O}$  processes were found to be already in an appreciable range of  $0.8 - 1.2\mathrm{\AA}$ . But typically, the thin films displayed crystalline domains while being oxygen- rich and containing notable amounts of carbon and especially hydrogen.[86,87] This rendered problematic in as much as that the disreputable role of non- ideal stoichiometry and hydrogen in the creation of defects in high- k dielectrics and devices based on them was a known issue.[88,89] For films grown with  $\mathrm{H}_2\mathrm{O}$  above  $250^{\circ}\mathrm{C}$ , carbon and hydrogen contents decreased while GPCs often increased to and above  $1.5\mathrm{\AA}$  (even  $2.0\mathrm{\AA}$ ) which raised suspicion regarding premature precursor decomposition and the true self- limiting nature of some of the ALD processes.[78] Clearly,  $\mathrm{H}_2\mathrm{O}$  prevailed as the preferred co- reactant for  $R$ - based oxides and  $R(\mathrm{Cp})_3$  precursors had shown some promise, but ultimately did not provide the right reactivity to facilitate the growth of crystalline, stoichiometric, and hydrogen- deficient thin films. This ultimately led to the investigation of rare earth alkoxides  $R(\mathrm{or})_x$  and silylamides  $R(\mathrm{tmsa})_3$  as precursor classes with lower acidity of the protio- ligand allowing for higher reactivity toward  $\mathrm{H}_2\mathrm{O}$ .[90]

After initial precursor and process development for a limited number of rare earth elements, the choice had to be re- evaluated, however. In the case of the  $R(\mathrm{tmsa})_3$  precursor family specifically relying on the bis(trimethylsilyl)amido (tmsa) ligand, it may have been reasoned that silicon being part of the ligand sphere and near the central metal would have a positive stabilizing effect as known from synthetic, liquid phase chemistry for complexes across the Periodic Table.[91,92] Experimentally, the opposite was demonstrated by Scarel et al. in the example of an ALD study using  $\mathrm{Lu(tmsa)_3}$  and  $\mathrm{H}_2\mathrm{O}$ .[81] By analysis of the molecular solid- state structure of the precursor an agnostic interaction, a three- centre two- electron interaction,[93] spanning from the

trimethylsilyl Si across the amido N to the central Lu atom. Based on this observation it was hypothesized that metal centers in  $R(\mathrm{msa})_3$  precursors were coordinatively undersaturated paving the path for weakening their  $R - \mathrm{N}$  bonds by this interaction. Practically this was reflected by the significant incorporation of Si but also C with little control over the exact quantity in all ALD studies for the deposition of  $R$ - based oxides employing  $R(\mathrm{msa})_3$  compounds irrespective of the co- reactant choice.[81,94,95] Based on experimental insights, the compound class was furthermore suspected to only possess limited thermal stability and tend toward premature decomposition as truly self- limiting film growth was not observed, especially for temperatures exceeding  $200^{\circ}\mathrm{C}$ .[52,94]

Closer performance evaluation of  $R(\mathrm{or})_{\mathrm{x}}$  precursors in ALD for a selected number of  $R$ s ranging from Ce and Pr over Gd to Lu showed mixed results. Notably, most studies relied not on conventional but liquid injection ALD. Despite the appreciable short- term volatilization behavior of the compounds assessed by thermogravimetric analysis (TGA), their overall stability and shelf- life when heated were found to be poor and impeding vapor phase transport. Thus, a stabilizing solvent had to be applied.[85,96] Too high a reactivity also rendered problematic for the film growth of  $R$ - based oxides. While for some of the  $R(\mathrm{or})$  precursors the onset of CVD contributions was observed at temperatures around  $300^{\circ}\mathrm{C}$ ,[85] for other temperatures were as low as  $225^{\circ}\mathrm{C}$ .[96] Commonly, the tendency of the compounds to undergo  $\beta$ - hydrogen elimination was seen as the root cause preventing self- limiting film growth. Regardless of the CVD contributions to film growth, a broad temperature window ranging from 200 to  $400^{\circ}\mathrm{C}$  was screened for their use together with  $\mathrm{H}_2\mathrm{O}$  in several studies.  $R(\mathrm{or})$  precursors typically demonstrated decent reactivity with  $\mathrm{H}_2\mathrm{O}$  even at low process temperatures falling below  $200^{\circ}\mathrm{C}$ , but the resulting layers contained high levels of hydrogen impurities deteriorating their dielectric properties.[97] For films grown above  $300^{\circ}\mathrm{C}$ , hydrogen contents diminished but the layers were either oxygen- deficient or oxygen- rich leading to poor control over film stoichiometry.[96,97]

Seeking to find a better balance between the stability and reactivity of  $R$  precursors with improved volatilization behavior compared to  $R(\mathrm{thd})_{\mathrm{x}}$  and  $R(\mathrm{Cp})_3$  complexes, all- nitrogen coordinating, chelating ligands such as acetamidinates (amds), guanidinates (guans) and formamidinates (famds) were subsequently employed in the synthesis of alternative precursor candidates. The introduction of the acetamidinate ligand to rare earth precursor chemistry dates back to 2003 when Lim, Gordon, and co- workers demonstrated the first ALD processes exploiting this new precursor class.[98,99] For  $R$  compounds, a threefold coordination by the N,N- chelating ligand with varying alkyl substituents at the coordinating nitrogen atoms was observed and subsequently, oxide ALD processes were developed for a couple of  $R$ s ranging from Y, Sc, and La to Ce, Pr, Gd, and Er.[100- 105] ALD studies were typically conducted between 150 and  $300^{\circ}\mathrm{C}$  with either  $\mathrm{H}_2\mathrm{O}$  or  $\mathrm{O}_3$  as co- reactant. While  $\mathrm{H}_2\mathrm{O}$  dosing facilitated self- limiting film growth in combination with Et and  $\mathrm{iPr}$  sidechain substituted  $R(\mathrm{amd})_3$  precursors,  $\mathrm{^tBu}$  substituted precursor congeners required  $\mathrm{O}_3$  as co- reactant to enable film growth. Water- based processes typically facilitated appreciable GPCs of  $\approx 0.1$  Å and due to the high reactivity toward  $\mathrm{H}_2\mathrm{O}$ , film growth was observed at temperatures as low as  $150^{\circ}\mathrm{C}$  in some cases. Overall, carbon and nitrogen contaminant levels were found to be low but many of the thin films were oxygen- rich. This was associated with incomplete reactions with the co- reactant and the formation of hydroxyl groups in the film bulk. As a rule of thumb, it was found that the lower the deposition temperature was, the higher the over- stoichiometry of oxygen. It turned out to be a conflicting correlation as the onset of decomposition for  $R(\mathrm{amd})_3$  precursors was found to be between 275 and  $300^{\circ}\mathrm{C}$  in  $\mathrm{H}_2\mathrm{O}$ - based ALD processes. Thus, congeners of the  $R(\mathrm{amd})_3$  precursor class experienced increased interest.

While the amd ligand exhibits an alkyl group, typically Me, at the central backbone carbon, the guan ligand displays a dialkylamino function there and in the case of the famd ligand it is only a H atom. These differences, while being subtle, were shown to have a profound impact on electron delocalization within the ligand and thus its bonding behavior as well as on the steric demand of precursor fragments adsorbed to the surface alongside the reaction rate with  $\mathrm{H}_2\mathrm{O}$ .[57,106]  $R(\mathrm{guan})_3$  compounds were synthesized and tested for similar  $R$ s than in the case of the  $R(\mathrm{amd})_3$  precursor class with the addition of Dy and Yb.[54,105,107- 109] Furthermore, they were successfully employed in ALD/MLD hybrid material growth studies.[61,110] Just as for  $R$  oxide ALD processes using  $R(\mathrm{amd})_3$ , film growth studies with  $R(\mathrm{guan})_3$  precursors in interplay with  $\mathrm{H}_2\mathrm{O}$  were conducted between 150 and  $300^{\circ}\mathrm{C}$ . Self- limiting growth characteristics with GPCs  $\approx 1.0 - 1.3$  Å were typically found between 200 and  $250^{\circ}\mathrm{C}$ . At an above  $275^{\circ}\mathrm{C}$  however partial precursor decomposition was observed that manifested itself first in a step increase of the GPCs and then  $\approx 300^{\circ}\mathrm{C}$  in an even steeper decline. For  $R_{2}\mathrm{O}_3$  thin films grown under optimized conditions, carbon and nitrogen contamination levels were generally low in the film bulk and the films displayed almost ideal stoichiometry with minor oxygen excess. Yet, the layers were only moderately crystalline, and the extent of hydrogen contamination was not investigated systematically. Proof of concept dielectric property characterization in metal oxide semiconductor (MOS) capacitor structures, yielded mixed results. For some of the  $R$  oxide films (5- 10 nm thickness), dielectric constants were notably lower than for bulk materials, and interface trap densities were likewise considerable. Yet, good performance was demonstrated in selected cases. Overall, capacitor post- treatment exemplarily by forming gas annealing allowed to realize performance improvements, while higher initial deposition temperatures would have been the preferred choice to circumvent post- treatments. Mechanistic studies however unraveled the cause for the decomposition of  $R(\mathrm{guan})_3$  precursors in ALD above  $275^{\circ}\mathrm{C}$  to be carbodiimide de- insertion which illustrated one limitation of this precursor class.[111,112]

Up to this point, only a few selected  $R(\mathrm{amd})_3$  precursors, namely for Y and La, and their employment in ALD have been presented.[53,113,114] Nonetheless consideration of this compound class is justified as prior comparative studies on amd and famd ligated precursors and their process performance hinted toward potential advantages of the latter over the former. It was hypothesized that the smaller and less hydrophobic famd ligand and precursor molecules based on it would allow for faster and more complete reactions with  $\mathrm{H}_2\mathrm{O}$  in oxide processes.[106] Boysen et al. expanded this comparison to  $\mathrm{Y}(\mathrm{guan})_3$  and  $\mathrm{Y}(\mathrm{amd})_3$  precursors in systematic studies.[53,114] Overall, more crystalline  $\mathrm{Y}_2\mathrm{O}_3$  thin films with considerably higher density could be grown. The famd ligation allowed to advance to process temperatures of  $325^{\circ}\mathrm{C}$

while self- saturating growth behavior was maintained. Consequently, the films demonstrated close to ideal Y:O ratio and a lower hydroxyl content in the film bulk. In direct comparison to  $\mathrm{Y}_2\mathrm{O}_3$  thin films prior grown from  $\mathrm{Y(am)}_3$  precursors, various process and material property improvements became apparent. The most notable one was an increase of the dielectric constant for films in MOS capacitor structures to 13.9 accompanied by low interface trap densities and appreciably high breakdown fields.

While  $R(\mathrm{amd})_3$ $R(\mathrm{guan})_3$  and  $R(\mathrm{amd})_3$  precursors aroused notable academic interest over the years and found frequent employment in proof of concept studies, there is one other precursor class that did not only do that but also succeeded in becoming large- scale manufacturable and thus industrially relevant: this precursor class comprises heteroleptic  $R(\mathrm{amd})(\mathrm{Cp})_2$  compounds that were designed to find a good trade- off between thermal stability and adjusted reactivity. Currently,  $R(\mathrm{amd})(\mathrm{Cp})_2$  precursors with varying alkyl side chains at both ligands have been devised and evaluated for a couple of Rs such as Y, La, Ce, Pr, Gd, Dy, and Er.[78,115- 120] As intended, the  $R(\mathrm{amd})(\mathrm{Cp})_2$  precursor class was found to outperform  $R(\mathrm{Cp})_3$  precursors in  $\mathrm{H}_2\mathrm{O}$ - based ALD processes by a large margin in terms of film purity and required growth temperatures. For self- limiting film growth, temperatures typically ranging between 200 and  $250^{\circ}\mathrm{C}$  were reported, but in some cases, ALD type growth was even shown at higher temperatures such as  $300^{\circ}\mathrm{C}$ . The GPCs ranged from  $1.0\mathrm{\AA}$  even up to  $2.0\mathrm{\AA}$ . As Seppala et al. previously observed, there appeared to be a correlation between the ionic radius of the central metal and the thermal stability of the respective  $R(\mathrm{amd})(\mathrm{Cp})_2$  complex whereby later decreased with increasing ionic radius.[118] Despite the apparent variation in thermal stability and accessible ALD temperature range,  $R(\mathrm{amd})(\mathrm{Cp})_2$  precursors were still found to be on par or even better than respective  $R(\mathrm{amd})_3$  or  $\mathrm{Ru(\mathrm{guan})}_3$  congeners in terms of grown  $R_2\mathrm{O}_3$  oxide thin film quality. A key differentiator between the  $R(\mathrm{amd})(\mathrm{Cp})_2$  class and all other precursor classes previously mentioned was identified in the exceedingly low melting points of the heteroleptic compounds. Already at room temperature most of the to- date reported  $R(\mathrm{amd})(\mathrm{Cp})_2$  complexes are liquid while other  $R$  precursors remain solid even when being heated under operational conditions except for some  $R(\mathrm{Cp})_3$  compounds.[121,122]

As detailed above,  $R$  precursor classes have been developed with different types of ligands and display a variety of different bonding motives and differences in the periphery of the respective ligands which allows to alter properties such as aggregate state, chemical reactivity, and volatility. The latter is of crucial importance but is typically only estimated and evaluated from TGA which the mass loss due to evaporation or premature decomposition is monitored as a function of a programmed temperature increase.[123] While TGA is a powerful tool for the initial and comparative assessment of the suitability of precursor candidates for gas phase deposition techniques,[124] insights originate from isolated and individual measurements with small quantities of analyte under conditions very different from the actual use case in ALD reactor systems. Consequently, information obtained from TGA can only serve as a starting point for precursor delivery settings such as the vessel temperature in ALD systems, and e.g. a 1 Torr vapor pressure temperature derived for a precursor by TGA might often not represent the actual heating temperature for the compound under use conditions. Besides, no consistent database on either TGA information or heating settings exists for  $R$  precursors that allow for a fast survey.

To begin to address this situation, we display in (Figure 5) a survey of the source temperatures employed for a multitude of  $R$  precursor belonging to the prior discussed classes. The depicted Box plot representation is meant to provide a simple, comparative impression of the used vessel temperatures for each precursor class, averaged over all respective  $R$  elements, across reactor systems and under operational conditions. Table S1 (Supporting Information) contains all the entries and references that were consulted for this analysis. Furthermore, the SI contains a variant of Figure 5 illustrating the distribution of entries for every precursor class (Figure S1, Supporting Information). Box plots identical to Figure 5 for the most often used  $R(\mathrm{thd})_x$  and  $R(\mathrm{Cp})_3$  precursor classes that differentiate between the individual rare earth elements are also provided (Figures S2 and S3, Supporting Information).

Exemplarily, such a statistical approach allows us to consider established perceptions like the earlier mentioned one on the comparably low volatility of the  $R(\mathrm{thd})_x$  and  $R(\mathrm{Cp})_3$  precursor classes compared to others and the respective implications toward precursor delivery parameters such a source heating from a different perspective. Indeed, the herein presented analysis shows that this discernment is only partially justified. The arithmetic means for most of the precursor classes are interestingly located in a narrow  $16^{\circ}\mathrm{C}$  window encompassing the entries for  $R(\mathrm{amd})(\mathrm{Cp})_2$ $(131^{\circ}\mathrm{C})$ ,  $R(\mathrm{amd})_3$ $(131^{\circ}\mathrm{C})$ ,  $R(\mathrm{guan})_3$ $(134^{\circ}\mathrm{C})$ ,  $R(\mathrm{amd})_3$ $(136^{\circ}\mathrm{C})$ ,  $R(\mathrm{tmsa})_3$ $(140^{\circ}\mathrm{C})$ ,  $R(\mathrm{thd})_x$ $(143^{\circ}\mathrm{C})$  and  $R(\mathrm{Cp})_3$ $(147^{\circ}\mathrm{C})$ . Only  $R(\mathrm{or})_x$  precursors display notably higher arithmetic means for the source temperature of  $165^{\circ}\mathrm{C}$ . A closer consideration via box plot analysis of source temperatures for the  $R(\mathrm{thd})_x$  (Figure S2, Supporting Information) and  $R(\mathrm{Cp})_3$  (Figure S3, Supporting Information) precursor classes with differentiation between individual rare earth elements revealed between the two: for  $R(\mathrm{Cp})_3$  precursors variation in the applied source temperatures in dependency of the elements but no clear trend was found. Contrastingly, for  $R(\mathrm{thd})_x$  precursors a decrease of the arithmetic applied temperature with decreasing ionic radii was observed.

This example does by no effect question the differences in the volatility of precursors having their arithmetic means within the  $16^{\circ}\mathrm{C}$  temperature window but may be seen as an encouragement to not outweigh volatility data differences as they may not affect the use condition parameter source temperature proportionally. Certainly, other and more nuanced considerations can be made based on the introduced box plot analysis but lie beyond the scope of this review which aims to introduce another tool to link fundamental experimental data with practical thinking.

To conclude, a summary table is provided to allow for a very concise, yet simplified comparison between the different rare earth precursor classes introduced and discussed in this chapter. The discussion provided throughout this chapter is the basis of Table 1, which lists several categories in which the precursor classes are rated from “- ” corresponding to comparatively poor performance to “o” indicating average performance and “++” expressing better than average performance. The criteria are “commonness” expressing how many of the members of the extended rare earth element family compounds of the respective classes have successfully been employed in ALD.

Table 1. Comparative rating of the different rare earth precursor classes in various aspects ranging from availaility over physico-chemical properties to ALD technique-related aspects.
