Repository: sciknoworg/ALD-E-ImageMiner

## 📋 ALD-E-ImageMiner Overview

## Dataset

### Organization

#### Categories

- atomic-layer-deposition
- atomic-layer-etching

#### Sub-categories

- experimental-usecase
- simulation-usecase

### 🗂️ Directory Structure
```text
data
├── pilot-annotation-task
│   ├── atomic-layer-deposition
│   │   ├── experimental-usecase
│   │   │   ├── paper #
│   │   │   │   ├── images
│   │   │   │   │   ├── figures

## Question–Answer Categories for Materials Science Figures

[Q&A examples](QA_Examples.md) for **10 categories**, each containing **at least 5 Q\&A examples**, suitable for figures in **materials science literature**.

File: onboarding/example_data/1/content.md (part 2 of 5)
# Atomic and Molecular Layer Deposition of Functional Thin Films Based on Rare Earth Elements
<table><tr><td>Precursor Class</td><td>Commonness</td><td>(Thermal) Stability</td><td>Reactivity</td><td>ALD Performance</td><td>ALD/MLD Prospect</td></tr><tr><td>R(amd)3</td><td>+</td><td>+</td><td>+</td><td>+</td><td>+</td></tr><tr><td>R(amd)(Cp)2</td><td>+</td><td>++</td><td>+</td><td>++</td><td>+</td></tr><tr><td>R(Cp)3</td><td>+</td><td>++</td><td>+</td><td>+</td><td>。</td></tr><tr><td>R(famd)3</td><td>-</td><td>+</td><td>++</td><td>++</td><td>++</td></tr><tr><td>R(guan)3</td><td>。</td><td>+</td><td>+</td><td>。</td><td>+</td></tr><tr><td>R(or&#x27;)x</td><td>-</td><td>-</td><td>-</td><td>-</td><td>-</td></tr><tr><td>R(thd)3</td><td>++</td><td>++</td><td>。</td><td>+</td><td>++</td></tr><tr><td>R(tmsa)3</td><td>-</td><td>-</td><td>-</td><td>-</td><td>-</td></tr></table>

Secondly, the "(thermal) stability" and shelf- life information available are ranked alongside the overall "reactivity" of the precursor classes with respect to co- reagents such as  $\mathrm{H}_2\mathrm{O}$ . The demonstrated "ALD performance" in the reported processes is naturally another crucial aspect. Here, the focus is placed on how well the precursor classes enabled truly self- limited film growth. The last category, namely "ALD/MLD prospect" aims to give an outlook on how suitable precursors from the different classes might be for the hybrid film growth. This category is the most difficult one to make clear statements for as to this date significantly less ALD/MLD than ALD processes have been reported and fewer precursors have been tested for the former. However, knowledge of the reactivity of the different precursor classes and their reported ALD performance thus far allows for educated predictions in cases where ALD/MLD processes have not yet been reported.

# 3.2. Co-Reactants in the Rare Earth Element-Based Processes

Most of the  $R$ - based ALD processes reported are oxide processes, and an evident issue related to the oxide films has been that the  $R(\mathrm{thd})_3$  precursors so far most commonly used for the ALD growth of  $R_{2}O_{3}$  films (as they are easy to handle) lack the reactivity with  $\mathrm{H}_2\mathrm{O}$ .[58,125] Instead, the  $R(\mathrm{thd})_3$  precursors require a strong oxidizing agent such as ozone, as the co- reactant. Even with ozone, the GPC values are relatively low, ranging from 0.45 Å for  $\mathrm{Nd}_2\mathrm{O}_3$  down to  $0.13\mathrm{\AA}$  for  $\mathrm{Sc}_2\mathrm{O}_3$ .[125,126] At low deposition temperatures the processes yield amorphous or poorly crystalline films, and the carbon content of the films is usually high. Hence to obtain higher- quality films, the depositions are usually performed at  $\approx 300^{\circ}\mathrm{C}$ .[28,124]

Cyclopentadienyl- based precursors show higher reactivity toward water thus removing the need to use strong oxidizing agents for the growth of  $R_{2}O_{3}$  films. In fact, using ozone with cyclopentadienyl precursors often leads to higher carbon contamination as the Cp ring decomposes in the presence of strong oxidizing agents; with mild oxidizing agents such as water, only the metal- carbon bond is broken, as desired. With cyclopentadienyl- based precursors, the GPC values are typically appreciably high, e.g.  $1.7\mathrm{\AA}$  in the case of  $\mathrm{Y}_2\mathrm{O}_3$  films deposited from ethyl- substituted  $\mathrm{Y(Cp)}_3$  and water, though within a relatively narrow temperature range of  $250–285^{\circ}\mathrm{C}$  only.[127] When  $\mathrm{Y}^{\mathrm{i}}\mathrm{Pr}\mathrm{Cp})_3$  was combined with ozone, the same growth rate was obtained but within a wider temperature window of  $240–300^{\circ}\mathrm{C}$ . However, the films had higher carbon content, and a post- deposition treatment was required to remove it.[128] Water has been used as a co- reactant also with homoleptic amidinate, formamidinate, and guanidinate- based rare earth precursors, to obtain the following growth rates for the resultant  $R_{2}O_{3}$  films:  $1.05\mathrm{\AA}$  with  $\mathrm{La}^{\mathrm{i}}(\mathrm{Pr}_2\mathrm{amd})_3$ ,[129] and  $0.8\mathrm{\AA}$  with  $\mathrm{Y}^{\mathrm{i}}(\mathrm{Pr}_2\mathrm{amd})_3$ . While the carbon content remained low, the films were found to contain a slight oxygen excess.[100] For the  $\mathrm{Y}^{\mathrm{i}}(\mathrm{Pr}_2\mathrm{amd})_3 + \mathrm{H}_2\mathrm{O}$  process, the GPC value was high (1.36 Å) but no stable deposition temperature window was found, and the films showed higher than expected oxygen content  $(\mathrm{O}:\mathrm{Y} = 1.7)$  when deposited at  $300^{\circ}\mathrm{C}$ ; this ratio increased up to 2.0 when the films were deposited at  $250^{\circ}\mathrm{C}$  or lower. On the other hand, increasing the deposition temperature to  $325^{\circ}\mathrm{C}$  decreased the O:Y ratio to 1.6, which is closer to the ideal stoichiometry of 1.5. [53] In (Figure 6) we show two comparisons, in one we highlight the different growth rates of  $\mathrm{Y}_2\mathrm{O}_3$  thin films deposited by ALD from various  $\mathrm{Y}^{3 + }$  precursors upon using water as a co- reactant, and another comparison shows the effect of varying the co- reactant with the same Y precursor on the growth rate of  $\mathrm{Y}_2\mathrm{O}_3$  thin films by ALD.

A promising water- assisted process has been reported for  $\mathrm{Y}_2\mathrm{O}_3$  films based on the  $\mathrm{Y}^{\mathrm{i}}(\mathrm{Pr}_2\mathrm{amd})^{\mathrm{i}}(\mathrm{Pr}\mathrm{Cp})_2$  precursor;[119] in first research the GPC value was  $\approx 0.5\mathrm{\AA}$  at  $350^{\circ}\mathrm{C}$ , but later significantly higher growth rates  $(1.3\mathrm{\AA})$  were reported at the same deposition temperature.[118] The La- counterpart, i.e.  $\mathrm{La}^{\mathrm{i}}(\mathrm{Pr}_2\mathrm{amd})^{\mathrm{i}}(\mathrm{Pr}\mathrm{Cp})_2$  was tested with several different oxidants, and the results revealed CVD- type formation of  $\mathrm{La(OH)_2}$  with a higher than expected growth rate up to  $3.0\mathrm{\AA}$  at  $300^{\circ}\mathrm{C}$ , in particular when the purging length of water was decreased from 20 to  $10\mathrm{~s}$ . Similarly, no constant GPC temperature window was found with ozone, ethanol, or ozone + water mixture as the co- reactant. However, with the ozone + water mixture, the surface saturation was evident.[116]

In the few non- oxide  $R$ - based ALD processes reported so far,  $R(\mathrm{thd})_3$  has been a typical choice for a metal precursor. From  $R(\mathrm{thd})_3$  precursors in combination with  $\mathrm{H}_2\mathrm{S}$  as the sulfur source,  $\mathrm{La}_2\mathrm{S}_3$ , and  $\mathrm{Y}_2\mathrm{O}_2\mathrm{S}$  films have been grown.[130,131] Recently, several fluoride  $(\mathrm{RF}_3)$  processes have been developed using various fluorine sources, such as  $\mathrm{TiF}_4$  and  $\mathrm{NbF}_4$ . The use of these transition metal fluorides as the F source has however in some cases left traces of these metals in the films, while in some other cases when using relatively high deposition temperatures  $(\approx 300^{\circ}\mathrm{C})$  no metal contamination traces were detected.[132- 134]

![](images/1069e85fe7b3e484a63bd3278dfa1547ed856879b7ad0ca9b9f6116a22b605a7.jpg)  
Figure 6. Growth rates of different  $\Upsilon_{2}\bigcirc_{3}$  processes (left) with different Y-precursors and  $\mathsf{H}_2\mathsf{O}$  as co-reactant, and (right) with different co-reactants and  $\Upsilon (^{(\mathsf{IPr2}}\mathsf{amd})(^{\mathsf{Et}}\mathsf{Cp})_2$  as Y-precursor.

# 4. Rare Earth Elements as Dopants in ALD

Trivalent  $\mathrm{Ln}^{3 + }$  ions are renowned for their luminescence properties. Their 4f electrons are efficiently shielded from the coordination environment by the spatially more extended 5s and 5p orbitals, which allows the emission to be independent of the host lattice, resulting in narrow and color- pure emission bands. Additionally, the parity- forbidden nature of their f- f transitions leads to long luminescence lifetimes ranging from  $\mu \mathrm{s}$  to ms. In UV- excited photoluminescence applications, the most commonly used lanthanide ions are  $\mathrm{Tb}^{3 + }$  for green emission and  $\mathrm{Eu}^{3 + }$  for red emission. On the other hand, some of the lanthanide ions such as  $\mathrm{Ho}^{3 + }$  and  $\mathrm{Er}^{3 + }$  are known for their up- conversion properties: UC  $\mathrm{Ln}^{3 + }$  ions are able to absorb two or more photons sequentially, and then emit a single higher- energy photon with a lower wavelength.[18] This can be employed for converting NIR radiation into visible light, and potentially utilized in applications such as photovoltaics and biological imaging.[27] A feature common to both PL and UC materials is that the  $\mathrm{Ln}^{3 + }$  ions suffer from a so- called concentration quenching phenomenon which suppresses the emission rapidly with increasing concentration of the luminescent species. Hence, the  $\mathrm{Ln}^{3 + }$  ions are often diluted for different PL and UC applications by embedding them as dopants in a suitable host lattice.

Doping in ALD thin films is generally realized through a so- called supercycle concept (Figure 7).[135] In an ALD supercycle, the order and number of cycles of two or more metal precursors can be freely chosen, according to the targeted composition in the thin film material aimed for. Ideally, this provides a route to a well- controlled composition doping, but in practice, there are several challenges related to such multicomponent films to be taken into account, most significantly the different reactivities and sizes (steric hindrance) of the ligands in the different metal precursors.[136] It is quite common to apply a full ALD cycle (dopant- metal precursor + co- reactant) for the dopant metal, i.e. (main- metal  $\rightarrow$  co- reactant  $\rightarrow$  dopant- metal  $\rightarrow$  co- reactant), but it is possible to pulse the dopant- metal precursor directly after the main- component metal precursor, i.e. (main- metal  $\rightarrow$  dopant- metal  $\rightarrow$  co- reactant). However, in the latter case, unwanted dopant- to- metal exchange reactions are often seen.[137]

Another fundamentally different doping strategy is to use a single multi- metal precursor. This multi- metal precursor could be originally synthesized (e.g. through co- precipitation) from the two metal constituents or just simply mechanically mixed from the two independent metal precursor powders in the desired ratio.[138]

In the latter case, also sometimes named "co- dosing" it is somewhat challenging to achieve perfect composition control, particularly when the different precursor powders possess significantly different vapor pressures, which often leads to a final film composition that is different from the initial mixing composition.[139,140]

Lanthanide- doped ALD films were first reported in 1992 for  $\mathrm{Tb}^{3 + }$ - doped (2%) ZnS films[22] and a little later for CaS films

![](images/2489c9bee44a93fb742648877186d0f99d311903dc4c9d77a33922656f02b65c.jpg)  
Figure 7. Supercycle concept for doping in ALD: in the simplest case the supercycle consists of x cycles of the main metal and one cycle for the dopant metal, but the supercycle may also include several cycles of the dopant metal or several different metal-dopant.

Table 2.Use of different R species as dopants in ALD.  

<table><tr><td>Material</td><td>Dopant</td><td>Application</td><td>Refs.</td></tr><tr><td>ZnS</td><td>Tb</td><td>Luminescence</td><td>[22]</td></tr><tr><td>CaS</td><td>Tb, Ce, Eu</td><td>Luminescence</td><td>[23,64]</td></tr><tr><td>SrS</td><td>Tb, Ce</td><td>Luminescence</td><td>[154]</td></tr><tr><td>Al2O3</td><td>Er, Yb, (Er,Yb)</td><td>Waveguides, Luminescence</td><td>[144,147,155,156]</td></tr><tr><td>Y2O3</td><td>Er, Eu</td><td>Luminescence</td><td>[146,157–160]</td></tr><tr><td>Y3Ga5O12</td><td>Er</td><td>Luminescence</td><td>[161]</td></tr><tr><td>ZrO2</td><td>Y, La, Dy</td><td>Electrolyte, Interphase</td><td>[137,151–153,162,163]</td></tr><tr><td>HfO2</td><td>Y, La, Pr, Gd, Er,Dy</td><td>Gate dielectrics, Memory</td><td>[164–176]</td></tr><tr><td>HfO2/ZrO2</td><td>Y, La, Gd.</td><td>Memory</td><td>[177]</td></tr><tr><td>Ca2O3</td><td>Nd,Er</td><td>Luminescence</td><td>[145,178]</td></tr><tr><td>GeO2</td><td>Er</td><td>Luminescence</td><td>[179]</td></tr><tr><td>Yb2O3</td><td>Er</td><td>Luminescence</td><td>[148]</td></tr><tr><td>TiO2</td><td>La, Pr, Nd, Sm, Eu, Tb, Dy, Ho, Er, Tm, Yb</td><td>Magnetics, Luminescence</td><td>[180,181]</td></tr><tr><td>Yb2Ti4O2</td><td>La, Pr, Nd, Sm, Eu, Tb, Dy, Ho, Er, Tm</td><td>Luminescence</td><td>[181]</td></tr><tr><td>YDC</td><td>Y</td><td>Electrolyte</td><td>[136,182]</td></tr><tr><td>SrTiO3</td><td>La</td><td>Gate dielectrics</td><td>[183]</td></tr><tr><td>Y2O3-xSx</td><td>Eu</td><td>Luminescence</td><td>[184]</td></tr><tr><td>YVO4</td><td>Nd, Sm, Eu, Tb, Dy, Ho, Er, Tm, Yb</td><td>Thermometry</td><td>[141,142]</td></tr><tr><td>Gd3Ga5O12</td><td>Er</td><td>Luminescence</td><td>[185]</td></tr><tr><td>Yb3Al5O12</td><td>Er</td><td>Luminescence</td><td>[149]</td></tr><tr><td>Lu3Al5O12</td><td>Er</td><td>Luminescence</td><td>[150]</td></tr><tr><td>ZnGa2O4</td><td>Er</td><td>Luminescence</td><td>[186]</td></tr><tr><td>SrSnO3</td><td>La</td><td>Optoelectronics</td><td>[187]</td></tr></table>

doped with different concentrations of  $\mathrm{Ce^{3 + }}$ $\mathrm{Tb^{3 + }}$  and  $\mathrm{Eu^{3 + }}$  [23] More recently, the emission wavelength of  $\mathrm{Eu^{3 + }}$  in CaS was shown to be tunable by means of introducing oxide ion defects, thereby increasing the oxidation state of Eu.[64] This was achieved by replacing the  $\mathrm{Eu(thd)_3 + H_2S}$  cycle for CaS:Eu films with the  $\mathrm{Eu(thd)_3 + O_3}$  cycle for CaS:Eu- O films. It was found that the emission wavelength of the CaS:Eu films  $(647~\mathrm{nm})$  was blueshifted by ca.  $20 \mathrm{nm}$  compared to the CaS:Eu- O films (625.8 nm). Such a defect control as achieved here might be difficult to achieve by other synthesis techniques. Table 2 below shows a list of the use of  $R$  metals as dopants in ALD thin films.

Recently, luminescent  $\mathrm{Ln^{3 + }}$  - doped  $\mathrm{YVO_4}$  films were reported with promising optical thermometry performance. In these depositions, the  $\mathrm{Ln^{3 + }}$  - doping level was carefully optimized through the supercycle approach by controlling the cycle sequence of  $\mathrm{Y(thd)_3}$ $\mathrm{VO(thd)_2}$  and  $\mathrm{Ln}(\mathrm{thd})_3$  precursors.[141,142] Similarly, UC thin films with proper  $\mathrm{Ln^{3 + }}$  - doping have been investigated. For example, slightly  $\mathrm{Er^{3 + }}$  - doped  $(3\%)$ $\mathrm{Yb}_2\mathrm{O}_3$  films showed exciting two- and three- photon UC phenomena when excited by a  $\lambda = 974$  nm laser.[139] In another study, aiming at improving the efficiency of crystalline silicon solar cell application (in which the absorption range of  $\mathrm{Yb^{3 + }}$  is not appropriate as it is covered by the crystalline silicon bandgap),  $\mathrm{Ho^{3 + }}$  - doped  $\mathrm{Er}_2\mathrm{O}_3$  thin films were successfully grown using a pre- doped  $(\mathrm{Er},\mathrm{Ho})(\mathrm{thd})_3$  precursor that contained the two Ln metals at the required ratio.[140]

Luminescent  $\mathrm{Ln^{3 + }}$  dopants are also useful for metal- oxidesemiconductor light- emitting devices (MOSLEDs), with application potential in optoelectronic devices, waveguides, and lasers.

Such  $\mathrm{Ln^{3 + }}$  - doped MOSLEDs have attracted great attention for their outstandingly intense electroluminescence emission.[143] The first ALD studies regarding the optoelectronic and waveguide applications are from 2004,[144] and the research is still actively ongoing.[145,146] For example, MOSLED structures with emission in the NIR range  $(977~\mathrm{nm})$  have been fabricated by depositing nanolaminates of  $\mathrm{Yb^{3 + }}$  - doped  $\mathrm{Al}_2\mathrm{O}_3$  [147] However, for the MOSLED application,  $\mathrm{Er^{3 + }}$  with its emission maximum  $\approx 1530 \mathrm{nm}$  is considered the best Ln dopant species (allowing the minimum loss window of optical telecommunications),[148,149] and hence  $\mathrm{Er^{3 + }}$  - doped thin films are increasingly investigated in ALD.[150]

Finally, it should be mentioned that solid oxide fuel cell (SOFC) research could also benefit from the possibility of using rare earth elements as dopants in ALD. Most notably, thin films of yttria- stabilized zirconia (YSZ) (state- of- the- art solid- state electrolyte is SOFCs) were fabricated by including  $\mathrm{Y}_2\mathrm{O}_3$  layers within  $\mathrm{ZrO}_2$  films; this was shown to enhance the fuel cell performance within the temperature range of  $260–350^{\circ}\mathrm{C}$  [151] while surface modification showed an increase in the maximum power density of the cell,[152] and the ultra- thin  $\mathrm{ZrO}_2:\mathrm{Y}_2\mathrm{O}_3$  films fabricated with ALD were shown to be superior to bulk material regarding the electrical conductivity.[153]

# 5. ALD Processes Based on Rare Earth Elements

The first ALD process involving a rare earth element as the main component was the  $\mathrm{Y(thd)_3 + }$  ozone process for  $\mathrm{Y}_2\mathrm{O}_3$  thin films

![](images/6e7e5fab602a1d0af64b8f8c0ea6e52e123752cb0efb855ae1d17a52cd11d9d7.jpg)  
Precursor pulsing sequenceFigure 8. Different precursor dosing schemes in different ternary ALD processes for lightly-doped, homogeneously mixed, and nanolaminate materials.

reported in 1994. [58] The films were deposited on several substrate materials including Si and soda lime glass. This was followed by a few La- based processes, not only for binary  $\mathrm{La}_2\mathrm{O}_3$  films but also for ternary oxides with transition metals such as Ni and Co, and also for La  $\mathrm{S}_3$  [59,60,130,188] However, the real breakthrough came in the early 2000s when researchers started to explore rare earth element oxides (thanks to their high  $\kappa$  values) as potential gate insulators in MOSFETs to replace  $\mathrm{SiO}_2$  [189] This boosted the process development for  $R^{3 + }$ - based binary oxides and also ternary oxides with Al or transition metals, and multi- layer films composed of  $R$  oxide(s), Al oxide, and/or transition metal oxide(s).

Initially, most of the ALD processes for the rare earth element compounds were based on the  $\beta$ - diketonate precursors, mainly thd complexes, in combination with ozone. In these processes, the deposition temperature plays a crucial role. Typically, the films grow amorphous until a threshold temperature is reached. For example,  $\mathrm{La}_2\mathrm{O}_3$  films deposited below  $300^{\circ}\mathrm{C}$  are amorphous, while above  $300^{\circ}\mathrm{C}$  polycrystalline films with cubic symmetry are obtained. Orientation also depends on the deposition temperature such that in the temperature range of  $300 - 350^{\circ}\mathrm{C}$  the (222) diffraction peak is the strongest, while above  $350^{\circ}\mathrm{C}$  the (400) peak appears the strongest. Similar behavior is seen for  $\mathrm{La}_2\mathrm{O}_3$  films grown on different substrate materials, and also for other  $R(\mathrm{thd})_3 + \mathrm{O}_3$  processes.[190]

The first non- oxide  $R$ - based ALD process was reported in 1998 for  $\mathrm{La}_2\mathrm{S}_3$  films grown from  $\mathrm{La(thd)}_3$  and  $\mathrm{H}_2\mathrm{S}$ . Also, fluoride processes have been developed using different fluoride sources as precursors, such as  $\mathrm{NH}_4\mathrm{F}$  and  $\mathrm{TiF}_4$  [63,133,191]

In general, binary ALD processes are straightforward to develop, while the ternary and quaternary processes require much more effort for optimization.[192] Nevertheless, numerous ternary and quaternary  $R$ - based ALD processes with sufficient control over the metal composition have been successfully developed over the last two decades. In (Figure 8), we illustrate the use of the sequential pulsing of ALD to develop various ternary oxides and nanolaminates. These ternary oxide thin films have been investigated for their promising high-  $\kappa$  gate dielectric properties to replace  $\mathrm{SiO}_2$  in MOSFETs or to be used in hybrid floating gates in NAND flash,[193,194] and also to obtain perovskite- structured compounds with unique electric and magnetic properties.[195] Among the  $R\mathrm{s}$ , lanthanum has been researched most widely as a con stituent of ternary oxides. Overall, a wide variety of ALD processes for ternary oxides have been developed in which the rare earth element is combined with another metal, including Al, Ti, Ni, Ga, W, Co, Mn, Fe, Hf, Y, Sc, Lu, and Li; a complete list is shown in Table 3. [60,138,171,188,196- 198] The most crucial issue in the deposition of ternary (and quaternary) thin films is to find the conditions to obtain reproducible and controllable ratio between the different elements using the supercycle concept.

Some examples of quaternary perovskites deposited by ALD are shown in (Figure 9). Especially the  $(R,\mathrm{A})\mathrm{BO}_3$  type perovskites have attracted continuous attention already for decades as they possess interesting electronic and magnetic properties. The pioneering ALD efforts to grow these perovskites were made in 2007, when Nilsen et al.[199] developed an ALD process for  $(\mathrm{La},\mathrm{Ca})\mathrm{MnO}_3$  thin films based on  $\mathrm{La(thd)}_3$ ,  $\mathrm{Ca(thd)}_2$ ,  $\mathrm{Mn(thd)}_3$ , and  $\mathrm{O}_3$  precursors, having an eye on their interesting magnetic properties. However, the resulting films turned out to be Mn deficient and exhibited higher than aimed Ca content. Similar results were later obtained for the  $(\mathrm{La},\mathrm{Sr})\mathrm{FeO}_3$  films grown from  $\mathrm{La(thd)}_3$ ,  $\mathrm{Ca(thd)}_2$ ,  $\mathrm{Mn(thd)}_3$ , and  $\mathrm{O}_3$ ; these films were found to be Fe deficient and have higher than aimed Sr content.[200] Later, relatively good compositional control has been reported for  $(\mathrm{La},\mathrm{Sr})\mathrm{Co}_3$  [32] and  $(\mathrm{La},\mathrm{Sr})\mathrm{MnO}_3$  [151] that are potential SOFC cathode materials, and more recently also for  $(\mathrm{La},\mathrm{Sr})\mathrm{CuO}_4$  films (prototype high-  $\mathrm{T}_c$  superconductor phase),[201] and  $\mathrm{Gd}_0.9\mathrm{Ca}_{0.1}\mathrm{CoO}_3$  [202] Promising results have also been reported for lithium solid electrolyte materials such as  $\mathrm{Li}_2\mathrm{La}_3\mathrm{Zr}_2\mathrm{O}_{12}$  and  $\mathrm{Li}_{0.32}\mathrm{La}_{0.30}\mathrm{TiO}_2$ , relevant for next- generation Li- ion battery technologies.[29,146,196,200,203,204]

More recently, significant advances in the development of new ALD processes for  $R$ - fluorides have been rapidly made. Conventionally, the research on  $RF_3$  thin films has been challenging due to safety concerns related to the commonly employed HF precursor, but recently safer fluoride precursors such as  $\mathrm{TiF}_4$ ,  $\mathrm{NH}_4\mathrm{F}$ , and  $\mathrm{Nb}_2\mathrm{F}_5$  have been successfully implemented in the process development of several  $RF_3$  thin films  $(\mathrm{YF}_3$ ,  $\mathrm{GdF}_3$ ,  $\mathrm{LaF}_3$ ,  $\mathrm{TbF}_3$ , and  $\mathrm{HoF}_3$ ) by ALD.[63,133,134,191]

The deposition temperature affects the properties of  $RF_3$  films heavily. In the case of  $\mathrm{GdF}_3$  from  $\mathrm{Gd(thd)}_3$  and  $\mathrm{NH}_4\mathrm{F}$ , depositions at temperatures lower than  $285^{\circ}\mathrm{C}$  seem to contain some  $\mathrm{Gd}_2\mathrm{O}_3$  as a secondary phase, while depositions at temperatures higher than  $300^{\circ}\mathrm{C}$  seem to contain the lowest amount of carbon impurities.[63] Similarly, in the case of  $\mathrm{TbF}_3$ , deposition from  $\mathrm{Tb(thd)}_3$  and  $\mathrm{TiF}_4$  at temperatures lower than  $275^{\circ}\mathrm{C}$  show high levels of impurities of C (4.3- 5.3%), O (4.5- 5.6%), and Ti (2.5- 3.7%), while depositions at the higher temperatures (over  $275^{\circ}\mathrm{C}$ ) show no Ti impurities, and C and O impurities of less than 1%.[191]

The possibility to fabricate the thin films at relatively low temperature is important for many applications especially if temperature- sensitive substrates are used. ALD is in general considered superior compared to other gas- phase techniques which typically require significantly higher deposition temperatures. In this respect, plasma- enhanced (PE) ALD may provide further advantages; for the  $R$ - based materials, this was demonstrated by Fang et al. who fabricated GdN films from  $\mathrm{Gd}(\mathrm{MeCp})_3$  and  $\mathrm{N}_2$  plasma; this is actually the only ALD process reported so far for rare earth nitrides.[62] Most of the PE ALD processes for  $R$ - based materials are for oxides, and based on precursors previously

Table 3. ALD processes based on rare earth elements.  

<table><tr><td>Material</td><td>Precursor 1</td><td>Precursor 2</td><td>Precursor 3</td><td>Precursor 4</td><td>GPC [Å]</td><td>T [°C]</td><td>Refs.</td></tr><tr><td rowspan="5">Sc2O3</td><td>Sc(thd)3</td><td>O3</td><td></td><td></td><td>0.13</td><td>335–375</td><td>[125]</td></tr><tr><td>Sc(Cp)3</td><td>H2O</td><td></td><td></td><td>0.75</td><td>250–350</td><td>[125]</td></tr><tr><td>Sc(iPr2amd)3</td><td>O3</td><td></td><td></td><td>0.60–1.00</td><td>250–375</td><td>[207]</td></tr><tr><td>Sc(Me2Pc)3</td><td>H2O</td><td></td><td></td><td>0.30</td><td>290</td><td>[104]</td></tr><tr><td>Sc(Me2Pc)(MeCp)2</td><td>O3</td><td></td><td></td><td>1.09–1.94</td><td>225,275</td><td>[211]</td></tr><tr><td>ScAlO3</td><td>Sc(MeCp)3</td><td>TMA</td><td>H2O</td><td></td><td>0.65</td><td>300</td><td>[194]</td></tr><tr><td rowspan="2">YSCO3</td><td>Y(thd)3</td><td>Sc(thd)3</td><td>O3</td><td></td><td>0.18</td><td>335–350</td><td>[192]</td></tr><tr><td>Y(MeCp)3</td><td>Cp3Sc</td><td>H2O</td><td></td><td>1.07</td><td>300</td><td>[192]</td></tr><tr><td>DySCO3</td><td>Sc(thd)3</td><td>Dy(thd)3</td><td>O3</td><td></td><td>0.43</td><td>350</td><td>[193]</td></tr><tr><td rowspan="20">Y2O3</td><td>Y(thd)3</td><td>O3</td><td></td><td></td><td>0.22–0.23</td><td>250–300</td><td>[50,58,157,160,189,212–214]</td></tr><tr><td>Y(thd)3</td><td>O2plasma</td><td></td><td></td><td>0.30</td><td>200–300</td><td>[158,159,206]</td></tr><tr><td>Y(Cp)3</td><td>H2O</td><td></td><td></td><td>1.20–1.30</td><td>200–400</td><td>[215]</td></tr><tr><td>Y(MeCp)3</td><td>H2O</td><td></td><td></td><td>1.00</td><td>250–325</td><td>[215]</td></tr><tr><td>Y(EtCp)3</td><td>H2O</td><td></td><td></td><td>1.70</td><td>200–400</td><td>[207,216]</td></tr><tr><td>Y(iPr2amd)3</td><td>H2O</td><td></td><td></td><td>0.80</td><td>150–280</td><td>[100]</td></tr><tr><td>Y(iPr2Cp)3</td><td>O3</td><td></td><td></td><td>1.70</td><td>245–300</td><td>[128]</td></tr><tr><td>Y(iPr2amd)(EtCp)2</td><td>H2O</td><td></td><td></td><td>1.10</td><td>300–450</td><td>[217]</td></tr><tr><td>Y(iPr2amd)(EtCp)2</td><td>O3</td><td></td><td></td><td>1.10</td><td>300–450</td><td>[217]</td></tr><tr><td>Y(iPr2amd)(EtCp)2</td><td>O2</td><td></td><td></td><td>0.90</td><td>300–450</td><td>[217]</td></tr><tr><td>Y(iPr2amd)(iPrCp)2</td><td>H2O</td><td></td><td></td><td>0.40, 1.30</td><td>350–450</td><td>[117–119]</td></tr><tr><td>Y(iPr2amd)(iPrCp)2</td><td>O3</td><td></td><td></td><td>–</td><td>350</td><td>[118]</td></tr><tr><td>Y(dp/dmg)3</td><td>H2O</td><td></td><td></td><td>1.10</td><td>175–250</td><td>[54]</td></tr><tr><td>Y(iPr2Cp)3</td><td>H2O</td><td></td><td></td><td>1.40–1.70</td><td>230</td><td>[218]</td></tr><tr><td>Y(iPr2amd)(iPrCp)2</td><td>H2O</td><td></td><td></td><td>0.74</td><td>150–275</td><td>[120]</td></tr><tr><td>Y(iPr2amd)(iPrCp)2</td><td>O2plasma</td><td></td><td></td><td>0.83</td><td>150–275</td><td>[120]</td></tr><tr><td>Y(iPr2amd)(iPrCp)2</td><td>H2Oplasma</td><td></td><td></td><td>1.03</td><td>150–275</td><td>[120]</td></tr><tr><td>Y(iPr2amd)3</td><td>H2O</td><td></td><td></td><td>1.36</td><td>150–325</td><td>[53]</td></tr><tr><td>Y(iPr2amd)3</td><td>H2O</td><td></td><td></td><td>0.67</td><td>200–325</td><td>[114]</td></tr><tr><td>Y(iPr2Cp)3</td><td>H2O</td><td></td><td></td><td>1.70</td><td>250</td><td>[219]</td></tr><tr><td rowspan="2">YMnO3</td><td>Y(thd)3</td><td>Mn(thd)3</td><td>O3</td><td></td><td>0.18–0.60</td><td>250–300</td><td>[220,221]</td></tr><tr><td>Y(thd)3</td><td>Mn(thd)3</td><td>O2</td><td></td><td>0.25–0.30</td><td>250</td><td>[222]</td></tr><tr><td>YAlO3</td><td>Y(EtCp)3</td><td>TMA</td><td>H2O</td><td></td><td>1.55</td><td>300</td><td>[223]</td></tr><tr><td>YVO4</td><td>Y(thd)3</td><td>VO(thd)2</td><td>O3</td><td></td><td>0.15–0.17</td><td>260–300</td><td>[141]</td></tr><tr><td>Y3Ga5O12</td><td>Y(thd)3</td><td>Et3Ga</td><td>O3</td><td></td><td>0.23</td><td>350</td><td>[161]</td></tr><tr><td>Y2O2S</td><td>Y(thd)3</td><td>H2S</td><td></td><td></td><td>–</td><td>350–450</td><td>[131]</td></tr><tr><td>Y2O3xSx</td><td>Y(MeCp)3</td><td>H2O</td><td>H2S</td><td></td><td>–</td><td>300</td><td>[184]</td></tr><tr><td>YF3</td><td>Y(thd)3</td><td>TiF4</td><td></td><td></td><td>1.10–1.70</td><td>225–325</td><td>[132]</td></tr><tr><td rowspan="12">La2O3</td><td>La(thd)3</td><td>O3</td><td></td><td></td><td>0.36</td><td>180–425</td><td>[28,224–226]</td></tr><tr><td>La(thd)3</td><td>H2O</td><td></td><td></td><td>0.30–0.50</td><td>230–350</td><td>[227]</td></tr><tr><td>La(thd)3·DEMA</td><td>O2</td><td></td><td></td><td>0.4</td><td>225–250</td><td>[228]</td></tr><tr><td>La(iPrCp)3</td><td>H2O</td><td></td><td></td><td>0.10</td><td>280–480</td><td>[229–232]</td></tr><tr><td>La(iPrCp)3</td><td>O3</td><td></td><td></td><td>0.30–0.60</td><td>150–250</td><td>[207,233]</td></tr><tr><td>La(iPrCp)3</td><td>O2plasma</td><td></td><td></td><td>0.60</td><td>300–350</td><td>[230,234–238]</td></tr><tr><td>La(Cp)3</td><td>H2O</td><td></td><td></td><td>–</td><td>260</td><td>[225,239,240]</td></tr><tr><td>La(Cp)3</td><td>O2plasma</td><td></td><td></td><td>0.50</td><td>150</td><td>[241]</td></tr><tr><td>La(tmsa)3</td><td>H2O</td><td></td><td></td><td>0.43</td><td>200–300</td><td>[242–245]</td></tr><tr><td>La(iPr2amd)3</td><td>H2O</td><td></td><td></td><td>1.05</td><td>200–300</td><td>[129]</td></tr><tr><td>[La(iPr2amd)3]</td><td>H2O</td><td></td><td></td><td>1.70</td><td>200–250</td><td>[113]</td></tr><tr><td>La(iPr2amd)3</td><td>O3</td><td></td><td></td><td>1.20–1.40</td><td>200–250</td><td>[113]</td></tr></table>

(Continued)

Table 3. (Continued)  

<table><tr><td>Material</td><td>Precursor 1</td><td>Precursor 2</td><td>Precursor 3</td><td>Precursor 4</td><td>GPC [Å]</td><td>T [°C]</td><td>Refs.</td></tr><tr><td>La(iPr2famd)3</td><td>O2</td><td></td><td></td><td></td><td>0.40</td><td>300</td><td>[246]</td></tr><tr><td>La(iPr2amd)(iPrCp)2</td><td>H2O</td><td></td><td></td><td></td><td>1.20–3.00</td><td>200–300</td><td>[116]</td></tr><tr><td>La(iPr2amd)(iPrCp)2</td><td>O3</td><td></td><td></td><td></td><td>0.60–2.10</td><td>200–325</td><td>[116]</td></tr><tr><td>La(iPr2amd)(iPrCp)2</td><td>H2O+ O3</td><td></td><td></td><td></td><td>0.70–1.80</td><td>200–325</td><td>[116]</td></tr><tr><td>La(iPr2amd)(iPrCp)2</td><td>EtOH</td><td></td><td></td><td></td><td>0.50–1.70</td><td>200–325</td><td>[116]</td></tr><tr><td rowspan="8">LaAlO3</td><td>La(thd)3</td><td>Al(acac)3</td><td>O3</td><td></td><td>0.36–0.39</td><td>325–400</td><td>[247]</td></tr><tr><td>La(thd)3</td><td>TMA</td><td>H2O</td><td></td><td>0.55</td><td>270</td><td>[248]</td></tr><tr><td>La(thd)3</td><td>TMA</td><td>O3</td><td></td><td>0.64</td><td>250</td><td>[249]</td></tr><tr><td>La(tmsa)3</td><td>TMA</td><td>H2O</td><td></td><td>0.58</td><td>225–250</td><td>[244]</td></tr><tr><td>La(iPr2amd)3</td><td>TMA</td><td>H2O</td><td></td><td>0.80</td><td>300–330</td><td>[250]</td></tr><tr><td>La(iPr2amd)3</td><td>TMA</td><td>H2O</td><td></td><td>2.80</td><td>300–330</td><td>[251]</td></tr><tr><td>La(iPrCp)3</td><td>TMA</td><td>H2O</td><td></td><td>0.12</td><td>300</td><td>[252,253]</td></tr><tr><td>LaAl(OiPr)6(iPrOH)12</td><td>H2O</td><td></td><td></td><td>0.10–0.50</td><td>160–300</td><td>[138]</td></tr><tr><td rowspan="2">LaNiO3</td><td>La(thd)3</td><td>Ni(thd)2</td><td>O3</td><td></td><td>0.08–0.26</td><td>215–400</td><td>[60]</td></tr><tr><td>La(thd)3</td><td>Ni(acac)2</td><td>O3</td><td></td><td>0.31</td><td>225</td><td>[195,254]</td></tr><tr><td>LaCoO3</td><td>La(thd)3</td><td>Co(thd)2</td><td>O3</td><td></td><td>0.35</td><td>200–400</td><td>[188]</td></tr><tr><td>LaMnO3</td><td>La(thd)3</td><td>Mn(thd)2</td><td>O3</td><td></td><td>0.10–0.23</td><td>250–325</td><td>[196,221]</td></tr><tr><td>LaGaO3</td><td>La(thd)3</td><td>Ga(acac)3</td><td>O3</td><td></td><td>0.38</td><td>325–400</td><td>[197]</td></tr><tr><td>LaFeO3</td><td>La(thd)3</td><td>Fe(thd)3</td><td>O3</td><td></td><td>0.20–0.30</td><td>200–360</td><td>[200]</td></tr><tr><td rowspan="2">LaLuO3</td><td>La(thd)3</td><td>Lu(thd)3</td><td>O3</td><td></td><td></td><td>300</td><td>[33]</td></tr><tr><td>La(iPr2amd)3</td><td>Lu(Etamd)3</td><td>H2O</td><td></td><td>1.20</td><td>300</td><td>[33]</td></tr><tr><td>LaScO3</td><td>La(iPr2amd)3</td><td>Sc(Etamd)3</td><td>H2O</td><td></td><td>1.10</td><td>300</td><td>[33]</td></tr><tr><td>LaYO3</td><td>La(iPr2amd)3</td><td>Y(iPramd)3</td><td>H2O</td><td></td><td>0.80</td><td>280</td><td>[33]</td></tr><tr><td rowspan="4">HfLaOx</td><td>La(iPrCp)3</td><td>TEMA-Hf</td><td>H2O</td><td></td><td>1.40</td><td>300</td><td>[229]</td></tr><tr><td>La(iPrCp)3</td><td>TEMA-Hf</td><td>O3</td><td></td><td>NA</td><td>225</td><td>[207]</td></tr><tr><td>La(iPrCp)3</td><td>TEMA-Hf</td><td>O2plasma</td><td></td><td>0.50</td><td>225,300–350</td><td>[234]</td></tr><tr><td>La(iPr2amd)3</td><td>TEMA-Hf</td><td>O3</td><td></td><td>–</td><td>265</td><td>[255]</td></tr><tr><td>LiLaO2</td><td>Li(thd)</td><td>La(thd)3</td><td>O3</td><td></td><td>0.20–0.30</td><td>225</td><td>[256]</td></tr><tr><td>LaWO4</td><td>La(thd)3</td><td>W(iBuN)2(Me2N)2</td><td>O3</td><td>H2O</td><td>0.48–0.58</td><td>250–375</td><td>[198]</td></tr><tr><td>LaPO4</td><td>La(thd)3</td><td>TMPO</td><td>H2O</td><td>O3</td><td>0.78</td><td>275</td><td>[257]</td></tr><tr><td>LaCaPO4</td><td>La(thd)3</td><td>Ca(thd)2</td><td>TMPO</td><td>H2O / O3</td><td>0.78</td><td>275</td><td>[257]</td></tr><tr><td>La2CuO4</td><td>La(thd)3</td><td>Cu(acac)2</td><td>O3</td><td></td><td>0.40</td><td>210–250</td><td>[258]</td></tr><tr><td>LaVO4</td><td>La(thd)3</td><td>VO(acac)2</td><td></td><td></td><td>–</td><td>270</td><td>[259]</td></tr><tr><td rowspan="3">La4Zr1-xO2-δ</td><td>La(iPrCp)3</td><td>(MeCp)2ZrMe(OMe)</td><td>H2O</td><td></td><td>–</td><td>300</td><td>[260,261]</td></tr><tr><td>La(thd)3</td><td>(MeCp)2ZrMe(OMe)</td><td>O3</td><td></td><td>–</td><td>300</td><td>[262]</td></tr><tr><td>La(tmsa)3</td><td>Zr[N(CH2CH3)]4</td><td>H2O</td><td></td><td>0.58–0.72</td><td>250</td><td>[263]</td></tr><tr><td>Li0.32La0.30TiO2</td><td>La(thd)3</td><td>O3</td><td>TiCl4/ LiO2Bu</td><td>H2O</td><td>0.15–0.35</td><td>225</td><td>[204]</td></tr><tr><td>Li1La3Zr2O12</td><td>LiO4Bu</td><td>[La(iPrFamd)3]</td><td>TDMAZ</td><td>O3</td><td>0.80</td><td>225</td><td>[203]</td></tr><tr><td>La1-xSr4FeO3</td><td>La(thd)3</td><td>Sr(thd)2</td><td>Fe(thd)3</td><td>O3</td><td>0.20–0.30</td><td>260</td><td>[200]</td></tr><tr><td>La1-xSr4MnO3</td><td>La(MeCp)3</td><td>Sr(iPrMeCp)2</td><td>Mn(MCp)2</td><td>H2O</td><td>5.00</td><td>300</td><td>[151]</td></tr><tr><td>La1-xCa4MnO3</td><td>La(thd)3</td><td>Ca(thd)2</td><td>Mn(thd)2</td><td>O3</td><td>0.15–0.40</td><td>235–285</td><td>[199]</td></tr><tr><td>(La,Sr)CoO3-δ</td><td>La(thd)3</td><td>Sr(thd)2</td><td>Co(acac)3</td><td>O3</td><td>0.50</td><td>250–310</td><td>[32]</td></tr><tr><td>La2-xSr4CuO4-y</td><td>La(thd)3</td><td>Cu(acac)2</td><td>Sr(thd)2</td><td>O3</td><td>0.40</td><td>225</td><td>[201]</td></tr><tr><td>LaNi4Cu1-xO3</td><td>La(thd)3</td><td>Ni(acac)2</td><td>Cu(acac)2</td><td>O3</td><td>–</td><td>225</td><td>[205]</td></tr><tr><td rowspan="2">LaF3</td><td>La(thd)3</td><td>TiF4</td><td></td><td></td><td>2.00–5.00</td><td>225–350</td><td>[133]</td></tr><tr><td>La(thd)3</td><td>O3</td><td>Hfac</td><td></td><td>0.49</td><td>250–300</td><td>[264]</td></tr><tr><td>La2S3</td><td>La(thd)3</td><td>H2S</td><td></td><td></td><td>0.15</td><td>360–410</td><td>[130]</td></tr><tr><td rowspan="3">CeO2</td><td>Ce(thd)4</td><td>O3</td><td></td><td></td><td>0.32</td><td>175–375</td><td>[182,265–268]</td></tr><tr><td>Ce(thd)3phen</td><td>O3</td><td></td><td></td><td>0.42</td><td>225–350</td><td>[265]</td></tr><tr><td>Ce(mmp)4</td><td>O2plasma</td><td></td><td></td><td>–</td><td>150–300</td><td>[85]</td></tr></table>

(Continued)

Table 3.(Continued)
