Repository: sciknoworg/ALD-E-ImageMiner

## 📋 ALD-E-ImageMiner Overview

## Dataset

### Organization

#### Categories

- atomic-layer-deposition
- atomic-layer-etching

#### Sub-categories

- experimental-usecase
- simulation-usecase

### 🗂️ Directory Structure
```text
data
├── pilot-annotation-task
│   ├── atomic-layer-deposition
│   │   ├── experimental-usecase
│   │   │   ├── paper #
│   │   │   │   ├── images
│   │   │   │   │   ├── figures

## Question–Answer Categories for Materials Science Figures

[Q&A examples](QA_Examples.md) for **10 categories**, each containing **at least 5 Q\&A examples**, suitable for figures in **materials science literature**.

File: onboarding/example_data/1/content.md (part 3 of 5)
# Atomic and Molecular Layer Deposition of Functional Thin Films Based on Rare Earth Elements
<table><tr><td>Material</td><td>Precursor 1</td><td>Precursor 2</td><td>Precursor 3</td><td>Precursor 4</td><td>GPC [Å]</td><td>T [°C]</td><td>Refs.</td></tr><tr><td>Ce(iPrCp)3</td><td>O2 plasma</td><td></td><td></td><td></td><td>0.35</td><td>250</td><td>[269]</td></tr><tr><td>Ce(iPrCp)3</td><td>H2O</td><td></td><td></td><td></td><td>0.20</td><td>250</td><td>[270]</td></tr><tr><td>Ce(iPr2amd)(iPrCp)2</td><td>H2O</td><td></td><td></td><td></td><td>1.90</td><td>240</td><td>[115]</td></tr><tr><td>Ce(iPr2amd)3</td><td>O3</td><td></td><td></td><td></td><td>2.80</td><td>210–270</td><td>[105]</td></tr><tr><td>Ce(dpmdm)3</td><td>H2O</td><td></td><td></td><td></td><td>2.10</td><td>160</td><td>[124]</td></tr><tr><td>Ce(iPr2amd)(iPrCp)2</td><td>H2O</td><td></td><td></td><td></td><td>1.50</td><td>245</td><td>[271]</td></tr><tr><td>CeO2, Y2O3</td><td>Ce(thd)4</td><td>Y(thd)3</td><td>O3</td><td></td><td>0.41–0.53</td><td>300</td><td>[136,182]</td></tr><tr><td>CeGdO3</td><td>Ce(thd)4</td><td>Gd(thd)3</td><td>O3</td><td></td><td>0.32</td><td>250</td><td>[272]</td></tr><tr><td>CeVO4</td><td>Ce(thd)4</td><td>VO(acac)2</td><td></td><td></td><td>–</td><td>270</td><td>[259]</td></tr><tr><td>CeFeOx</td><td>Ce(thd)4</td><td>Fe(CP)2</td><td></td><td></td><td>–</td><td>270</td><td>[273]</td></tr><tr><td>CeMnO3</td><td>Ce(thd)4</td><td>Mn(thd)3</td><td></td><td></td><td>–</td><td>270</td><td>[274]</td></tr><tr><td>Pr2O3</td><td>Pr(tmsa)3</td><td>H2O</td><td></td><td></td><td>0.15–2.90</td><td>200–400</td><td>[94]</td></tr><tr><td>Pr(nmp)3</td><td>H2O</td><td></td><td></td><td></td><td>0.10–0.70</td><td>200–350</td><td>[96]</td></tr><tr><td>Pr(iPrCp)3</td><td>H2O</td><td></td><td></td><td></td><td>0.70</td><td>130</td><td>[275]</td></tr><tr><td>Pr(iPr2amd)(iPrCp)2</td><td>H2O</td><td></td><td></td><td></td><td>1.47–1.66</td><td>200–300</td><td>[118]</td></tr><tr><td>PrxAl2-xO3</td><td>Pr(iPr2amd)3</td><td>TMA</td><td>H2O</td><td></td><td>0.8–1.0</td><td>295</td><td>[102]</td></tr><tr><td>[PrAl(OPr)6(PrOH)]2</td><td>H2O</td><td></td><td></td><td></td><td>–</td><td>180–350</td><td>[276]</td></tr><tr><td>Pr(iPrCp)3</td><td>TMA</td><td>H2O</td><td></td><td></td><td>1.70</td><td>250–350</td><td>[277]</td></tr><tr><td>Nd2O3</td><td>Nd(thd)3</td><td>O3</td><td></td><td></td><td>0.44–0.45</td><td>310</td><td>[82,84,140,214,278]</td></tr><tr><td>NdAlO3</td><td>Nd(thd)3</td><td>O3</td><td>TMA</td><td>H2O</td><td>0.53</td><td>300</td><td>[126]</td></tr><tr><td>[NdAl(OPr)6(PrOH)]2</td><td>H2O</td><td></td><td></td><td></td><td>–</td><td>180–350</td><td>[276]</td></tr><tr><td>NdNiO3</td><td>Nd(iPrCp)3</td><td>Ni(bu2amd)2</td><td>O3</td><td></td><td>0.36</td><td>160</td><td>[279]</td></tr><tr><td>Sm2O3</td><td>Sm(thd)3</td><td>O3</td><td></td><td></td><td>0.36</td><td>300</td><td>[82]</td></tr><tr><td>SmMnO3</td><td>Sm(thd)3</td><td>Mn(thd)2</td><td>O3</td><td></td><td>0.23</td><td>275</td><td>[221]</td></tr><tr><td>Eu2O3</td><td>Eu(thd)3</td><td>O3</td><td></td><td>73</td><td>0.32</td><td>300</td><td>[82,280–284]</td></tr><tr><td>Eu4Ti4O2</td><td>Eu(thd)3</td><td>O3</td><td>TiCl4</td><td>H2O</td><td>0.38–0.45</td><td>300</td><td>[285]</td></tr><tr><td>Eu4Ti4PO2</td><td>Eu(thd)3</td><td>O3</td><td>TiCl4+H2O</td><td>Me3PO4</td><td>0.80–1.00</td><td>300</td><td>[286]</td></tr><tr><td>Gd2O3</td><td>Gd(thd)3</td><td>O3</td><td></td><td></td><td>0.31</td><td>300</td><td>[82]</td></tr><tr><td>Gd(iPrCp)3</td><td>H2O</td><td></td><td></td><td></td><td>1.00–3.20</td><td>175–300</td><td>[83]</td></tr><tr><td>Gd(iPrCp)3</td><td>H2O</td><td></td><td></td><td></td><td>1.00–3.20</td><td></td><td>[287,288]</td></tr><tr><td>Gd(nmp)3</td><td>H2O</td><td></td><td></td><td></td><td>0.20–1.00</td><td>200–300</td><td>[96]</td></tr><tr><td>Gd(dpmdm)3</td><td>H2O</td><td></td><td></td><td></td><td>1.00–1.10</td><td>175–350</td><td>[107,109,289,290]</td></tr><tr><td>Gd(tBeC2amd)3</td><td>H2O</td><td></td><td></td><td></td><td>0.26–0.49</td><td>350–400</td><td>[86,97,291,292]</td></tr><tr><td>Gd(iPrCp)3</td><td>O2 plasma</td><td></td><td></td><td></td><td>1.40</td><td>250</td><td>[293]</td></tr><tr><td>Gd(iPrCp)3</td><td>H2O</td><td></td><td></td><td></td><td>0.80</td><td>250</td><td>[208,209]</td></tr><tr><td>Gd(iPrCp)3</td><td>O3</td><td></td><td></td><td></td><td>0.20</td><td>250</td><td>[294]</td></tr><tr><td>Gd(iPr2amd)(iPrCp)2</td><td>H2O</td><td></td><td></td><td></td><td>1.16–1.38</td><td>200–250</td><td>[118]</td></tr><tr><td>GdAlO3</td><td>Gd(iPrCp)3</td><td>TMA</td><td>O3</td><td></td><td>1.75–2.75</td><td>200–350</td><td>[295]</td></tr><tr><td>Gd(iPrCp)3</td><td>TMA</td><td>H2O</td><td></td><td></td><td>4.50–5.00</td><td>200–350</td><td>[295]</td></tr><tr><td>ZrO2-Cd2O3</td><td>Zr(MScP)2Me(OMe)</td><td>Gd(thd)3</td><td>O3</td><td></td><td>0.39–0.53</td><td>300</td><td>[296]</td></tr><tr><td>GdScO3</td><td>Gd(iPr2amd)3</td><td>Sc(Et2amd)3</td><td>H2O</td><td></td><td>2.00</td><td>310</td><td>[103]</td></tr><tr><td>Gd(thd)3</td><td>Sc(thd)3</td><td>O3</td><td></td><td></td><td>0.21</td><td>300</td><td>[297]</td></tr><tr><td>Gd(iPrCp)3</td><td>Sc(MeCp)3</td><td>H2O</td><td></td><td></td><td>2.20</td><td>300</td><td>[194,209]</td></tr><tr><td>GdFeO3</td><td>GdFe(O4Br)6(C5H5N)2</td><td>O3</td><td></td><td></td><td>0.20–0.30</td><td>200</td><td>[298]</td></tr><tr><td>GdCoO3</td><td>Gd(thd)3</td><td>Co(thd)2</td><td>O3</td><td></td><td>0.24</td><td>300</td><td>[202]</td></tr><tr><td>Gd3Ga5O12</td><td>Gd(thd)3</td><td>TEGa</td><td>O3</td><td></td><td>0.19</td><td>350</td><td>[185]</td></tr><tr><td>Gd0.9Ca0.1CoO3</td><td>Gd(thd)3</td><td>Co(thd)2</td><td>Ca(thd)2</td><td>O3</td><td>0.30</td><td>300</td><td>[202]</td></tr><tr><td>GdN</td><td>Gd(iPrCp)3</td><td>N2 plasma</td><td></td><td></td><td>0.33</td><td>150–300</td><td>[62]</td></tr><tr><td>GdF3</td><td>Gd(thd)3</td><td>NH4F</td><td></td><td></td><td>0.26</td><td>300</td><td>[63]</td></tr><tr><td>Tb2O3-Al2O3</td><td>Tb(thd)3</td><td>TMA</td><td>O3</td><td></td><td>–</td><td>350</td><td>[299]</td></tr></table>

(Continued)

Table 3. (Continued)  

<table><tr><td>Material</td><td>Precursor 1</td><td>Precursor 2</td><td>Precursor 3</td><td>Precursor 4</td><td>GPC [Å]</td><td>T [°C]</td><td>Refs.</td></tr><tr><td>TbMnO3</td><td>Tb(thd)3</td><td>Mn(thd)2</td><td>O3</td><td></td><td>0.18</td><td>250–325</td><td>[221]</td></tr><tr><td>TbScO3</td><td>Tb(thd)3</td><td>Sc(thd)3</td><td>O3</td><td></td><td>0.40</td><td>300</td><td>[300]</td></tr><tr><td>TbF3</td><td>Tb(thd)3</td><td>TiF4</td><td></td><td></td><td>0.75</td><td>175–350</td><td>[191]</td></tr><tr><td rowspan="5">Dy2O3</td><td>Dy(thd)3</td><td>O3</td><td></td><td></td><td>0.31</td><td>300</td><td>[82,180]</td></tr><tr><td>Dy(cpdmg)3</td><td>H2O</td><td></td><td></td><td>1.00</td><td>200–350</td><td>[107,289]</td></tr><tr><td>Dy(iPr2amd)(iPrCp)2</td><td>O2plasma</td><td></td><td></td><td>0.30</td><td>140–230</td><td>[301]</td></tr><tr><td>Dy(iPr2amd)(iPrCp)2</td><td>H2O</td><td></td><td></td><td>1.16–1.38</td><td>300–350</td><td>[118]</td></tr><tr><td>Dy(iPr2amd)(iPrCp)2</td><td>O3</td><td></td><td></td><td>–</td><td>200–350</td><td>[118]</td></tr><tr><td>Ho2O3</td><td>Ho(thd)3</td><td>O3</td><td></td><td></td><td>0.25</td><td>300</td><td>[82]</td></tr><tr><td>HoF3</td><td>Ho(thd)3</td><td>NbF5</td><td></td><td></td><td>1.00</td><td>250–275</td><td>[134]</td></tr><tr><td rowspan="15">Er2O3</td><td>Er(thd)3</td><td>O3</td><td></td><td></td><td>0.20–0.25</td><td>250–375</td><td>[82,84,140,214,278]</td></tr><tr><td>Er(thd)3</td><td>O2plasma</td><td></td><td></td><td>0.50</td><td>200–300</td><td>[302]</td></tr><tr><td>Er(MeCp)3</td><td>H2O</td><td></td><td></td><td>1.50</td><td>250–350</td><td>[86,278]</td></tr><tr><td>Er(MeCp)3</td><td>O3</td><td></td><td></td><td>0.12</td><td>170–330</td><td>[87,207]</td></tr><tr><td>ErHitel 12</td><td>O3</td><td></td><td></td><td>0.20–0.40</td><td>175–300</td><td>[207]</td></tr><tr><td>Er(iPr2amd)3</td><td>O3</td><td></td><td></td><td>0.37–0.55</td><td>225–300</td><td>[101]</td></tr><tr><td>Er(cpdmg)3</td><td>H2O</td><td></td><td></td><td>1.10</td><td>150–275</td><td>[108]</td></tr><tr><td>Er(iPr2amd)(iMeCp)2</td><td>H2O</td><td></td><td></td><td>0.50</td><td>180</td><td>[301]</td></tr><tr><td>Er(iPr2amd)(iMeCp)2</td><td>O2plasma</td><td></td><td></td><td>0.70</td><td>180</td><td>[301]</td></tr><tr><td>Er(iPr2amd)(iMeCp)2</td><td>H2O</td><td></td><td></td><td>1.10–1.20</td><td>225–275</td><td>[78]</td></tr><tr><td>Er(iPr2amd)(iMeCp)2</td><td>O3</td><td></td><td></td><td>0.20–1.0</td><td>200–325</td><td>[78]</td></tr><tr><td>Er(iPrCp)3</td><td>H2O</td><td></td><td></td><td>0.80–1.20</td><td>200–300</td><td>[78]</td></tr><tr><td>Er(iPrCp)3</td><td>O3</td><td></td><td></td><td>0.30–0.80</td><td>200–300</td><td>[78]</td></tr><tr><td>Er(iPr2Cp)3</td><td>H2O</td><td></td><td></td><td>1.20</td><td>250–325</td><td>[78]</td></tr><tr><td>Er(iBuCp)3</td><td>O3</td><td></td><td></td><td>0.40–0.80</td><td>225–350</td><td>[78]</td></tr><tr><td>Er1-xTi4O3</td><td>Er(MeCp)3</td><td>TDEAT</td><td>O3</td><td></td><td>0.5–10.64</td><td>175–275</td><td>[303]</td></tr><tr><td>ZrO2-Er2O3</td><td>Zr(MeCp)2Me(OMe)</td><td>Er(thd)3</td><td>O3</td><td></td><td>0.20</td><td>350</td><td>[34]</td></tr><tr><td rowspan="2">(ErGa)2O3</td><td>Er(thd)3</td><td>Ga(acac)3</td><td>O3</td><td></td><td>0.25–0.28</td><td>350</td><td>[304]</td></tr><tr><td>Er(MeCp)3</td><td>Ga2(NMe2)6</td><td>H2O</td><td></td><td>0.95–1.00</td><td>250</td><td>[304]</td></tr><tr><td>ErFeO3</td><td>Er(thd)3</td><td>Fe(thd)3</td><td>O3</td><td></td><td>1.00</td><td>280–300</td><td>[305]</td></tr><tr><td rowspan="2">Tm2O3</td><td>Tm(thd)3</td><td>O3</td><td></td><td></td><td>0.22</td><td>300</td><td>[82,306,307]</td></tr><tr><td>Tm(Cp)3</td><td>H2O</td><td></td><td></td><td>1.50</td><td>200–300</td><td>[308]</td></tr><tr><td rowspan="2">Yb2O3</td><td>Yb(thd)3</td><td>O3</td><td></td><td></td><td>0.15–0.2</td><td>250–400</td><td>[139,148,309]</td></tr><tr><td>Yb(MeCp)3</td><td>H2O</td><td></td><td></td><td>1.00</td><td>180–375</td><td>[207]</td></tr><tr><td>Yb3Al5O12</td><td>Yb(thd)3</td><td>TMA</td><td>O3</td><td></td><td>0.20</td><td>350</td><td>[149]</td></tr><tr><td>Yb4Ti4O2</td><td>Yb(thd)3</td><td>O3</td><td>TiO4</td><td>H2O</td><td>0.36–0.37</td><td>300</td><td>[293]</td></tr><tr><td>YbMnO3</td><td>Yb(thd)3</td><td>Mn(thd)2</td><td>O3</td><td></td><td>0.18</td><td>275–300</td><td>[221]</td></tr><tr><td>YbVO4</td><td>Yb(thd)3</td><td>VO(thd)2</td><td>O3</td><td></td><td>0.08–0.23</td><td>240</td><td>[310]</td></tr><tr><td rowspan="2">Lu2O3</td><td>Lu(SiPc)3</td><td>H2O</td><td></td><td></td><td>0.25</td><td>360–370</td><td>[311,312]</td></tr><tr><td>Lu(PrCp)3</td><td>H2O</td><td></td><td></td><td></td><td>330</td><td>[80]</td></tr><tr><td>LuMnO3</td><td>Lu(thd)3</td><td>Mn(thd)3</td><td>O3</td><td></td><td>0.18</td><td>275–300</td><td>[221]</td></tr><tr><td rowspan="3">LuAlO3</td><td>Lu(thd)3</td><td>TMA</td><td>O3</td><td></td><td>0.35</td><td>300</td><td>[313]</td></tr><tr><td>Lu(iPrCp)3</td><td>TDEAA</td><td>O3</td><td></td><td>1.30</td><td>250</td><td>[135]</td></tr><tr><td>Lu(iPrCp)3</td><td>TDEAA</td><td>H2O</td><td></td><td>1.30</td><td>250</td><td>[135]</td></tr><tr><td>Lu3Al5O12</td><td>Lu(thd)3</td><td>TMA</td><td>O3</td><td></td><td>0.19</td><td>350</td><td>[150]</td></tr><tr><td>Lu</td><td>Lu(thd)3</td><td>O3</td><td></td><td></td><td>0.30</td><td>230</td><td>[314]</td></tr><tr><td>LuSi1.5O5</td><td>Lu(tmsa)3</td><td>H2O/O3</td><td></td><td></td><td>0.60–4.3</td><td>280–380</td><td>[82,315]</td></tr><tr><td>Lu3Ga5O12</td><td>Lu(thd)3</td><td>Ga(C2H5)3</td><td>O3</td><td></td><td>0.20</td><td>350</td><td>[316]</td></tr></table>

![](images/af903f0799d16eb1face1caf7ea964caea918648c124e1ace210d668cf6021e5.jpg)  
Figure 9. XRD patterns for various  $R$ -based quaternary oxide thin films deposited by ALD:  $\mathrm{La(Ni,Cu)O_3}$  [205] (Reproduced with permission, 2020, Royal Society of Chemistry) (La,Sr)CoO $_3$ .[32] (Reproduced with permission, 2015, Royal Society of Chemistry) (La,Sr)CuO $_3$ .[201] (Reproduced with permission, 2018, Royal Society of Chemistry.) and (La,Sr)MnO $_3$ .[151] (Reproduced with permission, 2008, Elsevier).

experimented in the context of thermal ALD. One of the advantages of PE- ALD is the ability to use  $R(\mathrm{thd})_3$  precursors with  $\mathrm{O}_2$  or  $\mathrm{H}_2\mathrm{O}$  plasma, while those co- reactants are not reactive enough toward  $R^{3 + }$ $\beta$ - dike ionate precursors under thermal ALD conditions.[206] Also importantly, the PE- ALD  $R(\mathrm{thd})_3 + \mathrm{plasma} - \mathrm{O}_2$  processes yield higher growth rates compared to thermal- ALD  $R(\mathrm{thd})_3 + \mathrm{O}_3$  processes, as is clearly seen in Table 3 which summarizes all the ALD processes developed for  $R^{3 + }$  materials.

# 6. ALD/MLD Processes with Rare Earth Elements

The first ALD/MLD study involving rare earth elements was reported in 2015, for flexible photoluminescent Eu- PDA (europium 1,4- pyridine dicarboxylate) thin films.[43] This was soon followed by another report in which europium was combined with several different organic components.[317] In (Figure 10), the molecular structures of all the organic precursors so far employed in ALD/MLD experiments in combination with rare earth elements are shown. This figure also shows the acronyms used for these precursors, together with the heating temperatures employed in ALD/MLD depositions for their evaporation.

Most of the organic precursors are solids of somewhat bigger organic molecules with low vapor pressures, meaning that relatively high heating temperatures are required for their vaporization. Hence, in a majority of the ALD/MLD processes of  $R$ - organic thin films, the deposition temperature has been relatively high, varying between 145 and  $420^{\circ}\mathrm{C}$ . This may be an issue, considering the potential future industrial- scale applications, in which liquid precursors are typically favored over solid ones. However, there are also examples of processes working at relatively low temperature, allowing the growth of  $R$ - organic thin films on flexible substrates such as polymer sheets and yarns.[43,318]

The low precursor volatility may potentially lead to conformality issues on large surface area substrates. A plausible solution to overcome this issue is to increase the organic precursor sublimation temperature.[43] The drawback is that at higher deposition temperatures (needed to match the higher precursor evaporation temperature) the growth rates are lower; another potential issue is the increased probability of precursor decomposition. There are no dedicated conformality studies reported for  $R$ - organic thin films. However, the fact that red PL emission from the Eu- HQA (HQA = 2- hydroxyquinoline- 4- carboxylic acid) films deposited on nanoplasmonic structures was highly homogeneous could be taken as an indication of conformal film growth.[55]

Trivalent europium is known for its intense red luminescence emission, and in several ALD/MLD investigations, the goal has been to manipulate the absorption and/or emission properties of  $\mathrm{Eu^{3 + }}$  through the choice of the organic component. For example, by increasing the number of aromatic rings in the backbone from the single ring as in TPA (terephthalic acid or 1,4- benzene dicarboxylic acid) to two rings as in NDA (2,6- naphthalene dicarboxylic acid) and ADA (9,10- anthracene dicarboxylic acid) the emission wavelength was red- shifted, but at the cost of weakening

![](images/ad0bd64013ab9abfbc62064a03f9b775fcbdd7f806152908c118d86b7689d8a8.jpg)  
Figure 10. Organic molecules used as precursors in ALD/MLD processes in combination with rare earth elements.

emission intensity. On the other hand, by dilating the europium content with non- photoactive yttrium the emission intensity could be significantly enhanced for  $(\mathrm{Eu}_{0.12}\mathrm{Y}_{0.88})$ - TPA thin films.[319]

Indeed, the ALD/MLD approach allows—like its parent ALD technique—the combination of several different  $R$  species into the same thin- film material; through such efforts white light emissive thin films consisting of red, green, and blue emitting  $\mathrm{Ln}^{3 + }$  species were recently realized.[320]

Another important target in the ALD/MLD research has been in the up- converting Ln- organic thin films, such as (Y,Yb,Er)- pyrazine,[321] and (Yb,Er)- IR- 806 films.[322] Luminescent Lnorganic thin films realized through ALD/MLD have several po tential advantages compared to the purely inorganic Ln- based thin films grown with ALD, as: i) the organic component is likely to enhance the mechanical properties of the films,[323] ii) organic linkers are anticipated to provide proper spacing between the  $\mathrm{Ln}^{3 + }$  species such that the unwanted concentration quenching can be minimized/avoided, iii) organic linkers may also act as a sensitizer for the  $\mathrm{Ln}^{3 + }$  luminescence[324] and most excitingly iv) the excitation wavelength range can be tailored by the choice of the organic linker.

An illustrative example of the excitation wavelength engineering through the choice of the organic precursor is shown for Eu- organic thin films in (Figure 11). Among the four different Eu- organic thin- film materials, Eu- TPA shows a strong excitation

![](images/b182791bf1085021c72f831f1c7e3dafa74bf31f0db496d36c928947026accee.jpg)  
Figure 11. Excitation spectra of Eu-HQA, Eu-TPA, and Eu-Cyt thin films on silicon substrates, illustrating the effect of the chosen organic precursor on the properties of the ALD/MLD deposited thin films.[55,318]

band that peaks around  $\lambda \approx 250\mathrm{nm}$ . By replacing TPA with other organics the excitation wavelength could be effectively shifted to higher wavelengths even up to visible range, i.e. to  $\lambda \approx 270 \mathrm{nm}$  for PDA (pyridine dicarboxylic acid),[317] to  $\lambda \approx 350 \mathrm{nm}$  for Cyt (cytosine),[318] and to cover the entire  $200 - 400\mathrm{nm}$  range for HQA (2- hydroxyquinoline- 4- carboxylic acid).[55]

While most of the ALD/MLD processes developed so far for different  $R^{3 + }$ - organic thin films have been based on the well- established  $R(\mathrm{thd})_3$  precursors (Table 4), attempts to deploy other more reactive rare earth element precursors have shown significantly higher growth rates, with GPC values reaching  $5.4 \mathrm{\AA}$  in case of Ce- TPA and  $6.4 \mathrm{\AA}$  for Er- TPA; in these processes  $\mathrm{Ce(dpdmg)}_3$  and  $\mathrm{Er(dpdmg)}_3$  were used and steric hindrance was assumed to be behind the higher GPC values. Most of the  $R^{3 + }$ - organic thin films have been amorphous, but there are two significant exceptions. First, the La- TPA films grown from  $\mathrm{La(thd)}_3$  and TPA were found to be in- situ crystalline.[325] Secondly, their neodymium counterparts, i.e., the Nd- TPA films were first amorphous but were crystallized upon absorbing water as guest molecules in the structure.[326]

# 7. Application Prospects of R-Based Thin Films

Rare earth element- based thin films fabricated through ALD or ALD/MLD have been recognized as highly promising candidates for a wide range of applications, such as gate dielectrics, optical thermometry, waveguides, bio- imaging, and bio- detection. This chapter highlights some of these potential application areas.

# 7.1. Gate Dielectrics in Microelectronics

With the progressively tightening requirements set for the so- called gate oxide thin- film layers in the continuously miniaturized integrated circuits,[329] it became clear already more than a decade ago that the traditionally utilized  $\mathrm{SiO}_2$  layers did not suffice anymore once the layer thickness was radically decreased, due to the strongly increased current leakages caused by the direct tunneling of electrons.[330] This progress in device miniaturization led to the need to develop new high- dielectric- constant  $(\kappa)$  materials and fabrication technologies enabling the decrease of the tunneling current in the ultrathin high-  $\kappa$  dielectric oxide layers. Moreover, a high band offset was required for the next- generation gate dielectric oxide thin films.[331]

Table 4. ALD/MLD processes based on rare earth elements.  

<table><tr><td>Material</td><td>Precursor 1</td><td>Precursor 2</td><td>GPC [Å]</td><td>T [°C]</td><td>Refs.</td></tr><tr><td>Y-2,6NDC</td><td>Y(thd)3</td><td>2,6NDA</td><td>2.0</td><td>260</td><td>[327]</td></tr><tr><td>(Y,Yb,Er)-2,3PZA</td><td>(Y,Yb,Er)(thd)3</td><td>2,3PZA</td><td>3.4</td><td>160-280</td><td>[321]</td></tr><tr><td>La-TPA</td><td>Nd(thd)3</td><td>TPA</td><td>3.2</td><td>200</td><td>[325]</td></tr><tr><td>Ca-TPA</td><td>Ce(dpdmg)3</td><td>TPA</td><td>3.4</td><td>200</td><td>[61]</td></tr><tr><td>Nd-TPA</td><td>Nd(thd)3</td><td>TPA</td><td>3.2</td><td>200</td><td>[326]</td></tr><tr><td>Eu-TPA</td><td>Eu(thd)3</td><td>TPA</td><td>2.5-3.2</td><td>190-240</td><td>[317-319]</td></tr><tr><td>Eu-2,6PDC</td><td>Eu(thd)3</td><td>2,6PDC</td><td>2.0-1.3</td><td>240-340</td><td>[317]</td></tr><tr><td>Eu-3,5PDC</td><td>Eu(thd)3</td><td>3,5PDC</td><td>3.0-2.0</td><td>240-340</td><td>[317]</td></tr><tr><td>Eu-2,6NDC</td><td>Eu(thd)3</td><td>2,6NDA</td><td>3.0</td><td>220</td><td>[319]</td></tr><tr><td>Eu-9,10ADC</td><td>Eu(thd)3</td><td>9,10ADA</td><td>3.0</td><td>250</td><td>[319]</td></tr><tr><td>Eu-NH2TP</td><td>Eu(thd)3</td><td>NH2-TPA</td><td>NG</td><td>180-250</td><td>[328]</td></tr><tr><td>Tb-TP</td><td>Tb(thd)3</td><td>TPA</td><td>2.5</td><td>250</td><td>[327]</td></tr><tr><td>Tb-bdo</td><td>Tb(thd)3</td><td>BDO</td><td>1.2</td><td>175</td><td>[327]</td></tr><tr><td>Tb-FTP</td><td>Tb(thd)3</td><td>F-TPA</td><td>2.4</td><td>250</td><td>[327]</td></tr><tr><td>Tb-BrTP</td><td>Tb(thd)3</td><td>Br-TPA</td><td>2.7</td><td>250</td><td>[327]</td></tr><tr><td>Tb-NH2TP</td><td>Tb(thd)3</td><td>NH2-TPA</td><td>2.7</td><td>250</td><td>[327]</td></tr><tr><td>Tb-bpdc</td><td>Tb(thd)3</td><td>BPDCA</td><td>2.6</td><td>275</td><td>[327]</td></tr><tr><td>Tb-2,6NDC</td><td>Tb(thd)3</td><td>2,6-NDA</td><td>2.7</td><td>250</td><td>[327]</td></tr><tr><td>Er-3,5PDC</td><td>Er(dpdmg)3</td><td>3,5PDC</td><td>6.4</td><td>245-280</td><td>[110]</td></tr><tr><td>(Y,Lr)-IR806</td><td>Yb,Er(dpdmg)3</td><td>IR806</td><td>2.50</td><td>250-280</td><td>[322]</td></tr><tr><td>La,(Er,Tb, Eu)-TP</td><td>Ln(thd)3</td><td>TPA</td><td>3.20</td><td>190</td><td>[320]</td></tr><tr><td>Eu-PDA</td><td>Eu(thd)3</td><td>3-PDA</td><td>1.7</td><td>180</td><td>[318]</td></tr><tr><td>Eu-PZA</td><td>Eu(thd)3</td><td>2,3-PZA</td><td>3.5</td><td>180</td><td>[318]</td></tr><tr><td>Eu-Ura</td><td>Eu(thd)3</td><td>Uracil</td><td>2.1</td><td>250</td><td>[318]</td></tr><tr><td>Eu-Cyt</td><td>Eu(thd)3</td><td>Cytosine</td><td>1.5</td><td>250</td><td>[318]</td></tr><tr><td>Eu-TZO</td><td>Eu(thd)3</td><td>TZO</td><td>2.1</td><td>250</td><td>[318]</td></tr><tr><td>Eu-HQA</td><td>Eu(thd)3</td><td>HQA</td><td>7.3</td><td>210</td><td>[55]</td></tr></table>

Rare earth oxides were considered very promising dielectrics to replace  $\mathrm{SiO}_2$ , thanks to their high-  $\kappa$  values, relatively large bandgap values, and excellent thermal and chemical stability.[17] In particular,  $R_2O_3$  thin films have shown interesting electrical properties.[82] The ALD process used has an impact on the properties of these thin films; for example,  $\mathrm{La(OH)}_3$  tends to form when water is employed as the oxygen source which may increase the current leakage, a problem that may be solved by choosing  $\mathrm{O}_3$  as the source of oxygen.[113] Similarly, using plasma- enhanced ALD of  $\mathrm{La}(\mathrm{i}^{\mathrm{p}\mathrm{i}}\mathrm{Cp})_3$  and  $\mathrm{O}_2$ - plasma has led to better electrical properties of  $\mathrm{La}_2\mathrm{O}_3$  thin films compared to films produced through thermal ALD from the same La precursor with water.[230]

ALD also allows the fabrication of high- quality ternary oxides in which La is combined with another metal. An interesting example is the  $(\mathrm{La},\mathrm{Al})_2\mathrm{O}_3$  films reported by Fei et al.; the aluminum addition increased the dielectric constant  $(\approx 5)$  and equivalent oxide thickness  $(\mathrm{EOT} =$  thickness of  $\mathrm{SiO}_2$  layer that would offer an

![](images/72e3b479d5c10fc2ae46f601318295773892650f6e7b509d267eb21879b06887.jpg)  
Figure 12. Green  $\mathsf{Tb}^{3 + }$  EL emission from different ALD-grown nanolaminatet structures consisting of  $\mathsf{Al}_2\mathsf{O}_3$  and  $\mathsf{Tb}_2\mathsf{O}_3$  layers, relevant for use in luminescent displays. Republished with permission from Ref. [299], 2018, Optica publishing group.

equivalent electrical performance ignoring the current leakage;  $\approx 8.3 \mathrm{nm}$  values of  $\mathrm{La}_2\mathrm{O}_3$  thin films to  $\kappa \approx 17$  and  $\mathrm{EOT} \approx 3.9$  for the  $(\mathrm{La},\mathrm{Al})_2\mathrm{O}_3$  films grown with the 1:1 ratio of La and Al precursor pulses. By increasing La:Al pulse ratio enhanced the electrical performance further, for the 2:1 films to  $\kappa \approx 21.9$  and  $\mathrm{EOT} \approx 3.4 \mathrm{nm}$  and for the 3:1 films to  $\kappa \approx 24.9$  and  $\mathrm{EOT} \approx 2.9 \mathrm{nm}$ .[253] The ALD research on dielectric ternary oxides includes—besides lanthanum—also many other rare earth elements. For example,  $\mathrm{GdScO}_3$  films showed a dielectric constant of  $\approx 21.5$  and  $\mathrm{EOT} \approx 1 \mathrm{nm}$ .[103] Also, for the  $(\mathrm{Pr}_{1.13},\mathrm{Al}_{0.87})\mathrm{O}_3$  films an impressive EOT value of  $\approx 1.5 \mathrm{nm}$  and dielectric constant of  $\approx 17.7$  were reported.[102]

# 7.2. Luminescence Applications

The most characteristic luminescence properties of  $\mathrm{Ln}^{3 + }$  ions arise from the well- defined sharp- line transitions within their partially filled 4f orbitals; the spatially extended 5s and 5p orbitals offer shielding to the core 4f electrons which makes the emission independent of the coordination environment or the host material.[17] The 4f- 4f transitions are parity forbidden, which means that the excitation efficiency is low; another consequence is the long excited- state lifetime up to milliseconds. Some of the lanthanides show also luminescence arising from parity- allowed 4f- 5d transitions; these transitions show short excited- state lifetimes of nanosecond range and they can be heavily affected by the host environment, which allows emission tunability.[27] Most of the applications are based on the 4f- 4f transitions of  $\mathrm{Eu}^{3 + }$  and  $\mathrm{Tb}^{3 + }$  yielding visible light emissions and those of  $\mathrm{Er}^{3 + }$  and  $\mathrm{Nd}^{3 + }$  with emission in the NIR range, or the 4f- 5d transitions of  $\mathrm{Ce}^{3 + }$ ,  $\mathrm{Pr}^{3 + }$ , and  $\mathrm{Eu}^{2 + }$ .[332] The excitation is made either through electric current (electroluminescence; EL) or light (photoluminescence; PL).

# 7.2.1. Electroluminescent Displays

The first prospective application area of the ALD- grown Ln- doped thin films was seen in thin- film electroluminescent (TFEL) devices, first highlighted in 1992 for  $\mathrm{Tb}^{3 + }$ - doped  $\mathrm{ZnS}$  thin films.[22]

More recently, besides the metal sulfide matrices, other inorganic matrices have been highlighted as well, with excellent chemical and physical stabilities even under high temperatures.[142,333] The TEFL- based screens have established their position in the screens industry over more than 40 years. (Figure 12) shows a typical electroluminescence by  $\mathrm{Tb}^{3 + }$  that can be used in transparent displays, where doping  $\mathrm{Y}_2\mathrm{O}_3$  with  $\mathrm{Eu}^{3 + }$  shows intense red emission upon electroluminescence.[146]

Another strategy to apply ALD for TEFL is using nanolaminates of  $\mathrm{Tb}_2\mathrm{O}_3$  and  $\mathrm{Al}_2\mathrm{O}_3$  in the fabrication of an electroluminescent device, where it was seen that a supercycle of  $\mathrm{Al}_2\mathrm{O}_3\cdot \mathrm{Tb}_2\mathrm{O}_3$  4:2 was seen as the best alternative from several tested several supercycles, and the emission intensity was proven to be increasing with the injection current density.[29] However, the lack of the long- wanted deep blue emitter has prevented achieving a full- color display.[6]

# 7.2.2. MOSLEDs

MOSLEDs are attracting huge interest as light sources compatible with the CMOS (complementary metal oxide semiconductors) technology most relevant to applications such as decommunication, waveguides, and micro- displays.[144,186] Employment of ALD adds to the fabrication of MOSLEDs numerous benefits, including the ability to dope  $\mathrm{R}^{3 + }$  ions into several metal oxides. For example,  $\mathrm{Al}_2\mathrm{O}_3$  has been considered as an attractive choice for the host material thanks to its wide transparency range and feasibility of ALD fabrication.[147] In general, ALD offers a one- step fabrication technique for doped materials, for a wide range of host materials ranging from binary oxides to ternary oxides, and nanolaminates.[33,307]

Among the most attractive dopants used in MOSLEDs are the NIR- emitting  $\mathrm{Yb}^{3 + }$  (emission at  $\approx 980 \mathrm{nm}$ ) and  $\mathrm{Er}^{3 + }$  (emission at  $\approx 1530 \mathrm{nm}$ ), the former used as a wave amplifier in lasers and the latter being essential for telecommunication applications as its emission lies in the NIR minimal loss window of silica- based optical fibers.[334,335]

In Table 5, we summarize the MOSLED devices fabricated by ALD with  $\mathrm{Er}^{3 + }$  doping and their electrical performance. These

Table 5. Performance characteristics of  $\mathsf{E}\mathsf{r}^{3 + }$  -based MOSLED devices fabricated by ALD: Annealing temperature of the films (Ann. T) external quantum efficiency (EQE), power efficiency (PE), threshold voltage (Vol), emission  $1530 - 1550\mathrm{nm}$  lifetime  $(\tau)$  and operational device lifetime (OLT).  

<table><tr><td>Matrix</td><td>Ann. T [°C]</td><td>EQE [%]</td><td>PE [×10-4]</td><td>Vol [V]</td><td>τ [ms]</td><td>OLT [h]</td><td>Refs.</td></tr><tr><td>Y3Ga5O12</td><td>800</td><td>2.5</td><td>3.8</td><td>25</td><td>2.26</td><td>49</td><td>[161]</td></tr><tr><td>Gd3Ga5O12</td><td>1000</td><td>1.9</td><td>3.6</td><td>30</td><td>1.59</td><td>NG</td><td>[185]</td></tr><tr><td>ZnGa2O4</td><td>800</td><td>0.3</td><td>NG</td><td>30</td><td>0.82</td><td>5.5</td><td>[186]</td></tr><tr><td>Lu3Al5O12</td><td>1100</td><td>10</td><td>12</td><td>50</td><td>1.65</td><td>NG</td><td>[150]</td></tr><tr><td>Xb2O3</td><td>1000</td><td>8.5</td><td>10</td><td>60</td><td>NG</td><td>NG</td><td>[148]</td></tr><tr><td>Yb3Al5O12</td><td>1100</td><td>5.2</td><td>4.8</td><td>≈5</td><td>1.2</td><td>NG</td><td>[149]</td></tr><tr><td>Ga2O3</td><td>900</td><td>36</td><td>81</td><td>≈15</td><td>2.04</td><td>100</td><td>[145]</td></tr><tr><td>Al2O3-Y2O3</td><td>800</td><td>8.7</td><td>12</td><td>NG</td><td>NG</td><td>NG</td><td>[214]</td></tr><tr><td>Al2O3:Yb</td><td>NG</td><td>24</td><td>28</td><td>≈14</td><td>0.90</td><td>NG</td><td>[155]</td></tr></table>

MOSLEDS are typically evaluated based on their external quantum efficiency (EQE), which is also related to the power efficiency (PE) of the device, threshold voltage (Vol), the decay time of the  $\mathrm{Er^{3 + }}$ $(1530 - 1550\mathrm{nm})$  emission and the operational lifetime of the device. The threshold voltage is the minimum gate bias voltage required to achieve electroluminescence intensity, while the operational lifetime of the device is the duration through which the device maintains good stability (EL intensity at least equals  $90\%$  of the initial one) while working continuously.[145]

# 7.2.3.White Light Emission

Light emitting materials are employed in a wide variety of applications that vary from light emitting diodes, displays, solar concentrator and biological imaging and photodynamic therapy.[336] The sharp- line 4f- 4f emissions of lanthanides and ultimately similar chemistry properties allow the combination of these emissions into a single phase tunable white light emission.[337] White light generated from several different lanthanide components can be achieved through down- conversion or up- conversion, mixing ions that emit in red, green, and blue or alternatively yellow and blue. In down- conversion,  $\mathrm{Eu^{3 + }}$  is known for the red emission, while  $\mathrm{Tb^{3 + }}$  emits mainly in green and weaker emission in blue, and  $\mathrm{Dy^{3 + }}$  is a blue emitter.[338,339] Blue emitters can also be combined with  $\mathrm{Sm^{3 + }}$  which is known for its yellow- orange emission.[340] On the other hand, in up- conversion,  $\mathrm{Er^{3 + }}$  is known to emit red and green with two- photon up- conversion and blue in three- photon up- conversion process. While  $\mathrm{Ho^{3 + }}$  also emits in red and green,  $\mathrm{Tm^{3 + }}$  emits in blue.[140,341,342]

Luminescent displays fabricated by ALD have mainly depended on the electroluminescent materials of  $\mathrm{ZnS:Mn^{2 + }}$  and  $\mathrm{ZnS:Tb^{3 + }}$  that emit only in yellow and green, while a full color scale display is difficult to achieve due to the lack of deep blue emitters.[6] Currently, the addition of red color from  $\mathrm{CaS:Eu^{3 + }}$  [64] However, very recently the white light emission could be demonstrated for ALD/MLD- grown (Tb, Eu, and Er)- TPA thin films, as seen in (Figure 13).[316] The photoluminescence emission was shown to be somewhat tuneable, with emission properties comparable to commercial white light emissive LEDs, with a color rendering index of 88. This could open the door to using multi lanthanide dopants in ALD and ALD/MLD to achieve white light emission.

![](images/dcbc948ace367771efc41e1f01bca1f845f1f499a54f8fa134e7cccb42373469.jpg)  
Figure 13. Emission color comparison: ALD/MLD grown (Tb, Eu, Er)-TPA thin film versus three different commercial white light emitting products: LED lamp, fluorescent lamp, and incandescent bulb.[320]

# 7.2.4. Solar Cells

An intrinsic issue related to photovoltaics (PV) is that the current solar cell technologies mostly utilize the visible part of solar spectrum. To alleviate this issue, PV cells could be integrated with thin layers of IR- to- vis up- converting materials.[18] Up- conversion is an anti- stokes process in which a photoactive ion absorbs two or more photons of low energy (in IR range) and then the absorbed energy is emitted as one photon of higher energy (in visible range). There are several more specific mechanisms described for the UC phenomenon that involve one or several types of  $\mathrm{Ln^{3 + }}$  ions.[27,343] However, the most important design decision is the appropriate choice of the UC lanthanide species which depends on the type of the PV application targeted: Yb- based UC materials (IR abs. in  $800\mathrm{- }1000\mathrm{nm}$ ) should be optimal for the wide- bandgap perovskite, dye- sensitized and organic PV devices, while in the case of the narrow- bandgap Si- based PVs, Yb- based up- converters do not add any benefit as silicon itself absorbs sun light up to  $1100\mathrm{nm}$  (Figure 14).

The UC phenomenon has been realized for both ALD- and ALD/MLD- grown thin films based on  $\mathrm{Yb^{3 + }}$  as a sensitizer and  $\mathrm{Er^{3 + }}$  as an activator.[147,321] These thin films could be beneficial to enhance the performance of dye- sensitized and perovskite solar cells, though this has not been demonstrated in practice so far. Most excitingly, ALD- grown Ho- doped  $\mathrm{Er}_2\mathrm{O}_3$  thin films were recently successfully integrated with crystalline silicon solar cell (1.1 eV) technology, and an enhancement of  $\approx 3\%$  in the short- circuit current density was demonstrated.[140]

Besides the proper choice of the Ln species, another issue to be tackled is the characteristically low IR absorption capability of lanthanides in general. To overcome this, active research is going on, and organic molecules have been considered as sensitizers for the Ln upconverters.[321] However, even though many

![](images/193ecf821c524ae4ec5059d9bb72b63cc615582c188e791e9a7589db96357aad.jpg)  
Figure 14. Scheme for UC-enhanced solar-cell performance: a) portions of the solar spectrum utilized by different solar cell technologies, and the potential to extend the usability with different UC  $\mathsf{Ln}^{3 + }$  ions, b) integration of UC layers into the solar cell device, and c) enhanced performance of c-Si solar cell achieved with ALD-grown UC  $(\mathrm{Er},\mathrm{Ho})_2\mathrm{O}_3$  coating with three different thicknesses. Reproduced with permission from Elsevier, 2021 refs.[18,140]

organics are strong IR absorbers, the conventional molecular Lnorganic complexes investigated have suffered from excitation energy losses due to the high- energy phonons. On the other hand, the first results for ALD/MLD- grown Ln- pyrazine thin films are highly promising as they showed intense IR- to- vis emission in the entire visible (blue- green- red) range.[321] Tentatively, it is believed that in these hybrid thin films the organic ligands are bound more strongly to the Ln species such that the high- energy losses can be minimized.

In general, ALD is critical to next- generation solar cells, in particular all thin- film solar cells, additionally for current technologies the use of ALD- deposited  $\mathrm{Al}_2\mathrm{O}_3$  for surface passivation,[344] makes it more likely that ALD of  $R$  - based materials will continue their way toward better performing solar cells.

# 7.2.5. Biological Applications

Photoluminescent (UV- to- vis down- shifting) lanthanide ions have been widely investigated for various bio- imaging and biodetection applications. However, the use of UV light damages most of the biological samples by photobleaching. Additionally, as biological samples may absorb the UV light, a so- called autofluorescence phenomenon may occur causing a large background noise that may be detrimental to the imaging.[345] The use of UV is also limited to very low penetration depths, which makes e.g. deep tissue imaging immensely difficult.[346]

To overcome the limitations related to the UV light excitation, novel lanthanide- based materials should be designed based on visible light (PL) or NIR (UC) excitation. Lanthanide- based UC materials may show enhanced depth penetration, thanks to the lower energy of NIR compared to UV.[27] Also, the use of up- conversion in multimodal imaging can lead to better diagnostic tools as combining more than one imaging technique that complements each other leads to better results.[347] Hence the progress made in the ALD- and ALD/MLD- fabricated UC materials, i.e.  $(\mathrm{Yb},\mathrm{Er})_2\mathrm{O}_3$ $(\mathrm{Er},\mathrm{Ho})_2\mathrm{O}_3$  and  $(\mathrm{Y},\mathrm{Yb},\mathrm{Er})$  PZA films, is of great promise[139,140,321] and the next step should be in testing them in biological imaging applications (Figure 15).
